Repository: azuredg01/alloy-textualization

本專案用於將合金（Alloy）資料集轉換為可供 Transformer-based 模型
（如 RoBERTa、MatSciBERT）進行 **性質回歸（Regression）**
與 **結構分類（Classification）** 的訓練資料，
並透過 **HuggingFace Accelerate + Distributed Data Parallel (DDP)** 進行多 GPU 訓練。

## Pipeline
                                 Dataset
                               (CSV files)
                                    │
                                    ▼
        ┌──────────────────────────────────────────────────────────┐
        │               Step 1: **data_process.ipynb**             │
        │               - 資料清理                                 │
        │               - 欄位命名統一（PROPERTY: ...）             │
        │               - 缺失值 / 異常值處理                       │
        └──────────────────────────────────────────────────────────┘
                                     │
                    ┌────────────────┴────────────────┐
                    │                                 │
                    ▼                                 ▼
        ┌────────────────────────────┐ ┌────────────────────────────┐
        │ Step 2 (Regression)        │ │ Step 2 (Classification)    │
        │ **convertToPKL.py**        │ │ **convertToPKL_class.py**  │
        │ - Train/Val split          │ │ - Train/Val split          │
        │ - Target normalization     │ │ - Class label              │
        └────────────────────────────┘ └────────────────────────────┘
                    │                               │
                    │                               │
                    ▼                               ▼
        ┌────────────────────────────┐ ┌────────────────────────────┐
        │ Step 3 (Regression)        │ │ Step 3 (Classification)    │
        │ **generate_text.py**       │ │ **generate_text_class.**   │
        │ - Natural language text    │ │ - Natural language text    │
        │ - Remove target leakage    │ │ - Integer class target     │
        │ - target, target_raw       │ │ - target, target_raw       │
        └────────────────────────────┘ └────────────────────────────┘
                    │                               │
                    ▼                               ▼
            Train / Val CSV Files          Train / Val CSV Files
                    │                               │
                    └──────────────┬────────────────┘
                                   ▼
        ┌──────────────────────────────────────────────────────────┐
        │               Step 4: **config/*.yaml**                  │
        │               - Dataset paths (train / val pkl)          │
        │               - Model backbone                           │
        │               - Optimizer / Scheduler                    │
        │               - Metrics & Early Stopping                 │
        └──────────────────────────────────────────────────────────┘
                                     │
                     ┌───────────────┴──────────────────┐
                     │                                  │
                     ▼                                  ▼
        ┌────────────────────────────┐ ┌────────────────────────────┐
        │ Step 5 (Regression)        │ │ Step 5 (Classification)    │
        │ **run_regression.sh**      │ │ **run_class.sh**           │
        │ → main_DDP_v3.py           │ │ → main_DDP_class.py        │
        │ - MSE / MAE / R2           │ │ - Accuracy / AUC           │
        └────────────────────────────┘ └────────────────────────────┘
                                      │
                                      ▼
                              training_output/

## Step 1: Data Preprocessing

**Script :**
```
data_process.ipynb
```
- 清理原始合金資料
- 統一欄位格式（如 `PROPERTY: Microstructure`）
- 確保每一列資料對應一筆 alloy sample

```
output:

all_data/
└── all_data_xxx.csv
```

## Step 2: Dataset Conversion
```python

# 反開需要的 target:

target_dict = {
    'all_data_YS': 'PROPERTY: YS (MPa)',
    'all_data_YM': 'PROPERTY: Calculated Young modulus (GPa)',
    ...
}
```

### Regression :
```bash
python convertToPKL.py
```
- 固定 random seed 切分 train / val
- 僅使用 **training set** 的統計量做 target normalization

```
output:

all_data/<target>/
├── tr_<target>_convert.csv
└── vl_<target>_convert.csv
```

### Classification :
```bash
python convertToPKL_class.py
```
- 固定 random seed 切分 train / val
- 將類別（如 FCC / BCC / Other）轉成 label

```
output:

all_data/all_data_Micro_other/
├── tr_<target>_convert.csv
└── vl_<target>_convert.csv
```

## Step 3: Text Generation
```python

# 反開需要的 target:

target_dict = {
    'all_data_YS': 'PROPERTY: YS (MPa)',
    'all_data_YM': 'PROPERTY: Calculated Young modulus (GPa)',
    ...
}
```

### Regression :
```bash
python generate_text.py
```

### Classification :
```bash
python generate_text_class.py
```
**Output PKL fields**
- `text`
- `target`（normalized or class label）

File: attention_score/data/vl_all_data_ExpDensity_convert.csv
,FORMULA,PROPERTY: Processing method,PROPERTY: Type of test,PROPERTY: Test temperature ($^\circ$C),PROPERTY: Exp. Density (g/cm$^3$),PROPERTY: Calculated Density (g/cm$^3$),PROPERTY: Microstructure,PROPERTY: HV,PROPERTY: YS (MPa),PROPERTY: UTS (MPa),PROPERTY: Exp. Young modulus (GPa),PROPERTY: Calculated Young modulus (GPa),PROPERTY: Elongation (%),PROPERTY: Elongation plastic (%),Others: DOI,Others: Reference,target_nor
418,Nb1 Ti1 V1 Zr1,,,1000.0,6.3,6.458317279,BCC,,58.0,,,100.1988131,50.0,,https://doi.org/10.1016/j.dib.2018.11.111,Data in Brief 21 (2018) 2664¡V2678,0.45652173913043476
75,Al0.5 Nb1 Ta0.8 Ti1.5 V0.2 Zr1,,C,25.0,7.6,7.557222162,BCC,530.0,2035.0,2105.0,,108.974285,5.0,,https://doi.org/10.1016/j.dib.2018.11.111,Data in Brief 21 (2018) 2664¡V2678,0.5507246376811593
176,Al1 Cu1 Ni1 Ti1,,C,25.0,5.7,5.739310967,FCC,537.0,300.0,536.0,129.0,121.62318,,,https://doi.org/10.1016/j.dib.2018.11.111,Data in Brief 21 (2018) 2664¡V2678,0.41304347826086957
30,Al0.3 Hf1 Nb1 Ta1 Ti1 Zr1,CAST,C,25.0,9.5,9.549692921,BCC,353.0,1188.0,,63.0,105.1476585,50.0,50.0,,Prof.Yeh-RHEA,0.6884057971014492
357,Mo1 Nb1 Ta1 V1 W1,,C,25.0,12.4,12.37616704,BCC,536.0,1246.0,1270.0,,229.2405322,2.0,,https://doi.org/10.1016/j.dib.2018.11.111,Data in Brief 21 (2018) 2664¡V2678,0.8985507246376812
347,Mo1 Nb1 Ta1 Ti1 W1,CAST,C,25.0,11.9,11.75495916,BCC,,1340.0,,,222.155169,14.1,14.1,,Prof.Yeh-RHEA,0.8623188405797101
154,Al1 Co1 Cr1 Fe1 Ni1 Ti1,,C,25.0,6.24,6.228043003,BCC,,1860.0,,119.0,169.2125674,9.0,,,Prof.Yeh-3dtransitional,0.45217391304347826
153,Al1 Co1 Cr1 Fe1 Ni1 Ti1,,C,25.0,6.2,6.228043003,BCC,,1860.0,2580.0,181.0,169.2125674,9.0,,https://doi.org/10.1016/j.dib.2018.11.111,Data in Brief 21 (2018) 2664¡V2678,0.4492753623188406
415,Nb1 Ti1 V1 Zr1,,,25.0,6.3,6.458317279,BCC,,1105.0,,,100.1988131,50.0,,https://doi.org/10.1016/j.dib.2018.11.111,Data in Brief 21 (2018) 2664¡V2678,0.45652173913043476
157,Al1 Co1 Fe1 Ni1,,C,25.0,6.6,6.604716099,BCC,456.0,964.0,,,161.7140033,,,https://doi.org/10.1016/j.dib.2018.11.111,Data in Brief 21 (2018) 2664¡V2678,0.47826086956521735
408,Nb1 Ti1 V0.3 Zr1,,C,25.0,6.5,6.509762281,BCC,,866.0,,,95.93634497,45.0,,https://doi.org/10.1016/j.dib.2018.11.111,Data in Brief 21 (2018) 2664¡V2678,0.47101449275362317
70,Al0.5 Mo1 Nb1 Ti1 V1,,C,25.0,6.8,6.817877503,BCC,487.0,1625.0,,,155.5890876,11.0,,https://doi.org/10.1016/j.dib.2018.11.111,Data in Brief 21 (2018) 2664¡V2678,0.49275362318840576
195,Al1 Nb1 Ti1 V1,,C,25.0,5.5,5.496265861,BCC,448.0,1020.0,1318.0,,103.9545112,5.0,,https://doi.org/10.1016/j.dib.2018.11.111,Data in Brief 21 (2018) 2664¡V2678,0.39855072463768115
329,Mo1.5 Nb1 Ti1 V1 Zr1,,C,25.0,7.4,7.374721493,BCC,,1603.0,,,155.8178991,20.0,,https://doi.org/10.1016/j.dib.2018.11.111,Data in Brief 21 (2018) 2664¡V2678,0.5362318840579711
39,Al0.429 Ca0.286 Li1 Mg1 Si0.143,CAST,C,25.0,1.57,1.4,,,418.0,,,,13.0,,10.3390/ma12071136,,0.11376811594202899
141,Al1 Co1 Cr1 Fe1 Ni1,,C,25.0,6.715,6.717648579,BCC,,1050.0,,,184.2786056,22.0,,,Prof.Yeh-3dtransitional,0.4865942028985507
268,Hf1 Mo1 Nb1 Ta1 Ti1 Zr1,CAST,C,1200.0,9.93,9.9,BCC,,556.0,,,137.0,,,10.1016/j.actamat.2019.06.032,,0.7195652173913043
72,Al0.5 Nb1 Ta0.8 Ti1.5 V0.2 Zr1,,,25.0,7.6,7.557222162,BCC,,2035.0,,,108.974285,5.0,,https://doi.org/10.1016/j.dib.2018.11.111,Data in Brief 21 (2018) 2664¡V2678,0.5507246376811593
9,Al0.25 Co1 Cr1 Cu0.75 Fe1 Ni1 Ti0.5,,C,25.0,7.455,7.458566983,FCC,,750.0,,102.5,189.296876,38.5,,,Prof.Yeh-3dtransitional,0.5402173913043478
275,Hf1 Mo1 Ta1 Ti1 Zr1,CAST,C,1200.0,10.18,10.2,BCC,,404.0,,,143.0,,,10.1016/j.actamat.2019.06.032,,0.7376811594202898
281,Hf1 Mo0.75 Nb1 Ta1 Ti1 Zr1,,C,25.0,9.9,9.928762404,BCC,492.0,1373.0,,139.0,130.2953678,50.0,,https://doi.org/10.1016/j.dib.2018.11.111,Data in Brief 21 (2018) 2664¡V2678,0.717391304347826
255,Hf0.5 Mo0.5 Nb1 Ti1 Zr1,CAST,C,25.0,7.845,7.872332196,BCC,,1180.0,,,114.9663113,24.6,19.0,,Prof.Yeh-RHEA,0.5684782608695652
184,Al1 Mo1 Nb1 Ti1 V1,,C,25.0,6.4,6.398950958,BCC,537.0,1375.0,,,146.8857027,3.0,,https://doi.org/10.1016/j.dib.2018.11.111,Data in Brief 21 (2018) 2664¡V2678,0.463768115942029
55,Al0.5 Co1 Cr1 Cu1 Fe1 Ni1,,C,25.0,7.6,7.621679625,FCC,210.0,388.0,,,188.9516251,,,https://doi.org/10.1016/j.dib.2018.11.111,Data in Brief 21 (2018) 2664¡V2678,0.5507246376811593
140,Al1 Co1 Cr1 Fe1 Ni1,,C,25.0,6.715,6.717648579,BCC,520.0,1370.0,,,184.2786056,15.0,,,Prof.Yeh-3dtransitional,0.4865942028985507
193,Al1 Nb1 Ti1 V1,,,800.0,5.5,5.496265861,BCC,,685.0,,,103.9545112,50.0,,https://doi.org/10.1016/j.dib.2018.11.111,Data in Brief 21 (2018) 2664¡V2678,0.39855072463768115
145,Al1 Co1 Cr1 Fe1 Ni1 Si1,,C,25.0,5.7,5.651384641,BCC,,1110.0,,,150.9268735,,,https://doi.org/10.1016/j.dib.2018.11.111,Data in Brief 21 (2018) 2664¡V2678,0.41304347826086957
403,Mo0.7 Nb1 Ti1 V0.3,CAST,C,25.0,7.1,7.310815865,BCC,,1436.0,,,158.8854972,27.0,27.0,,Prof.Yeh-RHEA,0.5144927536231884
413,Nb1 Ti1 V2 Zr1,,,1000.0,6.3,6.404764627,BCC,,72.0,,,104.6359102,50.0,,https://doi.org/10.1016/j.dib.2018.11.111,Data in Brief 21 (2018) 2664¡V2678,0.45652173913043476
262,Hf0.5 Ti2 V1 Zr1,CAST,C,25.0,6.47,6.498698848,BCC,,1160.0,,,99.54231228,50.0,50.0,,Prof.Yeh-RHEA,0.46884057971014487
126,Al3 Co1 Cr1 Cu1 Fe1 Ni1,,,25.0,5.7,5.718941271,BCC,640.0,,,,142.9817592,,,https://doi.org/10.1016/j.dib.2018.11.111,Data in Brief 21 (2018) 2664¡V2678,0.41304347826086957
249,Fe1 Mn1 Ni1,,T,25.0,8.1,8.058794341,FCC,,221.0,602.0,,203.0095102,36.0,,https://doi.org/10.1016/j.dib.2018.11.111,Data in Brief 21 (2018) 2664¡V2678,0.5869565217391304
299,Hf1 Mo1 Ta1 Ti1 Zr1,,,1200.0,10.21,10.19147746,BCC,,404.0,,,142.9802846,30.0,,https://doi.org/10.1016/j.dib.2018.11.111,Data in Brief 21 (2018) 2664¡V2678,0.7398550724637681
93,Al1.5 Co1 Cr1 Fe1 Ni1,,,25.0,6.2,6.245655305,BCC,402.0,,,,170.8593236,,,https://doi.org/10.1016/j.dib.2018.11.111,Data in Brief 21 (2018) 2664¡V2678,0.4492753623188406
421,Nb1 Ti1 V1 Zr1,CAST,C,25.0,6.521,6.458317279,BCC,,1051.0,,,100.1988131,50.0,50.0,,Prof.Yeh-RHEA,0.47253623188405797
77,Al0.6 Cr1 Cu1 Fe1 Ni2,,,25.0,7.5,7.509549942,FCC,,,,,184.5225314,,,https://doi.org/10.1016/j.dib.2018.11.111,Data in Brief 21 (2018) 2664¡V2678,0.5434782608695652
341,Mo1 Nb1 Re1 Ta1 W1,CAST,C,25.0,15.138,14.97957603,BCC,,1000.0,1320.0,,288.2287913,1.7,1.7,,Prof.Yeh-RHEA,1.0969565217391304
314,Hf1 Nb1 Ta1 Zr1,,C,25.0,11.1,11.06162515,BCC,365.0,1315.0,,,104.9436304,,,https://doi.org/10.1016/j.dib.2018.11.111,Data in Brief 21 (2018) 2664¡V2678,0.8043478260869564
317,Hf1 Nb1 Ti1 Zr1,,T,25.0,8.4,8.389278152,BCC,,879.0,969.0,,89.37400368,15.0,,https://doi.org/10.1016/j.dib.2018.11.111,Data in Brief 21 (2018) 2664¡V2678,0.6086956521739131
422,Co1 Ni1,,C,25.0,8.875,8.870783937,FCC,,107.0,,,204.5271493,42.4,,,Prof.Yeh-3dtransitional,0.6431159420289855
218,Co1 Cr1 Fe1 Mn1 Ni1,,C,25.0,8.025,8.027647867,FCC,144.0,230.0,,,219.8823361,,,,Prof.Yeh-3dtransitional,0.5815217391304348
148,Al1 Co1 Cr1 Fe1 Ni1 Si0.2,,C,25.0,6.455,6.45294893,BCC,,1260.0,,,175.9990498,14.0,,,Prof.Yeh-3dtransitional,0.4677536231884058
78,Al0.75 Hf1 Nb1 Ta1 Ti1 Zr1,,C,25.0,9.1,9.091430053,BCC,427.0,1415.0,,105.0,102.7968193,30.0,,https://doi.org/10.1016/j.dib.2018.11.111,Data in Brief 21 (2018) 2664¡V2678,0.6594202898550724
73,Al0.5 Nb1 Ta0.8 Ti1.5 V0.2 Zr1,,,800.0,7.6,7.557222162,BCC,,796.0,,,108.974285,50.0,,https://doi.org/10.1016/j.dib.2018.11.111,Data in Brief 21 (2018) 2664¡V2678,0.5507246376811593
33,Al0.3 Nb1 Ta0.8 Ti1.4 V0.2 Zr1.3,,,1000.0,7.7,7.706514339,BCC,,166.0,,,107.1964186,50.0,,https://doi.org/10.1016/j.dib.2018.11.111,Data in Brief 21 (2018) 2664¡V2678,0.5579710144927537
116,Al2 Co1 Cr1 Cu1 Fe1 Ni1,,,500.0,6.3,6.271288576,BCC,,1120.0,,,156.3263851,,,https://doi.org/10.1016/j.dib.2018.11.111,Data in Brief 21 (2018) 2664¡V2678,0.45652173913043476
294,Hf1 Mo1 Nb1 Ti1 Zr1,,,1200.0,8.7,8.685086263,BCC,,187.0,,,127.9212828,50.0,,https://doi.org/10.1016/j.dib.2018.11.111,Data in Brief 21 (2018) 2664¡V2678,0.6304347826086956
76,Al0.5 Nb1 Ta1 Ti1 V1,,C,25.0,8.5,8.460857347,BCC,,1014.0,,127.0,127.1790096,,,https://doi.org/10.1016/j.dib.2018.11.111,Data in Brief 21 (2018) 2664¡V2678,0.6159420289855072
237,Co1 Fe1 Ni1,,C,25.0,8.5,8.524402703,FCC,125.0,204.0,,,206.7823096,,,https://doi.org/10.1016/j.dib.2018.11.111,Data in Brief 21 (2018) 2664¡V2678,0.6159420289855072
373,Mo1 Nb1 Ti1 V0.50 Zr1,CAST,C,25.0,7.205,7.207997756,BCC,,1650.0,,,141.6122782,28.1,18.0,,Prof.Yeh-RHEA,0.5221014492753623
15,Al0.25 Mo1 Nb1 Ti1 V1,CAST,C,25.0,7.1,7.065041148,BCC,460.0,1250.0,,164.0,160.7240221,13.0,12.0,,Prof.Yeh-RHEA,0.5144927536231884
229,Co1 Cr1 Mn1 Ni1,,T,25.0,8.1,8.066118534,FCC,,282.0,694.0,,222.1443966,44.0,,https://doi.org/10.1016/j.dib.2018.11.111,Data in Brief 21 (2018) 2664¡V2678,0.5869565217391304
350,Mo1 Nb1 Ta1 V1 W1,,,25.0,12.4,12.37616704,BCC,,1246.0,,,229.2405322,2.0,,https://doi.org/10.1016/j.dib.2018.11.111,Data in Brief 21 (2018) 2664¡V2678,0.8985507246376812
0,Ag1 Al1 Nb1 Ti1 Zn1,ANNEAL,,,4.75,6.7,,,,,,,,,10.1016/j.msea.2018.12.020,,0.3442028985507246
19,Al0.2 Cr1 Cu1 Fe1 Ni2,,,25.0,8.0,8.035241948,FCC,,,,,197.0352363,,,https://doi.org/10.1016/j.dib.2018.11.111,Data in Brief 21 (2018) 2664¡V2678,0.5797101449275363
272,Hf1 Mo1 Nb1 Ti1 Zr1,CAST,C,1200.0,8.68,8.7,BCC,,187.0,,,128.0,,,10.1016/j.actamat.2019.06.032,,0.6289855072463768
280,Hf1 Mo0.5 Nb1 Ti1 V0.5,CAST,C,25.0,9.02,8.97404319,BCC,,1260.0,,,125.5758684,35.0,35.0,,Prof.Yeh-RHEA,0.653623188405797
56,Al0.5 Co1 Cr1 Cu1 Fe1 Ni1,,,25.0,7.6,7.621679625,FCC,225.0,,,,188.9516251,,,https://doi.org/10.1016/j.dib.2018.11.111,Data in Brief 21 (2018) 2664¡V2678,0.5507246376811593
336,Mo1 Nb1 Ta1 Ti1 W1,CAST,C,23.0,11.72,11.8,BCC,,1343.0,,,222.0,,,10.1016/j.actamat.2019.06.032,,0.8492753623188406
82,Al0.875 Co1 Cr1 Fe1 Ni1,,,25.0,6.9,6.855946636,BCC,538.0,,,,188.2105698,,,https://doi.org/10.1016/j.dib.2018.11.111,Data in Brief 21 (2018) 2664¡V2678,0.5
239,Co1 Fe1 Ni1,,T,25.0,8.5,8.524402703,FCC,,211.0,513.0,,206.7823096,31.0,,https://doi.org/10.1016/j.dib.2018.11.111,Data in Brief 21 (2018) 2664¡V2678,0.6159420289855072
368,Mo1 Nb1 Ti1 V1,,C,25.0,7.3,7.343754914,BCC,441.0,1200.0,,,166.5144243,26.0,,https://doi.org/10.1016/j.dib.2018.11.111,Data in Brief 21 (2018) 2664¡V2678,0.5289855072463767
79,Al0.75 Hf1 Nb1 Ta1 Ti1 Zr1,CAST,C,25.0,9.3,9.091430053,BCC,427.0,1415.0,,102.0,102.7968193,30.0,30.0,,Prof.Yeh-RHEA,0.6739130434782609
90,Al1.25 Co1 Cr1 Fe1 Ni1,,,25.0,6.5,6.466931593,BCC,499.0,,,,177.1504491,,,https://doi.org/10.1016/j.dib.2018.11.111,Data in Brief 21 (2018) 2664¡V2678,0.47101449275362317

File: attention_score/data/vl_all_data_HV_convert.csv
,FORMULA,PROPERTY: Processing method,PROPERTY: Type of test,PROPERTY: Test temperature ($^\circ$C),PROPERTY: Exp. Density (g/cm$^3$),PROPERTY: Calculated Density (g/cm$^3$),PROPERTY: Microstructure,PROPERTY: HV,PROPERTY: YS (MPa),PROPERTY: UTS (MPa),PROPERTY: Exp. Young modulus (GPa),PROPERTY: Calculated Young modulus (GPa),PROPERTY: Elongation (%),PROPERTY: Elongation plastic (%),Others: DOI,Others: Reference,target_nor
424,Nb1 Ti1 Zr1,CAST,C,25.0,,6.5,BCC,372.0,1223.0,,,94.0,,,10.1007/s12598-019-01310-6,,0.34317343173431736
75,Al0.5 Co1 Cr1 Cu1 Fe1 Ni1 Ti0.4,,,25.0,7.3,7.319238709,FCC,321.0,,,,181.8865426,,,https://doi.org/10.1016/j.dib.2018.11.111,Data in Brief 21 (2018) 2664¡V2678,0.29612546125461253
180,Al1 Co1 Fe1 Ni1 Ti1 V1 Zr1,CAST,,25.0,,6.2,BCC,790.0,,,,129.0,,,10.1002/adem.200300567,,0.7287822878228782
30,Al0.312 Co0.625 Cr0.625 Cu0.625 Fe0.625 Ni0.625 V1,CAST,,25.0,,7.2,BCC,594.0,,,,174.0,,,10.1007/s11661-006-0081-3,,0.5479704797047971
392,Mo1 Nb1 Re0.5 W1,CAST,C,25.0,,13.7,BCC,473.0,896.0,,,298.0,10.4,7.08,10.1016/j.jallcom.2018.11.111,,0.43634686346863466
275,Co1 Cu1 Fe1 Mn1 Ni1,CAST,T,25.0,,8.4,FCC,208.0,,478.0,,189.0,,,10.1016/j.matdes.2012.08.019,,0.1918819188191882
414,Mo1 Nb1 Ta1 W1,CAST,C,25.0,13.8,13.65986331,BCC,454.0,1058.0,,,250.0231927,2.1,2.1,,Prof.Yeh-RHEA,0.4188191881918819
154,Al1 Co0.512 Cr0.512 Fe0.186 Ni0.116,,,,,5.3,,882.0,,,,,,,10.1016/j.actamat.2019.03.010,,0.8136531365313653
195,Al2 Co1 Cr1 Fe1 Mo0.5 Ni1,,,25.0,6.3,6.263645919,BCC,605.0,,,,175.4008035,,,https://doi.org/10.1016/j.dib.2018.11.111,Data in Brief 21 (2018) 2664¡V2678,0.5581180811808119
148,Al1 Co0.442 Cr0.558 Fe0.186 Ni0.14,,,,,5.2,,855.0,,,,,,,10.1016/j.actamat.2019.03.010,,0.7887453874538746
153,Al1 Co0.4 Cr0.4 Fe0.4 Ni0.4,CAST,,25.0,,5.6,BCC,487.0,,,,152.0,,,10.1016/j.jallcom.2008.07.124,,0.4492619926199262
70,Al0.5 Co1 Cr1 Cu1 Fe1 Ni1,,C,25.0,7.6,7.621679625,FCC,210.0,388.0,,,188.9516251,,,https://doi.org/10.1016/j.dib.2018.11.111,Data in Brief 21 (2018) 2664¡V2678,0.1937269372693727
199,Al2 Co1 Cr1 Fe1 Ni1 Ti1,,C,25.0,5.6,5.621741192,BCC,643.0,,1030.0,165.0,152.1715905,5.0,,https://doi.org/10.1016/j.dib.2018.11.111,Data in Brief 21 (2018) 2664¡V2678,0.5931734317343174
334,Cr1 Fe1 Mo0.2 Ni3,ANNEAL,C,,,8.427662237,FCC,238.0,,,,224.777957,,,,Paper_Collection_4_element,0.21955719557195572
39,Al0.38 Co1 Cr1 Fe1 Mn1 Ni1,,T,25.0,7.5,7.50474373,FCC,182.0,244.0,,,205.1766073,45.0,,https://doi.org/10.1016/j.dib.2018.11.111,Data in Brief 21 (2018) 2664¡V2678,0.16789667896678967
173,Al1 Co1 Cr1 Fe1 Nb0.1 Ni1,CAST,C,25.0,,6.8,BCC,569.0,1641.0,3285.0,,182.0,,17.0,10.1016/j.msea.2011.10.110,,0.5249077490774908
382,Hf1 Mo0.5 Nb1 Ta1 Ti1 Zr1,,C,25.0,9.9,9.917872809,BCC,480.0,1317.0,,130.0,123.0677835,50.0,,https://doi.org/10.1016/j.dib.2018.11.111,Data in Brief 21 (2018) 2664¡V2678,0.44280442804428044
72,Al0.5 Co1 Cr1 Cu1 Fe1 Ni1,,,25.0,7.6,7.621679625,FCC,215.0,,,,188.9516251,,,https://doi.org/10.1016/j.dib.2018.11.111,Data in Brief 21 (2018) 2664¡V2678,0.19833948339483395
9,Al0.229 Co0.486 Cr0.4 Cu0.229 Fe0.486 Mo0.003 Ni1 Ti0.029 W0.003,ANNEAL,,,,7.7,,343.0,,,,,,,10.1016/j.ultramic.2015.06.009,,0.31642066420664205
280,Co1 Fe1 Ni1,CAST,C,25.0,,8.5,FCC,125.0,209.0,,,207.0,31.0,,10.1016/j.jmmm.2014.07.023,,0.11531365313653137
286,Co1 Cr1 Cu1 Fe1 Ni1,,C,25.0,8.3,8.331325886,FCC,286.0,230.0,888.0,206.0,206.0965696,51.0,,https://doi.org/10.1016/j.dib.2018.11.111,Data in Brief 21 (2018) 2664¡V2678,0.26383763837638374
225,Al1 Mo0.5 Nb1 Ta0.5 Ti1 Zr1,,C,25.0,7.1,7.147250402,BCC,591.0,2000.0,2368.0,,118.2773132,10.0,,https://doi.org/10.1016/j.dib.2018.11.111,Data in Brief 21 (2018) 2664¡V2678,0.5452029520295203
426,Nb1 Ti1 V2 Zr1,,C,25.0,6.4,6.404764627,BCC,304.0,918.0,,,104.6359102,50.0,,https://doi.org/10.1016/j.dib.2018.11.111,Data in Brief 21 (2018) 2664¡V2678,0.28044280442804426
55,Al0.417 Co0.833 Cr0.833 Cu0.833 Fe0.833 Ni0.833 V1,CAST,,25.0,,7.3,BCC,579.0,,,,177.0,,,10.1007/s11661-006-0081-3,,0.5341328413284133
325,Cr1 Fe1 Mo0.1 Ni2,ANNEAL,,,,,,224.0,,,,,,,,Paper_Collection_4_element,0.2066420664206642
335,Cr1 Fe1 Mo0.2 Ni6,ANNEAL,C,,,8.597486364,FCC,262.0,,,,215.9890197,,,,Paper_Collection_4_element,0.24169741697416974
157,Al1 Co0.558 Cr0.512 Fe0.116 Ni0.14,,,,,5.3,,875.0,,,,,,,10.1016/j.actamat.2019.03.010,,0.8071955719557196
391,Hf1 Nb1 Ti1 V1 Zr1,CAST,C,25.0,8.1,8.0598931,BCC,388.0,1170.0,1463.0,128.0,94.98742358,30.0,30.0,,Prof.Yeh-RHEA,0.35793357933579334
250,Co1 Cr1 Cu1 Fe1 Ni1,,C,25.0,,8.3,FCC,286.0,230.0,888.0,,206.0,51.0,,10.1016/j.msea.2011.11.063,,0.26383763837638374
318,Cr1 Nb1 Ta1 Ti1,CAST,,,,9.4,BCC,495.0,,,,162.0,,,10.1016/j.matdes.2018.06.003,,0.4566420664206642
126,Al1 Co0.256 Cr0.795 Cu0.128 Fe0.205 Ni0.179,,,,,5.4,,802.0,,,,,,,10.1016/j.actamat.2019.03.010,,0.7398523985239852
399,Mo1 Nb1 Ta1 Ti1 W1,ANNEAL,,,,11.8,BCC,482.0,,,,222.0,,,10.1016/j.matdes.2018.06.003,,0.4446494464944649
304,Co1 Fe1 Ni1,,C,25.0,8.525,8.524402703,FCC,124.5,208.5,,,206.7823096,,,,Prof.Yeh-3dtransitional,0.11485239852398524
93,Al0.75 Hf1 Nb1 Ta1 Ti1 Zr1,,C,25.0,9.1,9.091430053,BCC,427.0,1415.0,,105.0,102.7968193,30.0,,https://doi.org/10.1016/j.dib.2018.11.111,Data in Brief 21 (2018) 2664¡V2678,0.39391143911439114
427,Nb1 Ti1 V1 Zr1,,C,25.0,6.5,6.458317279,BCC,335.0,1105.0,,,100.1988131,50.0,,https://doi.org/10.1016/j.dib.2018.11.111,Data in Brief 21 (2018) 2664¡V2678,0.30904059040590404
77,Al0.5 Co1 Cr1 Cu1 Fe1 Ni1 V1.2,,,25.0,7.3,7.320414388,BCC,579.0,,,,176.7009301,,,https://doi.org/10.1016/j.dib.2018.11.111,Data in Brief 21 (2018) 2664¡V2678,0.5341328413284133
374,Hf1 Nb1 Ta1 Ti1 Zr1,CAST,C,25.0,,9.9,BCC,335.0,1015.0,,85.0,,1.7,,10.1016/j.matlet.2016.03.133,,0.30904059040590404
140,Al1 Co0.357 Cr0.357 Cu0.357 Fe0.357,,,25.0,,5.5,BCC,657.0,,,,139.0,,,10.3166/acsm.31.633-648,,0.6060885608856088
322,Cr1 Fe1 Mo0.1 Ni2,ANNEAL,,,,,,228.0,,,,,,,,Paper_Collection_4_element,0.21033210332103322
428,Mo1 Nb1 Ta1 Ti0.25 W1,,C,25.0,,13.09564737,BCC,478.3,1109.0,1197.0,,241.768928,2.5,,https://doi.org/10.1016/j.dib.2018.11.111,Data in Brief 21 (2018) 2664¡V2678,0.4412361623616236
352,Hf0.25 Nb0.125 Ti1 V0.5 Zr0.5,CAST,C,25.0,,6.6,BCC,332.4,1115.0,,,100.0,50.0,,10.1007/s40195-019-00921-3,,0.30664206642066416
297,Co1 Cr1 Fe1 Mn1 Ni1 V0.5,,C,25.0,7.825,7.824929394,FCC,186.0,620.0,,,210.1041187,75.0,,,Prof.Yeh-3dtransitional,0.17158671586715868
78,Al0.5 Co1 Cr1 Cu1 Fe1 Ni1 V1.4,,,25.0,7.3,7.281595783,BCC,577.0,,,,175.1224045,,,https://doi.org/10.1016/j.dib.2018.11.111,Data in Brief 21 (2018) 2664¡V2678,0.5322878228782287
73,Al0.5 Co1 Cr1 Cu1 Fe1 Ni1,,C,25.0,7.625,7.621679625,FCC,210.0,388.0,,,188.9516251,,,,Prof.Yeh-3dtransitional,0.1937269372693727
33,Al0.357 Co0.714 Cr0.714 Cu0.714 Fe0.714 Ni0.714 V1,CAST,,25.0,,7.3,BCC,577.0,,,,175.0,,,10.1007/s11661-006-0081-3,,0.5322878228782287
116,Al1.25 Co1 Cr1 Fe1 Ni1,,,25.0,6.5,6.466931593,BCC,487.0,,,,177.1504491,,,https://doi.org/10.1016/j.dib.2018.11.111,Data in Brief 21 (2018) 2664¡V2678,0.4492619926199262
299,Co1 Cr1 Fe1 Ni1,,,25.0,8.2,8.175043328,FCC,113.0,,,,225.7139231,,,https://doi.org/10.1016/j.dib.2018.11.111,Data in Brief 21 (2018) 2664¡V2678,0.10424354243542436
76,Al0.5 Co1 Cr1 Cu1 Fe1 Ni1 V0.2,,,25.0,7.6,7.56136684,FCC,204.0,,,,186.4990569,,,https://doi.org/10.1016/j.dib.2018.11.111,Data in Brief 21 (2018) 2664¡V2678,0.1881918819188192
246,Co1 Cr0.667 Fe0.667 Ni1 Ti0.333,ANNEAL,,25.0,,7.8,FCC,509.0,,,,,,,10.1016/j.actamat.2011.06.041,,0.46955719557195574
379,Hf1 Nb1 Ta1 Zr1,CAST,C,25.0,,11.1,BCC,365.0,1315.0,1800.0,,105.0,21.6,,10.1016/j.actamat.2016.01.018,,0.3367158671586716
15,Al0.25 Co1 Cr1 Fe1 Ni1,ANNEAL,,25.0,,7.7,FCC,110.0,,,,213.0,,,10.1016/j.jallcom.2009.08.090,,0.1014760147601476
238,Co0.333 Cr0.667 Fe0.667 Ni1 Ti0.2,WROUGHT,,,,7.8,FCC,197.0,,,,213.0,,,10.1016/j.msea.2019.138181,,0.18173431734317344
356,Hf0.25 Nb0.375 Ti1 V0.5 Zr0.5,CAST,C,25.0,,6.8,BCC,318.9,1025.0,,,100.0,50.0,,10.1007/s40195-019-00921-3,,0.2941881918819188
0,Al0.053 Cu1 Mn1 Ni1,CAST,C,25.0,,8.3,FCC,166.0,330.0,,,173.0,45.0,,10.1016/j.jallcom.2015.07.285,,0.15313653136531366
19,Al0.25 Co1 Cr1 Fe1 Ni1,,,25.0,7.7,7.719849722,FCC,113.0,,,,212.7722739,,,https://doi.org/10.1016/j.dib.2018.11.111,Data in Brief 21 (2018) 2664¡V2678,0.10424354243542436
277,Co1 Cu1 Fe1 Ni1 Ti1 V1 Zr1,CAST,,25.0,,7.1,,630.0,,,,,,,10.1002/adem.200300567,,0.5811808118081181
285,Co1 Cr1 Cu1 Fe1 Ni1,,C,25.0,8.3,8.331325886,FCC,132.0,230.0,,206.0,206.0965696,,,https://doi.org/10.1016/j.dib.2018.11.111,Data in Brief 21 (2018) 2664¡V2678,0.12177121771217712
56,Al0.4 Hf0.6 Nb1 Ta1 Ti1 Zr1,,C,25.0,9.1,9.088964376,BCC,500.0,1841.0,2269.0,,107.0447572,10.0,,https://doi.org/10.1016/j.dib.2018.11.111,Data in Brief 21 (2018) 2664¡V2678,0.4612546125461255
394,Mo1 Nb1 Ta1 Ti0.5 W1,CAST,C,25.0,,12.6,BCC,481.2,1211.0,1578.0,,234.0,,,10.1016/j.msea.2017.12.004,,0.4439114391143911
82,Al0.5 Cr1 Cu1 Fe1 Ni1,CAST,,,,7.4,FCC,226.0,,,,185.0,,,10.1007/s11665-018-3822-8,,0.20848708487084872
355,Hf0.25 Nb0.25 Ti1 V0.5 Zr0.5,CAST,C,800.0,,6.7,BCC,322.5,135.0,,,100.0,50.0,,10.1007/s40195-019-00921-3,,0.2975092250922509
284,Co1 Cr1 Cu1 Fe1,,,25.0,8.2,8.196451779,FCC,134.0,,,,207.5263345,,,https://doi.org/10.1016/j.dib.2018.11.111,Data in Brief 21 (2018) 2664¡V2678,0.12361623616236163
79,Al0.5 Co1 Cr1 Cu1 Fe1 Ni1 V1.6,,,25.0,7.2,7.245214601,BCC,594.0,,,,173.6429946,,,https://doi.org/10.1016/j.dib.2018.11.111,Data in Brief 21 (2018) 2664¡V2678,0.5479704797047971
90,Al0.5 Mo1 Nb1 Ti1 V1,CAST,C,25.0,6.8,6.817877503,BCC,487.0,1625.0,,158.0,155.5890876,11.0,11.0,,Prof.Yeh-RHEA,0.4492619926199262
367,Hf1 Mo0.75 Nb1 Ta1 Ti1 Zr1,CAST,C,25.0,,9.9,BCC,492.0,1373.0,,109.0,130.0,50.0,,10.1016/j.matlet.2016.03.133,,0.45387453874538747

File: attention_score/data/vl_all_data_calcDensity_convert.csv
,FORMULA,PROPERTY: Processing method,PROPERTY: Type of test,PROPERTY: Test temperature ($^\circ$C),PROPERTY: Exp. Density (g/cm$^3$),PROPERTY: Calculated Density (g/cm$^3$),PROPERTY: Microstructure,PROPERTY: HV,PROPERTY: YS (MPa),PROPERTY: UTS (MPa),PROPERTY: Exp. Young modulus (GPa),PROPERTY: Calculated Young modulus (GPa),PROPERTY: Elongation (%),PROPERTY: Elongation plastic (%),Others: DOI,Others: Reference,target_nor
101,Al0.3 Co1 Cr1 Fe1 Ni1,CAST,C,300.0,,7.6,FCC,132.0,,,,,25.0,,10.1088/2053-1591/ab0597,,0.5073574836016236
260,Al1 Co0.465 Cr0.442 Fe0.209 Ni0.209,,,,,5.3,,816.0,,,,,,,10.1016/j.actamat.2019.03.010,,0.3538150872485007
1083,Mo1 Ta1 Ti1 V1,CAST,C,25.0,,9.6,BCC,,1221.0,1454.0,,189.0,,,10.4028/www.scientific.net/MSF.898.638,,0.6408726108652087
109,Al0.3 Cr0.5 Cu0.5 Fe0.5 Ni1,,,25.0,,7.5,FCC,,,,,185.0,,,10.1063/1.3587228,,0.5006817272384444
649,Co1 Cu1 Fe1 Mn1 Ni1,CAST,T,25.0,,8.4,FCC,208.0,,478.0,,189.0,,,10.1016/j.matdes.2012.08.019,,0.5607635345070577
736,Cr1 Nb1 Ti1 W1,CAST,,,,9.9,BCC,630.0,,,,217.0,,,10.1016/j.matdes.2018.06.003,,0.6608998799547466
332,Al1 Cr1 Mo1 Ti1,ANNEAL,C,23.0,5.98,6.0,BCC,,1100.0,,,189.0,,,10.1016/j.actamat.2019.06.032,,0.4005453817907555
49,Al0.25 Mo1 Nb1 Ti1 V1,CAST,C,25.0,,7.1,BCC,460.0,1250.0,1500.0,,161.0,13.0,,10.3390/e16020870,,0.4739787017857273
461,Al1 Nb1 Ti1 V1,,,1000.0,5.5,5.496265861,BCC,,158.0,,,103.9545112,50.0,,https://doi.org/10.1016/j.dib.2018.11.111,Data in Brief 21 (2018) 2664¡V2678,0.3669173179529568
921,Hf1 Nb1 Ta1 Ti1 Zr1,WROUGHT,,760.0,,9.9,BCC,,,,78.7,107.0,,,10.1016/j.jallcom.2019.05.322,,0.6608998799547466
453,Al1 Nb1.5 Ta0.5 Ti1.5 Zr0.5,,,25.0,6.8,6.848966848,BCC,,1280.0,,,105.1027635,4.0,,https://doi.org/10.1016/j.dib.2018.11.111,Data in Brief 21 (2018) 2664¡V2678,0.4572203401673979
558,Co1 Cr1 Fe1 Mn1 Ni1,WROUGHT,T,25.0,,8.0,FCC,,353.0,635.0,,220.0,8.0,,10.1016/j.jallcom.2019.04.121,,0.5340605090543407
155,Al0.5 Co1 Cr1 Cu1 Fe1 Ni1 Ti0.4,CAST,,25.0,,7.3,FCC,321.0,,,,,,,10.2320/matertrans.47.1395,,0.48733021451208586
423,Al1 Co1 Cr1 Fe1 Ni1 Ti0.5,,C,25.0,6.4,6.442487963,BCC,178.0,2260.0,3140.0,187.0,175.8114219,23.0,,https://doi.org/10.1016/j.dib.2018.11.111,Data in Brief 21 (2018) 2664¡V2678,0.43008480013703027
1040,Mo1 Nb1 Ta1 Ti1 V1 W1,CAST,C,1000.0,10.91,11.0,BCC,,753.0,,,209.0,,,10.1016/j.actamat.2019.06.032,,0.7343331999497185
78,Al0.304 Co1 Cr1 Fe1 Ni1,WROUGHT,T,25.0,,7.6,FCC,,159.0,410.0,,,43.0,,10.1016/j.matdes.2017.02.072,,0.5073574836016236
1141,Nb1 Ta1 Ti1,WROUGHT,C,1000.0,,10.0,BCC,,160.0,,,136.0,18.5,,10.1016/j.actamat.2019.06.006,,0.6675756363179258
208,Al0.774 Fe1 Mn0.903 Ni0.484 Ti0.026,ANNEAL,,,,6.3,,410.0,,,,,,,10.1155/2019/2157592,,0.4205726508802933
292,Al1 Co1 Cr0.091 Nb0.727 W0.212,CAST,,25.0,,7.2,,1084.0,,,,,,,10.1038/s41467-019-10533-1,,0.4806544581489066
970,Hf1 Nb0.5 O0.1 Ta0.5 Ti1 Zr1,CAST,C,25.0,9.29,9.000474978,BCC,,1100.0,,,,50.0,50.0,,Prof.Yeh-RHEA,0.6008497810601919
128,Al0.4 Cr1 Cu1 Fe1 Ni2,,,25.0,7.8,7.758780509,FCC,,,,,190.4548045,,,https://doi.org/10.1016/j.dib.2018.11.111,Data in Brief 21 (2018) 2664¡V2678,0.5179572835346796
939,Hf1 Nb1 Ti1 Zr1,WROUGHT,,,,8.4,BCC,,,,69.7,89.0,,,10.1016/j.intermet.2019.04.003,,0.5607635345070577
1188,Nb1 Ti1 V2 Zr1,,,600.0,6.3,6.404764627,BCC,,571.0,,,104.6359102,50.0,,https://doi.org/10.1016/j.dib.2018.11.111,Data in Brief 21 (2018) 2664¡V2678,0.42756648213360676
971,Hf1 Nb0.5 O0.05 Ta0.5 Ti1 Zr1,CAST,C,25.0,9.29,9.141264456,BCC,,955.0,,,,50.0,50.0,,Prof.Yeh-RHEA,0.6102485435964639
735,Cr1 Nb1 Ta1 Ti1,CAST,,,,9.4,BCC,495.0,,,,162.0,,,10.1016/j.matdes.2018.06.003,,0.6275210981388504
1062,Mo1 Nb1 Ta1 W1,CAST,C,25.0,,13.7,BCC,,996.0,1148.0,,250.0,2.0,,10.1016/j.msea.2017.12.004,,0.9145786217555584
174,Al0.5 Co1 Cr1 Cu1 Fe1 Ni1 V1.2,,,25.0,7.3,7.320414388,BCC,579.0,,,,176.7009301,,,https://doi.org/10.1016/j.dib.2018.11.111,Data in Brief 21 (2018) 2664¡V2678,0.48869302931799996
937,Hf1 Nb1 Ti1 V1 Zr1,ANNEAL,C,25.0,,8.1,BCC,,1120.0,1376.0,,95.0,30.0,,10.1016/j.ijrmhm.2014.07.009,,0.54073626541752
582,Co1 Cr1 Fe1 Mn1 Ni1 V0.5,ANNEAL,C,25.0,,7.8,FCC,275.0,620.0,,,,75.0,,10.1016/j.jallcom.2014.12.157,,0.5207089963279822
1010,Mo1.7 Nb1 Ti1 V1 Zr1,,C,25.0,7.5,7.464302832,BCC,,1645.0,,,161.2548363,15.0,,https://doi.org/10.1016/j.dib.2018.11.111,Data in Brief 21 (2018) 2664¡V2678,0.4982986712742096
671,Co1 Mn1 Ni1,WROUGHT,T,25.0,,8.4,FCC,,231.0,653.0,,202.0,62.5,,10.1016/j.actamat.2014.08.026,,0.5607635345070577
700,Co1 Cr1 Fe1 Ni1,,T,25.0,8.2,8.175043328,FCC,,274.0,708.0,,225.7139231,39.0,,https://doi.org/10.1016/j.dib.2018.11.111,Data in Brief 21 (2018) 2664¡V2678,0.5457459751616214
1075,Mo1 Nb1 Ti1 V0.25 Zr1,CAST,C,25.0,,7.3,BCC,,1776.0,3893.0,,142.0,30.0,,10.1007/s11837-012-0366-5,,0.48733021451208586
1199,Co1 Ni1,,C,25.0,8.875,8.870783937,FCC,,107.0,,,204.5271493,42.4,,,Prof.Yeh-3dtransitional,0.592191923138161
678,Co1 Cr1 Cu1 Fe1,,,25.0,8.2,8.196451779,FCC,134.0,,,,207.5263345,,,https://doi.org/10.1016/j.dib.2018.11.111,Data in Brief 21 (2018) 2664¡V2678,0.547175151191512
1198,Nb1 Ti1 V1 Zr1,CAST,C,25.0,6.521,6.458317279,BCC,,1051.0,,,100.1988131,50.0,50.0,,Prof.Yeh-RHEA,0.43114152670714806
371,Al1 Nb1 Ti1 V1 Zr0.5,,C,25.0,5.64,5.6,,,1480.0,,,,50.0,,10.1016/j.matlet.2015.08.099,,0.3738423563380385
44,Al0.25 Co1 Fe1 Ni1,,C,25.0,7.9,7.886957534,FCC,138.0,158.0,,,191.8170678,,,https://doi.org/10.1016/j.dib.2018.11.111,Data in Brief 21 (2018) 2664¡V2678,0.526514069437251
442,Al1 Cu1 Fe1 Ni1 Ti1,,C,25.0,6.105,6.105067309,BCC,516.0,1070.0,,146.0,136.9184166,8.2,,,Prof.Yeh-3dtransitional,0.40755941935694423
578,Co1 Cr1 Fe1 Mn1 Ni1,WROUGHT,T,25.0,,8.0,FCC,,290.65,619.0,,,,,10.1007/s11661-019-05231-y,,0.5340605090543407
270,Al1 Co0.5 Cr0.5 Cu0.5 Fe0.5 Ni0.5,CAST,C,1000.0,,6.3,BCC,,116.0,,,156.0,,,10.1007/s11661-005-0218-9,,0.4205726508802933
478,Co0.25 Cr0.25 Fe1 Mn1,WROUGHT,T,25.0,,7.7,FCC,,476.0,947.0,,212.0,69.4,,10.1016/j.msea.2019.138039,,0.5140332399648029
999,Mo0.5 Nb1 Ti1 V1 Zr1,,C,25.0,6.8,6.822863505,BCC,,1473.0,,,122.3241237,32.0,,https://doi.org/10.1016/j.dib.2018.11.111,Data in Brief 21 (2018) 2664¡V2678,0.4554777445860729
158,Al0.5 Co1 Cr1 Fe1 Ni1 Ti0.5,,C,25.0,,6.9,,,1100.0,,,,,10.0,10.1016/j.jallcom.2018.01.247,,0.4606271890593689
1103,Mo1 Nb1 Ta1 V1 W1,CAST,C,25.0,12.4,12.37616704,BCC,535.5,1246.0,,,229.2405322,1.7,1.7,,Prof.Yeh-RHEA,0.8262027586904941
76,Al0.304 Co1 Cr1 Fe1 Ni1,CAST,C,25.0,,7.6,FCC,,,,,210.0,87.0,,10.1016/j.msea.2015.02.072,,0.5073574836016236
394,Al8 Co20 Cr18 Fe9 Nb4 Ni41,ANNEAL,C,,,7.783905237,FCC,,,,,196.765211,,,,Paper_Collection_6_element,0.519634549162871
70,Al0.2 Co1.5 Cr1 Fe1 Ni1.5 Ti0.5,,,25.0,7.6,7.551427889,FCC,487.0,,,,200.778353,,,https://doi.org/10.1016/j.dib.2018.11.111,Data in Brief 21 (2018) 2664¡V2678,0.5041149278108107
464,Al1 Nb1 Ti1 V1,ANNEAL,C,25.0,5.59,5.496265861,BCC,443.5,1020.0,,,103.9545112,5.0,5.0,,Prof.Yeh-RHEA,0.3669173179529568
344,Al1 Cu1 Fe1 Ni1 Ti1,CAST,C,25.0,,6.1,FCC,516.0,1074.0,1617.0,146.0,137.0,,8.0,10.1016/j.apsusc.2015.07.207,,0.40722113815393474
168,Al0.5 Co1 Cr1 Cu1 Fe1 Ni1,,,25.0,7.6,7.621679625,FCC,225.0,,,,188.9516251,,,https://doi.org/10.1016/j.dib.2018.11.111,Data in Brief 21 (2018) 2664¡V2678,0.5088047625470745
572,Co1 Cr1 Fe1 Mn1 Ni1,WROUGHT,T,25.0,,8.0,FCC,,1362.74,1471.0,,220.0,19.01,,10.1007/s11661-019-05231-y,,0.5340605090543407
286,Al1 Co0.667 Cr0.667 Fe0.667 Ni0.667,CAST,,25.0,,6.2,BCC,402.0,,,,171.0,,,10.1016/j.jallcom.2008.07.124,,0.41389689451711403
889,Hf1 Nb1 Ta1 Ti1 Zr1,WROUGHT,,120.0,,9.9,BCC,,,,87.7,107.0,,,10.1016/j.jallcom.2019.05.322,,0.6608998799547466
529,Co1 Cr1 Cu1 Fe1 Ni1,CAST,C,25.0,,8.3,FCC,,300.0,,,206.0,50.2,,10.1007/s11665-018-3837-1,,0.5540877781438786
435,Al1 Cr1 Mo1 Nb1 Ti1,,,400.0,6.6,6.565952966,BCC,,1080.0,,,170.0203827,2.0,,https://doi.org/10.1016/j.dib.2018.11.111,Data in Brief 21 (2018) 2664¡V2678,0.43832702293110226
23,Al0.20 Co1 Cr1 Fe1 Mn1 Ni1,,T,25.0,7.7,7.739021059,FCC,171.0,220.0,,,211.7652315,56.0,,https://doi.org/10.1016/j.dib.2018.11.111,Data in Brief 21 (2018) 2664¡V2678,0.5166381907939753
523,Co1 Cr0.667 Fe0.667 Ni1 Ti0.333,ANNEAL,,25.0,,7.8,FCC,509.0,,,,,,,10.1016/j.actamat.2011.06.041,,0.5207089963279822
522,Co1 Cr0.588 Fe0.176 Mo0.176 Ni1,WROUGHT,T,25.0,,8.6,FCC,,309.0,,,231.0,82.0,,10.1016/j.ijplas.2018.10.005,,0.5741150472334162
123,Al0.451 Co0.451 Cr0.451 Fe0.451 Ni1,,T,-70.0,,7.1,,,570.0,1143.0,,,18.0,,10.1016/j.actamat.2016.11.016,,0.4739787017857273
43,Al0.25 Co1 Cr1 Fe1 Ni1,,,25.0,7.7,7.719849722,FCC,113.0,,,,212.7722739,,,https://doi.org/10.1016/j.dib.2018.11.111,Data in Brief 21 (2018) 2664¡V2678,0.5153583590442913
58,Al0.278 Co0.694 Cr0.222 Fe0.417 Ni1 Ti0.167,ANNEAL,T,700.0,,7.4,FCC,,461.0,560.0,,,12.0,,10.3390/e21020169,,0.49400597087526515
231,Al1 Co0.234 Cr0.468 Cu0.106 Fe0.213 Ni0.106,,,,,5.0,,797.0,,,,,,,10.1016/j.actamat.2019.03.010,,0.3337878181589629
727,Cr1 Mo1 Nb1 Ta1 V1 W1,CAST,C,25.0,,11.7,,704.6,,,,,,,10.1016/j.calphad.2015.09.007,,0.7810634944919732
617,Co1 Cr1 Fe1 Ni1,WROUGHT,T,25.0,,8.2,FCC,,172.0,504.0,210.0,226.0,,,10.1016/j.actamat.2019.04.017,,0.5474120217806991
551,Co1 Cr1 Fe1 Mn1 Ni1,WROUGHT,T,25.0,,8.0,FCC,,280.0,,,220.0,54.0,,10.1016/j.msea.2019.04.025,,0.5340605090543407
497,Co0.5 Fe0.5 Mo0.1 Ni1 V0.25,CAST,T,700.0,,8.4,FCC,,212.0,,,202.0,,154.3,10.1016/j.scriptamat.2019.02.038,,0.5607635345070577
1003,Mo0.7 Nb1 Ti1 V1 Zr1,ANNEAL,C,25.0,,6.9,BCC,,1706.0,,,130.0,,32.0,10.1016/j.matdes.2015.06.072,,0.4606271890593689
233,Al1 Co0.255 Cr0.255 Cu0.106 Fe0.277 Ni0.234,,,,,5.1,,811.0,,,,,,,10.1016/j.actamat.2019.03.010,,0.34046357452214215
737,Cr1 Nb1 Ti1 Zr1,,C,25.0,6.67,6.6,,418.0,1260.0,,,,6.0,,10.1016/j.actamat.2012.11.032,,0.44059991996983106
218,Al0.8 Cr1 Cu1 Fe1 Ni2,,,25.0,7.3,7.283715815,FCC,,,,,179.1471486,,,https://doi.org/10.1016/j.dib.2018.11.111,Data in Brief 21 (2018) 2664¡V2678,0.4862431219957565
333,Al1 Cr1 Mo1 Ti1,ANNEAL,C,1000.0,5.98,6.0,BCC,,375.0,,,189.0,,,10.1016/j.actamat.2019.06.032,,0.4005453817907555
113,Al0.3 Nb1 Ta0.8 Ti1.4 V0.2 Zr1.3,,,25.0,7.7,7.706514339,BCC,,1965.0,,,107.1964186,5.0,,https://doi.org/10.1016/j.dib.2018.11.111,Data in Brief 21 (2018) 2664¡V2678,0.5144681213651144
1153,Nb1 Ta1 Ti1 W1,ANNEAL,C,600.0,,12.1,BCC,,596.0,,,198.0,,,10.1016/j.actamat.2019.06.006,,0.8077665199446903
814,Hf1 Mo0.5 Nb1 Ti1 V0.5,CAST,C,1200.0,,9.0,BCC,,60.0,,,126.0,,,10.1016/j.jallcom.2016.10.014,,0.6008180726861333
51,Al0.25 Mo1 Nb1 Ti1 V1,CAST,C,25.0,7.1,7.065041148,BCC,460.0,1250.0,,164.0,160.7240221,13.0,12.0,,Prof.Yeh-RHEA,0.47164493399884294
479,Co0.25 Cr1 Ni1,WROUGHT,T,25.0,,8.1,FCC,,518.0,744.0,240.0,238.0,36.0,,10.1016/j.actamat.2019.04.017,,0.54073626541752
352,Al1 Mo1 Nb1 Ti1,ANNEAL,C,600.0,,6.5,BCC,,520.0,,,151.0,,,10.1007/s11661-017-4386-1,,0.4339241636066518
410,Al1 Co1 Cr1 Fe1 Mo0.1 Ni1,,C,25.0,6.805,6.803137068,BCC,,1800.0,,,187.8028973,9.1,,,Prof.Yeh-3dtransitional,0.45416085571281684
247,Al1 Co0.333 Cr0.333 Cu0.333 Fe0.333,,,25.0,,5.4,BCC,644.0,,,,136.0,,,10.3166/acsm.31.633-648,,0.36049084361168
756,Fe1 Mn1 Ni1,WROUGHT,T,25.0,,8.1,FCC,,221.0,602.0,,203.0,49.0,,10.1016/j.actamat.2014.08.026,,0.54073626541752
424,Al1 Co1 Fe1 Ni1,,C,25.0,6.6,6.604716099,BCC,456.0,964.0,,,161.7140033,,,https://doi.org/10.1016/j.dib.2018.11.111,Data in Brief 21 (2018) 2664¡V2678,0.4409147552489174
420,Al1 Co1 Cr1 Fe1 Ni1 Ti1,,C,25.0,6.2,6.228043003,BCC,,1860.0,2580.0,181.0,169.2125674,9.0,,https://doi.org/10.1016/j.dib.2018.11.111,Data in Brief 21 (2018) 2664¡V2678,0.4157689770743131
380,Al2 Co1 Cr1 Cu1 Fe1 Ni1,,,600.0,6.3,6.271288576,BCC,,805.0,,,156.3263851,,,https://doi.org/10.1016/j.dib.2018.11.111,Data in Brief 21 (2018) 2664¡V2678,0.4186559461656539
54,Al0.25 Nb1 Ta1 Ti1 V1,CAST,C,25.0,8.8,8.794810956,BCC,,1330.0,,92.0,130.4925823,50.0,50.0,,Prof.Yeh-RHEA,0.5871201520247565
706,Co1 Cu1 Fe1 Mn1 Ni1,,T,25.0,8.4,8.387119793,FCC,208.0,,478.0,,189.2450445,14.0,,https://doi.org/10.1016/j.dib.2018.11.111,Data in Brief 21 (2018) 2664¡V2678,0.5599036832686646
723,Cr1 Fe1 Mn1 Ni1,,,,,7.8,FCC,,,,,222.0,,,10.1016/j.jallcom.2019.04.296,,0.5207089963279822
875,Hf1 Nb1 Ta1 Ti1 Zr1,CAST,T,25.0,,9.9,BCC,,820.0,869.0,,107.0,50.0,,10.1016/j.msea.2015.12.017,,0.6608998799547466
56,Al0.278 Co0.694 Cr0.222 Fe0.417 Ni1 Ti0.167,ANNEAL,T,23.0,,7.4,FCC,,520.0,696.0,,,,,10.3390/e21020169,,0.49400597087526515
86,Al0.333 Cr0.667 Fe1 Mn0.667 Ni0.333,CAST,,25.0,,7.0,BCC,396.0,,,,201.0,,,10.1016/j.msea.2010.05.052,,0.4673029454225481
652,Co1 Cu1 Fe1 Ni1 Sn0.02,CAST,T,25.0,,8.6,FCC,,,548.0,,185.0,,17.0,10.1016/j.msea.2012.03.080,,0.5741150472334162
832,Hf1 Mo1 Nb1 Ta1 Ti1 Zr1,CAST,C,1000.0,,9.9,BCC,,814.0,,,137.0,,,10.1016/j.intermet.2015.03.013,,0.6608998799547466
358,Al1 Nb1 Ta1 Ti1,CAST,,,,8.2,BCC,458.0,,,,120.0,,,10.1016/j.matdes.2018.06.003,,0.5474120217806991
1169,Nb1 Ta1 V1 W1,,C,25.0,12.9,12.88664201,BCC,492.0,1530.0,,,205.5328097,12.0,,https://doi.org/10.1016/j.dib.2018.11.111,Data in Brief 21 (2018) 2664¡V2678,0.8602808239827064
184,Al0.5 Hf1 Nb1 Ta1 Ti1 Zr1,,C,25.0,9.3,9.338160378,BCC,396.0,1302.0,,107.0,104.0625193,46.0,,https://doi.org/10.1016/j.dib.2018.11.111,Data in Brief 21 (2018) 2664¡V2678,0.6233928356382192
844,Hf1 Mo1 Nb1 Ti1 Zr1,CAST,C,1000.0,,8.7,BCC,,721.0,,,128.0,50.0,,10.3390/e21010015,,0.5807908035965954
274,Al1 Co0.5 Cr0.5 Cu0.5 Fe0.5 Ni0.5,CAST,C,500.0,,6.3,BCC,,1120.0,,,156.0,,,10.1007/s11661-005-0218-9,,0.4205726508802933
289,Al1 Co0.8 Cr0.8 Fe0.8 Mn0.8 Ni0.8,CAST,,25.0,,6.6,BCC,539.0,,,,180.0,,,10.1016/j.actamat.2013.09.037,,0.44059991996983106
240,Al1 Co0.289 Cr0.158 Cu0.237 Fe0.816 Ni0.132,,,,,5.6,,604.0,,,,,,,10.1016/j.actamat.2019.03.010,,0.3738423563380385
548,Co1 Cr1 Fe1 Mn1 Ni1,WROUGHT,T,25.0,,8.0,FCC,,560.0,,,220.0,39.5,,10.1016/j.msea.2019.04.025,,0.5340605090543407
198,Al0.75 Hf1 Nb1 Ta1 Ti1 Zr1,CAST,C,25.0,,9.1,BCC,427.0,1415.0,2050.0,102.0,103.0,30.0,,10.1016/j.jallcom.2014.11.064,,0.6074938290493125
594,Co1 Cr1 Fe1 Mo0.2 Ni1,ANNEAL,T,25.0,,8.3,FCC,,,899.0,,232.0,31.0,,10.3390/e21050448,,0.5540877781438786
1006,Mo1.3 Nb1 Ti1 V1 Zr1,,C,25.0,7.3,7.279138633,BCC,,1496.0,,,150.0167131,30.0,,https://doi.org/10.1016/j.dib.2018.11.111,Data in Brief 21 (2018) 2664¡V2678,0.48593756047713715
519,Co1 Cr0.588 Fe0.176 Mo0.176 Ni1,WROUGHT,T,25.0,,8.6,FCC,,950.0,,,231.0,36.0,,10.1016/j.ijplas.2018.10.005,,0.5741150472334162
861,Hf1 Mo1 Ta1 Ti1 Zr1,CAST,C,1000.0,,10.2,BCC,,855.0,,,143.0,,,10.1016/j.intermet.2015.03.013,,0.6809271490442843
367,Al1 Nb1 Ti1 V1,ANNEAL,C,600.0,,5.5,BCC,,780.0,1005.0,,104.0,,,10.1016/j.jallcom.2015.08.224,,0.36716659997485923
841,Hf1 Mo1 Nb1 Ta1 Zr1,CAST,C,1400.0,,10.9,BCC,,278.0,,,141.0,,,10.3390/e21010015,,0.7276574435865392
738,Cr1 Cu1 Fe1 Mo1 Ni1,,,25.0,8.7,8.717125668,FCC,263.0,,,,236.4032086,,,https://doi.org/10.1016/j.dib.2018.11.111,Data in Brief 21 (2018) 2664¡V2678,0.5819340714678424
1061,Mo1 Nb1 Ta1 V1 W1,CAST,C,1600.0,,12.4,BCC,,477.0,,,229.0,,,10.1016/j.intermet.2011.01.004,,0.8277937890342281
961,Hf1 Mo1 Nb1 Ti1 Zr1,,,800.0,8.7,8.685086263,BCC,,825.0,,,127.9212828,50.0,,https://doi.org/10.1016/j.dib.2018.11.111,Data in Brief 21 (2018) 2664¡V2678,0.5797951988498302
1157,Nb1 Ta1 V1 W1,CAST,C,25.0,,12.9,BCC,,1530.0,1700.0,,206.0,12.0,,10.1016/j.msea.2016.07.102,,0.8611725708501243
1096,Mo1 Nb1 Ta1 V1 W1,,,600.0,12.4,12.37616704,BCC,,862.0,,,229.2405322,13.0,,https://doi.org/10.1016/j.dib.2018.11.111,Data in Brief 21 (2018) 2664¡V2678,0.8262027586904941
298,Al1 Co1 Cr1 Fe1 Ni1,CAST,C,25.0,,6.7,BCC,520.0,1373.0,3531.0,,,20.0,,10.1016/j.msea.2011.10.110,,0.44727567633301035
743,Cr1 Fe1 Mo0.2 Ni3,ANNEAL,C,,,8.427662237,FCC,238.0,,,,224.777957,,,,Paper_Collection_4_element,0.562610198053783
107,Al0.3 Co1 Cr1 Cu1 Fe1,,,25.0,7.7,7.666069343,FCC,180.0,,,,194.2601286,,,https://doi.org/10.1016/j.dib.2018.11.111,Data in Brief 21 (2018) 2664¡V2678,0.5117681119710569
199,Al0.75 Hf1 Nb1 Ta1 Ti1 Zr1,,C,25.0,9.1,9.091430053,BCC,427.0,1415.0,,105.0,102.7968193,30.0,,https://doi.org/10.1016/j.dib.2018.11.111,Data in Brief 21 (2018) 2664¡V2678,0.606921720267139
1192,Nb1 Ti1 V1 Zr1,,,25.0,6.3,6.458317279,BCC,,1105.0,,,100.1988131,50.0,,https://doi.org/10.1016/j.dib.2018.11.111,Data in Brief 21 (2018) 2664¡V2678,0.43114152670714806
746,Cr1 Nb1 Ti1.89 V0.56,CAST,C,25.0,6.17,6.161703106,BCC,,990.0,,,142.0401973,50.0,50.0,,Prof.Yeh-RHEA,0.411340287179009
620,Co1 Cr1 Fe1 Ni1,WROUGHT,T,25.0,,8.2,FCC,,274.0,708.0,,226.0,51.0,,10.1016/j.actamat.2014.08.026,,0.5474120217806991
275,Al1 Co0.5 Cr0.5 Cu0.5 Fe0.5 Ni0.5,CAST,C,700.0,,6.3,BCC,,567.0,,,156.0,,,10.1007/s11661-005-0218-9,,0.4205726508802933
1079,Mo1 Nb1 Ti1 V1,CAST,C,25.0,,7.3,BCC,441.0,1200.0,2050.0,,167.0,26.0,,10.3390/e16020870,,0.48733021451208586
545,Co1 Cr1 Fe1 Mn1 Ni1,WROUGHT,T,25.0,,8.0,FCC,,1150.0,,,220.0,6.0,,10.1016/j.msea.2019.04.025,,0.5340605090543407
81,Al0.312 Ca0.021 Li0.792 Mg1 Si0.021,CAST,C,25.0,1.52,1.4,,,360.0,,,,9.0,,10.3390/ma12071136,,0.09346058908450962
428,Al1 Cr1 Fe1 Ni1,,C,25.0,6.3,6.260628877,BCC,472.0,1406.0,2927.0,,178.9440311,29.0,,https://doi.org/10.1016/j.dib.2018.11.111,Data in Brief 21 (2018) 2664¡V2678,0.41794433063136566
979,Hf1 Nb1 Ta1 Ti1 Zr1,,,1400.0,9.9,9.893530612,BCC,,790.0,,,106.9115089,50.0,,https://doi.org/10.1016/j.dib.2018.11.111,Data in Brief 21 (2018) 2664¡V2678,0.6604679993736778
730,Cr1 Mo1 Nb1 Ti1,ANNEAL,C,400.0,,7.6,BCC,,1115.0,,,196.0,,,10.1016/j.actamat.2019.06.006,,0.5073574836016236
1013,Mo1 Nb0.5 Ti0.5 V0.5 Zr0.5,ANNEAL,C,25.0,,7.6,BCC,,1765.0,,,169.0,,12.0,10.1016/j.matdes.2015.06.072,,0.5073574836016236
542,Co1 Cr1 Fe1 Mn1 Ni1,WROUGHT,C,25.0,,8.0,FCC,394.1,1150.0,,,220.0,1.1,,10.1016/j.scriptamat.2018.11.042,,0.5340605090543407
959,Hf1 Mo1 Nb1 Ta1 Ti1 Zr1,,C,25.0,9.9,9.938913534,BCC,505.0,1512.0,,147.0,137.0328224,12.0,,https://doi.org/10.1016/j.dib.2018.11.111,Data in Brief 21 (2018) 2664¡V2678,0.6634976526768894
411,Al1 Co1 Cr1 Fe1 Nb0.1 Ni1,,C,25.0,6.775,6.769776572,BCC,569.0,1640.0,,,182.0579107,17.2,,,Prof.Yeh-3dtransitional,0.45193379027830866
265,Al1 Co0.512 Cr0.581 Fe0.116 Ni0.116,,,,,5.2,,848.0,,,,,,,10.1016/j.actamat.2019.03.010,,0.34713933088532145
147,Al0.5 Co1 Cr1 Cu1 Fe1 Ni1,CAST,C,1000.0,,7.6,FCC,,150.0,,,,7.6,,10.1007/s11661-005-0218-9,,0.5073574836016236
774,Hf0.26 Nb1 Ta1 Ti0.578 Zr0.416,CAST,C,60.0,,10.4,BCC,,795.0,,,122.0,,,10.1080/14786435.2015.1028506,,0.6942786617706429
210,Al0.774 Fe1 Mn0.903 Ni0.484 Ti0.097,CAST,,,,6.2,,500.0,,,,,,,10.1155/2019/2157592,,0.41389689451711403
712,Co1 Fe1 Ni1,,C,25.0,8.5,8.524402703,FCC,125.0,209.0,,,206.7823096,,,https://doi.org/10.1016/j.dib.2018.11.111,Data in Brief 21 (2018) 2664¡V2678,0.5690683558685472
906,Hf1 Nb1 Ta1 Ti1 Zr1,WROUGHT,,460.0,,9.9,BCC,,,,83.1,107.0,,,10.1016/j.jallcom.2019.05.322,,0.6608998799547466
526,Co1 Cr1 Cu1 Fe1,,,25.0,,8.2,FCC,134.0,,,,208.0,,,10.3166/acsm.31.633-648,,0.5474120217806991
1161,Nb1 Ti1 Zr1,CAST,T,25.0,,6.5,BCC,295.0,956.0,991.0,88.0,94.0,,,10.3390/e21020114,,0.4339241636066518
926,Hf1 Nb1 Ta1 Ti1 Zr1,WROUGHT,T,25.0,,9.9,BCC,,985.0,1004.0,,107.0,,,10.1016/j.jallcom.2019.04.291,,0.6608998799547466
425,Al1 Co1 Fe1 Ni1 Ti1 V1 Zr1,,,25.0,6.2,6.165887156,BCC,790.0,,,,128.8580452,,,https://doi.org/10.1016/j.dib.2018.11.111,Data in Brief 21 (2018) 2664¡V2678,0.41161960416312265
711,Co1 Fe1 Ni1,,C,25.0,8.5,8.524402703,FCC,125.0,204.0,,,206.7823096,,,https://doi.org/10.1016/j.dib.2018.11.111,Data in Brief 21 (2018) 2664¡V2678,0.5690683558685472
1001,Mo0.667 Nb0.667 Ti0.667 V1 Zr0.667,CAST,C,25.0,,7.1,BCC,,1735.0,3300.0,,140.0,20.0,,10.1007/s11837-012-0366-5,,0.4739787017857273
809,Hf0.5 Ti2 V1 Zr1,CAST,C,25.0,6.47,6.498698848,BCC,,1160.0,,,99.54231228,50.0,50.0,,Prof.Yeh-RHEA,0.4338373018692172
1193,Nb1 Ti1 V1 Zr1,,,600.0,6.3,6.458317279,BCC,,834.0,,,100.1988131,50.0,,https://doi.org/10.1016/j.dib.2018.11.111,Data in Brief 21 (2018) 2664¡V2678,0.43114152670714806
362,Al1 Nb1 Ta1 Ti1 V1,CAST,C,25.0,,7.9,BCC,,993.0,,,122.0,,,10.1016/j.proeng.2012.03.043,,0.5273847526911615
938,Hf1 Nb1 Ti1 Zr1,CAST,T,25.0,,8.4,BCC,,879.0,969.0,,89.0,,14.9,10.1016/j.matlet.2014.05.134,,0.5607635345070577
323,Al1 Cr1 Mo1 Nb1 Ti1,CAST,C,400.0,,6.6,BCC,,1080.0,1100.0,,170.0,2.0,,10.1016/j.jallcom.2015.11.050,,0.44059991996983106
644,Co1 Cr1 Ni1,WROUGHT,T,25.0,,8.3,FCC,,300.0,860.0,,,60.0,,10.1016/j.actamat.2014.08.026,,0.5540877781438786
988,Mo0.135 Nb0.205 Ti0.24 V0.20 Zr0.22,CAST,C,25.0,6.845,6.835399701,BCC,,1475.5,,,126.8650501,29.75,22.0,,Prof.Yeh-RHEA,0.4563146304882435
135,Al0.511 Co0.511 Cr0.511 Fe0.511 Ni1,,T,-192.0,,7.0,,,700.0,1000.0,,,16.5,,10.1016/j.actamat.2016.11.016,,0.4673029454225481
629,Co1 Cr1 Fe1 Ni1 Ti0.2,WROUGHT,T,-196.0,,7.9,FCC,,860.0,1580.0,,218.0,46.0,,10.1016/j.actamat.2018.11.049,,0.5273847526911615
845,Hf1 Mo1 Nb1 Ti1 Zr1,CAST,C,1200.0,,8.7,BCC,,301.0,,,128.0,50.0,,10.3390/e21010015,,0.5807908035965954
485,Co0.286 Cr0.429 Fe1 Mn0.143 Ni0.714 V0.286,WROUGHT,T,25.0,,7.9,FCC,,350.0,690.0,,208.0,50.0,,10.1016/j.msea.2018.12.077,,0.5273847526911615
140,Al0.5 Co1 Cr1 Cu1 Fe1,,,25.0,,7.4,FCC,207.0,,,,,,,10.3166/acsm.31.633-648,,0.49400597087526515
605,Co1 Cr1 Fe1 Ni1,,,,,8.2,,,,,204.0,226.0,48.0,,10.1016/j.msea.2016.05.082,,0.5474120217806991
342,Al1 Cu0.077 Mg0.077 Ni0.077 Si0.231 Zn0.077,CAST,C,25.0,3.15,3.2,FCC,,534.0,,107.8,72.0,1.0,,10.1038/s41598-019-43329-w,,0.21362420362173629
588,Co1 Cr1 Fe1 Mo0.15 Ni1,WROUGHT,T,25.0,,8.3,FCC,,1301.0,1493.0,,231.0,,7.2,10.1016/j.msea.2019.05.078,,0.5540877781438786
634,Co1 Cr1 Mn1 Ni1,WROUGHT,T,25.0,,8.1,FCC,,282.0,694.0,,222.0,44.0,,10.1016/j.actamat.2014.08.026,,0.54073626541752
990,Mo0.1 Nb1 Ti1 V0.3 Zr1,ANNEAL,C,25.0,,6.6,BCC,,932.0,,,102.0,,45.0,10.1016/j.matdes.2015.06.072,,0.44059991996983106
209,Al0.774 Fe1 Mn0.903 Ni0.484 Ti0.026,ANNEAL,,,,6.3,,330.0,,,,,,,10.1155/2019/2157592,,0.4205726508802933
430,Al1 Cr1 Fe1 Mo0.2 Ni1,,C,25.0,6.5,6.487648344,BCC,549.0,1487.0,3222.0,,187.5301653,29.0,,https://doi.org/10.1016/j.dib.2018.11.111,Data in Brief 21 (2018) 2664¡V2678,0.4330995971452738
467,C0.5 Co1 Cr1 Fe1 Mn1 Ni1,WROUGHT,T,25.0,,7.6,FCC,,520.9,791.0,,,40.3,,10.1016/j.msea.2019.01.050,,0.5073574836016236
331,Al1 Cr1 Mo1 Nb1 Ti1,ANNEAL,C,1200.0,,6.6,BCC,,150.0,,,,,,10.1007/s11661-017-4386-1,,0.44059991996983106
170,Al0.5 Co1 Cr1 Cu1 Fe1 Ni1,,C,25.0,7.625,7.621679625,FCC,210.0,388.0,,,188.9516251,,,,Prof.Yeh-3dtransitional,0.5088047625470745
984,Hf1 Nb1 Ta1 Zr1,CAST,C,25.0,11.3,11.06162515,BCC,,1320.0,,,104.9436304,34.0,32.0,,Prof.Yeh-RHEA,0.7384471448221621
590,Co1 Cr1 Fe1 Mo0.15 Ni1,WROUGHT,T,25.0,,8.3,,,1273.0,1458.0,,,,5.5,10.1016/j.msea.2019.05.078,,0.5540877781438786
538,Co1 Cr1 Fe1 Mn1 Ni1,WROUGHT,T,25.0,,8.0,FCC,,243.0,558.0,,220.0,56.0,,10.1080/02670836.2017.1342367,,0.5340605090543407
1032,Mo1 Nb1 Ta1 Ti1,ANNEAL,C,1000.0,,10.0,BCC,,539.0,,,179.0,,,10.1016/j.actamat.2019.06.006,,0.6675756363179258
163,Al0.5 Co1 Cr1 Cu1 Fe1 Ni1,,,500.0,7.6,7.621679625,FCC,,421.0,,,188.9516251,,,https://doi.org/10.1016/j.dib.2018.11.111,Data in Brief 21 (2018) 2664¡V2678,0.5088047625470745
405,Al1 Co1 Cr1 Fe1 Ni1,,C,25.0,6.7,6.717648579,BCC,520.0,1373.0,3531.0,,184.2786056,25.0,,https://doi.org/10.1016/j.dib.2018.11.111,Data in Brief 21 (2018) 2664¡V2678,0.4484538524686135
942,Hf1 Nb1 Ti1 Zr1,CAST,C,800.0,,8.4,BCC,,303.0,,,89.0,51.0,,10.1007/s12598-019-01310-6,,0.5607635345070577
156,Al0.5 Co1 Cr1 Cu1 Fe1 Ni1 V0.2,CAST,,25.0,,7.6,FCC,204.0,,,,,,,10.1007/s11661-006-0081-3,,0.5073574836016236
314,Al1 Co1 Fe1 Ni1,CAST,C,25.0,,6.6,BCC,456.0,964.0,,,162.0,,,10.1016/j.jmmm.2014.07.023,,0.44059991996983106
433,Al1 Cr1 Fe1 Mo0.5 Ni1,,C,25.0,6.785,6.783315691,BCC,621.5,1750.0,,,198.7126404,12.6,,,Prof.Yeh-3dtransitional,0.4528376288764696
1118,Mo1 Nb1 Ti1 V0.50 Zr1,CAST,C,25.0,7.205,7.207997756,BCC,,1650.0,,,141.6122782,28.1,18.0,,Prof.Yeh-RHEA,0.4811883688539882
946,Hf1 Mo0.25 Nb1 Ta1 Ti1 Zr1,CAST,C,25.0,9.94,9.906161127,BCC,,1110.0,,96.0,115.2945674,50.0,50.0,,Prof.Yeh-RHEA,0.6613111817824927
964,Hf1 Mo1 Nb1 Ti1 Zr1,,C,25.0,8.7,8.685086263,BCC,,1803.0,1719.0,,127.9212828,10.0,,https://doi.org/10.1016/j.dib.2018.11.111,Data in Brief 21 (2018) 2664¡V2678,0.5797951988498302
927,Hf1 Nb1 Ta1 Ti1 Zr1,WROUGHT,T,25.0,,9.9,BCC,,972.0,1000.0,,107.0,,,10.1016/j.jallcom.2019.04.291,,0.6608998799547466
893,Hf1 Nb1 Ta1 Ti1 Zr1,WROUGHT,,200.0,,9.9,BCC,,,,86.9,107.0,,,10.1016/j.jallcom.2019.05.322,,0.6608998799547466
196,Al0.6 Cr1 Cu1 Fe1 Ni2,,,25.0,7.5,7.509549942,FCC,,,,,184.5225314,,,https://doi.org/10.1016/j.dib.2018.11.111,Data in Brief 21 (2018) 2664¡V2678,0.5013192580991893
192,Al0.5 Nb1 Ta0.8 Ti1.5 V0.2 Zr1,,,800.0,7.6,7.557222162,BCC,,796.0,,,108.974285,50.0,,https://doi.org/10.1016/j.dib.2018.11.111,Data in Brief 21 (2018) 2664¡V2678,0.5045017393593082
694,Co1 Cr1 Fe1 Mn1 Ni1 V0.25,,C,25.0,7.925,7.920592137,FCC,151.0,200.0,,,214.7184545,75.0,,,Prof.Yeh-3dtransitional,0.5287594335872535
