Repository: azuredg01/alloy-textualization

本專案用於將合金（Alloy）資料集轉換為可供 Transformer-based 模型
（如 RoBERTa、MatSciBERT）進行 **性質回歸（Regression）**
與 **結構分類（Classification）** 的訓練資料，
並透過 **HuggingFace Accelerate + Distributed Data Parallel (DDP)** 進行多 GPU 訓練。

## Pipeline
                                 Dataset
                               (CSV files)
                                    │
                                    ▼
        ┌──────────────────────────────────────────────────────────┐
        │               Step 1: **data_process.ipynb**             │
        │               - 資料清理                                 │
        │               - 欄位命名統一（PROPERTY: ...）             │
        │               - 缺失值 / 異常值處理                       │
        └──────────────────────────────────────────────────────────┘
                                     │
                    ┌────────────────┴────────────────┐
                    │                                 │
                    ▼                                 ▼
        ┌────────────────────────────┐ ┌────────────────────────────┐
        │ Step 2 (Regression)        │ │ Step 2 (Classification)    │
        │ **convertToPKL.py**        │ │ **convertToPKL_class.py**  │
        │ - Train/Val split          │ │ - Train/Val split          │
        │ - Target normalization     │ │ - Class label              │
        └────────────────────────────┘ └────────────────────────────┘
                    │                               │
                    │                               │
                    ▼                               ▼
        ┌────────────────────────────┐ ┌────────────────────────────┐
        │ Step 3 (Regression)        │ │ Step 3 (Classification)    │
        │ **generate_text.py**       │ │ **generate_text_class.**   │
        │ - Natural language text    │ │ - Natural language text    │
        │ - Remove target leakage    │ │ - Integer class target     │
        │ - target, target_raw       │ │ - target, target_raw       │
        └────────────────────────────┘ └────────────────────────────┘
                    │                               │
                    ▼                               ▼
            Train / Val CSV Files          Train / Val CSV Files
                    │                               │
                    └──────────────┬────────────────┘
                                   ▼
        ┌──────────────────────────────────────────────────────────┐
        │               Step 4: **config/*.yaml**                  │
        │               - Dataset paths (train / val pkl)          │
        │               - Model backbone                           │
        │               - Optimizer / Scheduler                    │
        │               - Metrics & Early Stopping                 │
        └──────────────────────────────────────────────────────────┘
                                     │
                     ┌───────────────┴──────────────────┐
                     │                                  │
                     ▼                                  ▼
        ┌────────────────────────────┐ ┌────────────────────────────┐
        │ Step 5 (Regression)        │ │ Step 5 (Classification)    │
        │ **run_regression.sh**      │ │ **run_class.sh**           │
        │ → main_DDP_v3.py           │ │ → main_DDP_class.py        │
        │ - MSE / MAE / R2           │ │ - Accuracy / AUC           │
        └────────────────────────────┘ └────────────────────────────┘
                                      │
                                      ▼
                              training_output/

## Step 1: Data Preprocessing

**Script :**
```
data_process.ipynb
```
- 清理原始合金資料
- 統一欄位格式（如 `PROPERTY: Microstructure`）
- 確保每一列資料對應一筆 alloy sample

```
output:

all_data/
└── all_data_xxx.csv
```

## Step 2: Dataset Conversion
```python

# 反開需要的 target:

target_dict = {
    'all_data_YS': 'PROPERTY: YS (MPa)',
    'all_data_YM': 'PROPERTY: Calculated Young modulus (GPa)',
    ...
}
```

### Regression :
```bash
python convertToPKL.py
```
- 固定 random seed 切分 train / val
- 僅使用 **training set** 的統計量做 target normalization

```
output:

all_data/<target>/
├── tr_<target>_convert.csv
└── vl_<target>_convert.csv
```

### Classification :
```bash
python convertToPKL_class.py
```
- 固定 random seed 切分 train / val
- 將類別（如 FCC / BCC / Other）轉成 label

```
output:

all_data/all_data_Micro_other/
├── tr_<target>_convert.csv
└── vl_<target>_convert.csv
```

## Step 3: Text Generation
```python

# 反開需要的 target:

target_dict = {
    'all_data_YS': 'PROPERTY: YS (MPa)',
    'all_data_YM': 'PROPERTY: Calculated Young modulus (GPa)',
    ...
}
```

### Regression :
```bash
python generate_text.py
```

### Classification :
```bash
python generate_text_class.py
```
**Output PKL fields**
- `text`
- `target`（normalized or class label）

File: attention_score/sentence/vl_all_data_ExpDensity_sentence.csv
target,PROPERTY: Type of test,PROPERTY: Processing method,PROPERTY: HV,PROPERTY: Calculated Young modulus (GPa),PROPERTY: YS (MPa),PROPERTY: UTS (MPa),PROPERTY: Elongation (%),FORMULA,PROPERTY: Microstructure,PROPERTY: Test temperature ($^\circ$C),PROPERTY: Exp. Young modulus (GPa),PROPERTY: Elongation plastic (%)
0.4565217391304347,Unknown,Unknown,Unknown,Calculated Young modulus of the alloy is 100.1988131GPa.,Yield Strength (YS) of alloy is 58.0MPa.,Unknown,The alloy has 50.0% elongation.,Alloy's formula is Nb1 Ti1 V1 Zr1.,Microstructure of alloy is BCC.Atoms arranged in a cube with one at each corner and one at the center. Packing density than FCC ~68%.The alloy is BCC.,Alloy as tested at 1000.0 Celsius.,Unknown,Unknown
0.5507246376811593,The alloy was tested in C test.,Unknown,Hardness of the alloy is 530.0 in Vickers scale.,Calculated Young modulus of the alloy is 108.974285GPa.,Yield Strength (YS) of alloy is 2035.0MPa.,Ultimate tensile strength (UTS) of alloy is 2105.0MPa.,The alloy has 5.0% elongation.,Alloy's formula is Al0.5 Nb1 Ta0.8 Ti1.5 V0.2 Zr1.,Microstructure of alloy is BCC.Atoms arranged in a cube with one at each corner and one at the center. Packing density than FCC ~68%.The alloy is BCC.,Alloy as tested at 25.0 Celsius.,Unknown,Unknown
0.4130434782608695,The alloy was tested in C test.,Unknown,Hardness of the alloy is 537.0 in Vickers scale.,Calculated Young modulus of the alloy is 121.62318GPa.,Yield Strength (YS) of alloy is 300.0MPa.,Ultimate tensile strength (UTS) of alloy is 536.0MPa.,Unknown,Alloy's formula is Al1 Cu1 Ni1 Ti1.,Microstructure of alloy is FCC.Atoms arranged in a cube with one at each corner and one at the center of each face. Packing density ~74%.The alloy is FCC.,Alloy as tested at 25.0 Celsius.,Experimental Young modulus of the alloy is 129.0GPa.,Unknown
0.6884057971014492,The alloy was tested in C test.,"Processing method of the alloy is CAST.Liquid material poured into a mold, solidifying to form the casting. Used for complex shapes, especially for metals or materials like epoxy, concrete, plaster, and clay.",Hardness of the alloy is 353.0 in Vickers scale.,Calculated Young modulus of the alloy is 105.1476585GPa.,Yield Strength (YS) of alloy is 1188.0MPa.,Unknown,The alloy has 50.0% elongation.,Alloy's formula is Al0.3 Hf1 Nb1 Ta1 Ti1 Zr1.,Microstructure of alloy is BCC.Atoms arranged in a cube with one at each corner and one at the center. Packing density than FCC ~68%.The alloy is BCC.,Alloy as tested at 25.0 Celsius.,Experimental Young modulus of the alloy is 63.0GPa.,Plastic elongation of the alloy is 50.0%.
0.8985507246376812,The alloy was tested in C test.,Unknown,Hardness of the alloy is 536.0 in Vickers scale.,Calculated Young modulus of the alloy is 229.2405322GPa.,Yield Strength (YS) of alloy is 1246.0MPa.,Ultimate tensile strength (UTS) of alloy is 1270.0MPa.,The alloy has 2.0% elongation.,Alloy's formula is Mo1 Nb1 Ta1 V1 W1.,Microstructure of alloy is BCC.Atoms arranged in a cube with one at each corner and one at the center. Packing density than FCC ~68%.The alloy is BCC.,Alloy as tested at 25.0 Celsius.,Unknown,Unknown
0.8623188405797101,The alloy was tested in C test.,"Processing method of the alloy is CAST.Liquid material poured into a mold, solidifying to form the casting. Used for complex shapes, especially for metals or materials like epoxy, concrete, plaster, and clay.",Unknown,Calculated Young modulus of the alloy is 222.155169GPa.,Yield Strength (YS) of alloy is 1340.0MPa.,Unknown,The alloy has 14.1% elongation.,Alloy's formula is Mo1 Nb1 Ta1 Ti1 W1.,Microstructure of alloy is BCC.Atoms arranged in a cube with one at each corner and one at the center. Packing density than FCC ~68%.The alloy is BCC.,Alloy as tested at 25.0 Celsius.,Unknown,Plastic elongation of the alloy is 14.1%.
0.4521739130434782,The alloy was tested in C test.,Unknown,Unknown,Calculated Young modulus of the alloy is 169.2125674GPa.,Yield Strength (YS) of alloy is 1860.0MPa.,Unknown,The alloy has 9.0% elongation.,Alloy's formula is Al1 Co1 Cr1 Fe1 Ni1 Ti1.,Microstructure of alloy is BCC.Atoms arranged in a cube with one at each corner and one at the center. Packing density than FCC ~68%.The alloy is BCC.,Alloy as tested at 25.0 Celsius.,Experimental Young modulus of the alloy is 119.0GPa.,Unknown
0.4492753623188406,The alloy was tested in C test.,Unknown,Unknown,Calculated Young modulus of the alloy is 169.2125674GPa.,Yield Strength (YS) of alloy is 1860.0MPa.,Ultimate tensile strength (UTS) of alloy is 2580.0MPa.,The alloy has 9.0% elongation.,Alloy's formula is Al1 Co1 Cr1 Fe1 Ni1 Ti1.,Microstructure of alloy is BCC.Atoms arranged in a cube with one at each corner and one at the center. Packing density than FCC ~68%.The alloy is BCC.,Alloy as tested at 25.0 Celsius.,Experimental Young modulus of the alloy is 181.0GPa.,Unknown
0.4565217391304347,Unknown,Unknown,Unknown,Calculated Young modulus of the alloy is 100.1988131GPa.,Yield Strength (YS) of alloy is 1105.0MPa.,Unknown,The alloy has 50.0% elongation.,Alloy's formula is Nb1 Ti1 V1 Zr1.,Microstructure of alloy is BCC.Atoms arranged in a cube with one at each corner and one at the center. Packing density than FCC ~68%.The alloy is BCC.,Alloy as tested at 25.0 Celsius.,Unknown,Unknown
0.4782608695652173,The alloy was tested in C test.,Unknown,Hardness of the alloy is 456.0 in Vickers scale.,Calculated Young modulus of the alloy is 161.7140033GPa.,Yield Strength (YS) of alloy is 964.0MPa.,Unknown,Unknown,Alloy's formula is Al1 Co1 Fe1 Ni1.,Microstructure of alloy is BCC.Atoms arranged in a cube with one at each corner and one at the center. Packing density than FCC ~68%.The alloy is BCC.,Alloy as tested at 25.0 Celsius.,Unknown,Unknown
0.4710144927536231,The alloy was tested in C test.,Unknown,Unknown,Calculated Young modulus of the alloy is 95.93634497GPa.,Yield Strength (YS) of alloy is 866.0MPa.,Unknown,The alloy has 45.0% elongation.,Alloy's formula is Nb1 Ti1 V0.3 Zr1.,Microstructure of alloy is BCC.Atoms arranged in a cube with one at each corner and one at the center. Packing density than FCC ~68%.The alloy is BCC.,Alloy as tested at 25.0 Celsius.,Unknown,Unknown
0.4927536231884057,The alloy was tested in C test.,Unknown,Hardness of the alloy is 487.0 in Vickers scale.,Calculated Young modulus of the alloy is 155.5890876GPa.,Yield Strength (YS) of alloy is 1625.0MPa.,Unknown,The alloy has 11.0% elongation.,Alloy's formula is Al0.5 Mo1 Nb1 Ti1 V1.,Microstructure of alloy is BCC.Atoms arranged in a cube with one at each corner and one at the center. Packing density than FCC ~68%.The alloy is BCC.,Alloy as tested at 25.0 Celsius.,Unknown,Unknown
0.3985507246376811,The alloy was tested in C test.,Unknown,Hardness of the alloy is 448.0 in Vickers scale.,Calculated Young modulus of the alloy is 103.9545112GPa.,Yield Strength (YS) of alloy is 1020.0MPa.,Ultimate tensile strength (UTS) of alloy is 1318.0MPa.,The alloy has 5.0% elongation.,Alloy's formula is Al1 Nb1 Ti1 V1.,Microstructure of alloy is BCC.Atoms arranged in a cube with one at each corner and one at the center. Packing density than FCC ~68%.The alloy is BCC.,Alloy as tested at 25.0 Celsius.,Unknown,Unknown
0.5362318840579711,The alloy was tested in C test.,Unknown,Unknown,Calculated Young modulus of the alloy is 155.8178991GPa.,Yield Strength (YS) of alloy is 1603.0MPa.,Unknown,The alloy has 20.0% elongation.,Alloy's formula is Mo1.5 Nb1 Ti1 V1 Zr1.,Microstructure of alloy is BCC.Atoms arranged in a cube with one at each corner and one at the center. Packing density than FCC ~68%.The alloy is BCC.,Alloy as tested at 25.0 Celsius.,Unknown,Unknown
0.1137681159420289,The alloy was tested in C test.,"Processing method of the alloy is CAST.Liquid material poured into a mold, solidifying to form the casting. Used for complex shapes, especially for metals or materials like epoxy, concrete, plaster, and clay.",Unknown,Unknown,Yield Strength (YS) of alloy is 418.0MPa.,Unknown,The alloy has 13.0% elongation.,Alloy's formula is Al0.429 Ca0.286 Li1 Mg1 Si0.143.,Unknown,Alloy as tested at 25.0 Celsius.,Unknown,Unknown
0.4865942028985507,The alloy was tested in C test.,Unknown,Unknown,Calculated Young modulus of the alloy is 184.2786056GPa.,Yield Strength (YS) of alloy is 1050.0MPa.,Unknown,The alloy has 22.0% elongation.,Alloy's formula is Al1 Co1 Cr1 Fe1 Ni1.,Microstructure of alloy is BCC.Atoms arranged in a cube with one at each corner and one at the center. Packing density than FCC ~68%.The alloy is BCC.,Alloy as tested at 25.0 Celsius.,Unknown,Unknown
0.7195652173913043,The alloy was tested in C test.,"Processing method of the alloy is CAST.Liquid material poured into a mold, solidifying to form the casting. Used for complex shapes, especially for metals or materials like epoxy, concrete, plaster, and clay.",Unknown,Calculated Young modulus of the alloy is 137.0GPa.,Yield Strength (YS) of alloy is 556.0MPa.,Unknown,Unknown,Alloy's formula is Hf1 Mo1 Nb1 Ta1 Ti1 Zr1.,Microstructure of alloy is BCC.Atoms arranged in a cube with one at each corner and one at the center. Packing density than FCC ~68%.The alloy is BCC.,Alloy as tested at 1200.0 Celsius.,Unknown,Unknown
0.5507246376811593,Unknown,Unknown,Unknown,Calculated Young modulus of the alloy is 108.974285GPa.,Yield Strength (YS) of alloy is 2035.0MPa.,Unknown,The alloy has 5.0% elongation.,Alloy's formula is Al0.5 Nb1 Ta0.8 Ti1.5 V0.2 Zr1.,Microstructure of alloy is BCC.Atoms arranged in a cube with one at each corner and one at the center. Packing density than FCC ~68%.The alloy is BCC.,Alloy as tested at 25.0 Celsius.,Unknown,Unknown
0.5402173913043478,The alloy was tested in C test.,Unknown,Unknown,Calculated Young modulus of the alloy is 189.296876GPa.,Yield Strength (YS) of alloy is 750.0MPa.,Unknown,The alloy has 38.5% elongation.,Alloy's formula is Al0.25 Co1 Cr1 Cu0.75 Fe1 Ni1 Ti0.5.,Microstructure of alloy is FCC.Atoms arranged in a cube with one at each corner and one at the center of each face. Packing density ~74%.The alloy is FCC.,Alloy as tested at 25.0 Celsius.,Experimental Young modulus of the alloy is 102.5GPa.,Unknown
0.7376811594202898,The alloy was tested in C test.,"Processing method of the alloy is CAST.Liquid material poured into a mold, solidifying to form the casting. Used for complex shapes, especially for metals or materials like epoxy, concrete, plaster, and clay.",Unknown,Calculated Young modulus of the alloy is 143.0GPa.,Yield Strength (YS) of alloy is 404.0MPa.,Unknown,Unknown,Alloy's formula is Hf1 Mo1 Ta1 Ti1 Zr1.,Microstructure of alloy is BCC.Atoms arranged in a cube with one at each corner and one at the center. Packing density than FCC ~68%.The alloy is BCC.,Alloy as tested at 1200.0 Celsius.,Unknown,Unknown
0.717391304347826,The alloy was tested in C test.,Unknown,Hardness of the alloy is 492.0 in Vickers scale.,Calculated Young modulus of the alloy is 130.2953678GPa.,Yield Strength (YS) of alloy is 1373.0MPa.,Unknown,The alloy has 50.0% elongation.,Alloy's formula is Hf1 Mo0.75 Nb1 Ta1 Ti1 Zr1.,Microstructure of alloy is BCC.Atoms arranged in a cube with one at each corner and one at the center. Packing density than FCC ~68%.The alloy is BCC.,Alloy as tested at 25.0 Celsius.,Experimental Young modulus of the alloy is 139.0GPa.,Unknown
0.5684782608695652,The alloy was tested in C test.,"Processing method of the alloy is CAST.Liquid material poured into a mold, solidifying to form the casting. Used for complex shapes, especially for metals or materials like epoxy, concrete, plaster, and clay.",Unknown,Calculated Young modulus of the alloy is 114.9663113GPa.,Yield Strength (YS) of alloy is 1180.0MPa.,Unknown,The alloy has 24.6% elongation.,Alloy's formula is Hf0.5 Mo0.5 Nb1 Ti1 Zr1.,Microstructure of alloy is BCC.Atoms arranged in a cube with one at each corner and one at the center. Packing density than FCC ~68%.The alloy is BCC.,Alloy as tested at 25.0 Celsius.,Unknown,Plastic elongation of the alloy is 19.0%.
0.463768115942029,The alloy was tested in C test.,Unknown,Hardness of the alloy is 537.0 in Vickers scale.,Calculated Young modulus of the alloy is 146.8857027GPa.,Yield Strength (YS) of alloy is 1375.0MPa.,Unknown,The alloy has 3.0% elongation.,Alloy's formula is Al1 Mo1 Nb1 Ti1 V1.,Microstructure of alloy is BCC.Atoms arranged in a cube with one at each corner and one at the center. Packing density than FCC ~68%.The alloy is BCC.,Alloy as tested at 25.0 Celsius.,Unknown,Unknown
0.5507246376811593,The alloy was tested in C test.,Unknown,Hardness of the alloy is 210.0 in Vickers scale.,Calculated Young modulus of the alloy is 188.9516251GPa.,Yield Strength (YS) of alloy is 388.0MPa.,Unknown,Unknown,Alloy's formula is Al0.5 Co1 Cr1 Cu1 Fe1 Ni1.,Microstructure of alloy is FCC.Atoms arranged in a cube with one at each corner and one at the center of each face. Packing density ~74%.The alloy is FCC.,Alloy as tested at 25.0 Celsius.,Unknown,Unknown
0.4865942028985507,The alloy was tested in C test.,Unknown,Hardness of the alloy is 520.0 in Vickers scale.,Calculated Young modulus of the alloy is 184.2786056GPa.,Yield Strength (YS) of alloy is 1370.0MPa.,Unknown,The alloy has 15.0% elongation.,Alloy's formula is Al1 Co1 Cr1 Fe1 Ni1.,Microstructure of alloy is BCC.Atoms arranged in a cube with one at each corner and one at the center. Packing density than FCC ~68%.The alloy is BCC.,Alloy as tested at 25.0 Celsius.,Unknown,Unknown
0.3985507246376811,Unknown,Unknown,Unknown,Calculated Young modulus of the alloy is 103.9545112GPa.,Yield Strength (YS) of alloy is 685.0MPa.,Unknown,The alloy has 50.0% elongation.,Alloy's formula is Al1 Nb1 Ti1 V1.,Microstructure of alloy is BCC.Atoms arranged in a cube with one at each corner and one at the center. Packing density than FCC ~68%.The alloy is BCC.,Alloy as tested at 800.0 Celsius.,Unknown,Unknown
0.4130434782608695,The alloy was tested in C test.,Unknown,Unknown,Calculated Young modulus of the alloy is 150.9268735GPa.,Yield Strength (YS) of alloy is 1110.0MPa.,Unknown,Unknown,Alloy's formula is Al1 Co1 Cr1 Fe1 Ni1 Si1.,Microstructure of alloy is BCC.Atoms arranged in a cube with one at each corner and one at the center. Packing density than FCC ~68%.The alloy is BCC.,Alloy as tested at 25.0 Celsius.,Unknown,Unknown
0.5144927536231884,The alloy was tested in C test.,"Processing method of the alloy is CAST.Liquid material poured into a mold, solidifying to form the casting. Used for complex shapes, especially for metals or materials like epoxy, concrete, plaster, and clay.",Unknown,Calculated Young modulus of the alloy is 158.8854972GPa.,Yield Strength (YS) of alloy is 1436.0MPa.,Unknown,The alloy has 27.0% elongation.,Alloy's formula is Mo0.7 Nb1 Ti1 V0.3.,Microstructure of alloy is BCC.Atoms arranged in a cube with one at each corner and one at the center. Packing density than FCC ~68%.The alloy is BCC.,Alloy as tested at 25.0 Celsius.,Unknown,Plastic elongation of the alloy is 27.0%.
0.4565217391304347,Unknown,Unknown,Unknown,Calculated Young modulus of the alloy is 104.6359102GPa.,Yield Strength (YS) of alloy is 72.0MPa.,Unknown,The alloy has 50.0% elongation.,Alloy's formula is Nb1 Ti1 V2 Zr1.,Microstructure of alloy is BCC.Atoms arranged in a cube with one at each corner and one at the center. Packing density than FCC ~68%.The alloy is BCC.,Alloy as tested at 1000.0 Celsius.,Unknown,Unknown
0.4688405797101448,The alloy was tested in C test.,"Processing method of the alloy is CAST.Liquid material poured into a mold, solidifying to form the casting. Used for complex shapes, especially for metals or materials like epoxy, concrete, plaster, and clay.",Unknown,Calculated Young modulus of the alloy is 99.54231228GPa.,Yield Strength (YS) of alloy is 1160.0MPa.,Unknown,The alloy has 50.0% elongation.,Alloy's formula is Hf0.5 Ti2 V1 Zr1.,Microstructure of alloy is BCC.Atoms arranged in a cube with one at each corner and one at the center. Packing density than FCC ~68%.The alloy is BCC.,Alloy as tested at 25.0 Celsius.,Unknown,Plastic elongation of the alloy is 50.0%.
0.4130434782608695,Unknown,Unknown,Hardness of the alloy is 640.0 in Vickers scale.,Calculated Young modulus of the alloy is 142.9817592GPa.,Unknown,Unknown,Unknown,Alloy's formula is Al3 Co1 Cr1 Cu1 Fe1 Ni1.,Microstructure of alloy is BCC.Atoms arranged in a cube with one at each corner and one at the center. Packing density than FCC ~68%.The alloy is BCC.,Alloy as tested at 25.0 Celsius.,Unknown,Unknown
0.5869565217391304,The alloy was tested in T test.,Unknown,Unknown,Calculated Young modulus of the alloy is 203.0095102GPa.,Yield Strength (YS) of alloy is 221.0MPa.,Ultimate tensile strength (UTS) of alloy is 602.0MPa.,The alloy has 36.0% elongation.,Alloy's formula is Fe1 Mn1 Ni1.,Microstructure of alloy is FCC.Atoms arranged in a cube with one at each corner and one at the center of each face. Packing density ~74%.The alloy is FCC.,Alloy as tested at 25.0 Celsius.,Unknown,Unknown
0.7398550724637681,Unknown,Unknown,Unknown,Calculated Young modulus of the alloy is 142.9802846GPa.,Yield Strength (YS) of alloy is 404.0MPa.,Unknown,The alloy has 30.0% elongation.,Alloy's formula is Hf1 Mo1 Ta1 Ti1 Zr1.,Microstructure of alloy is BCC.Atoms arranged in a cube with one at each corner and one at the center. Packing density than FCC ~68%.The alloy is BCC.,Alloy as tested at 1200.0 Celsius.,Unknown,Unknown
0.4492753623188406,Unknown,Unknown,Hardness of the alloy is 402.0 in Vickers scale.,Calculated Young modulus of the alloy is 170.8593236GPa.,Unknown,Unknown,Unknown,Alloy's formula is Al1.5 Co1 Cr1 Fe1 Ni1.,Microstructure of alloy is BCC.Atoms arranged in a cube with one at each corner and one at the center. Packing density than FCC ~68%.The alloy is BCC.,Alloy as tested at 25.0 Celsius.,Unknown,Unknown
0.4725362318840579,The alloy was tested in C test.,"Processing method of the alloy is CAST.Liquid material poured into a mold, solidifying to form the casting. Used for complex shapes, especially for metals or materials like epoxy, concrete, plaster, and clay.",Unknown,Calculated Young modulus of the alloy is 100.1988131GPa.,Yield Strength (YS) of alloy is 1051.0MPa.,Unknown,The alloy has 50.0% elongation.,Alloy's formula is Nb1 Ti1 V1 Zr1.,Microstructure of alloy is BCC.Atoms arranged in a cube with one at each corner and one at the center. Packing density than FCC ~68%.The alloy is BCC.,Alloy as tested at 25.0 Celsius.,Unknown,Plastic elongation of the alloy is 50.0%.
0.5434782608695652,Unknown,Unknown,Unknown,Calculated Young modulus of the alloy is 184.5225314GPa.,Unknown,Unknown,Unknown,Alloy's formula is Al0.6 Cr1 Cu1 Fe1 Ni2.,Microstructure of alloy is FCC.Atoms arranged in a cube with one at each corner and one at the center of each face. Packing density ~74%.The alloy is FCC.,Alloy as tested at 25.0 Celsius.,Unknown,Unknown
1.0969565217391304,The alloy was tested in C test.,"Processing method of the alloy is CAST.Liquid material poured into a mold, solidifying to form the casting. Used for complex shapes, especially for metals or materials like epoxy, concrete, plaster, and clay.",Unknown,Calculated Young modulus of the alloy is 288.2287913GPa.,Yield Strength (YS) of alloy is 1000.0MPa.,Ultimate tensile strength (UTS) of alloy is 1320.0MPa.,The alloy has 1.7% elongation.,Alloy's formula is Mo1 Nb1 Re1 Ta1 W1.,Microstructure of alloy is BCC.Atoms arranged in a cube with one at each corner and one at the center. Packing density than FCC ~68%.The alloy is BCC.,Alloy as tested at 25.0 Celsius.,Unknown,Plastic elongation of the alloy is 1.7%.
0.8043478260869564,The alloy was tested in C test.,Unknown,Hardness of the alloy is 365.0 in Vickers scale.,Calculated Young modulus of the alloy is 104.9436304GPa.,Yield Strength (YS) of alloy is 1315.0MPa.,Unknown,Unknown,Alloy's formula is Hf1 Nb1 Ta1 Zr1.,Microstructure of alloy is BCC.Atoms arranged in a cube with one at each corner and one at the center. Packing density than FCC ~68%.The alloy is BCC.,Alloy as tested at 25.0 Celsius.,Unknown,Unknown
0.6086956521739131,The alloy was tested in T test.,Unknown,Unknown,Calculated Young modulus of the alloy is 89.37400368GPa.,Yield Strength (YS) of alloy is 879.0MPa.,Ultimate tensile strength (UTS) of alloy is 969.0MPa.,The alloy has 15.0% elongation.,Alloy's formula is Hf1 Nb1 Ti1 Zr1.,Microstructure of alloy is BCC.Atoms arranged in a cube with one at each corner and one at the center. Packing density than FCC ~68%.The alloy is BCC.,Alloy as tested at 25.0 Celsius.,Unknown,Unknown
0.6431159420289855,The alloy was tested in C test.,Unknown,Unknown,Calculated Young modulus of the alloy is 204.5271493GPa.,Yield Strength (YS) of alloy is 107.0MPa.,Unknown,The alloy has 42.4% elongation.,Alloy's formula is Co1 Ni1.,Microstructure of alloy is FCC.Atoms arranged in a cube with one at each corner and one at the center of each face. Packing density ~74%.The alloy is FCC.,Alloy as tested at 25.0 Celsius.,Unknown,Unknown
0.5815217391304348,The alloy was tested in C test.,Unknown,Hardness of the alloy is 144.0 in Vickers scale.,Calculated Young modulus of the alloy is 219.8823361GPa.,Yield Strength (YS) of alloy is 230.0MPa.,Unknown,Unknown,Alloy's formula is Co1 Cr1 Fe1 Mn1 Ni1.,Microstructure of alloy is FCC.Atoms arranged in a cube with one at each corner and one at the center of each face. Packing density ~74%.The alloy is FCC.,Alloy as tested at 25.0 Celsius.,Unknown,Unknown
0.4677536231884058,The alloy was tested in C test.,Unknown,Unknown,Calculated Young modulus of the alloy is 175.9990498GPa.,Yield Strength (YS) of alloy is 1260.0MPa.,Unknown,The alloy has 14.0% elongation.,Alloy's formula is Al1 Co1 Cr1 Fe1 Ni1 Si0.2.,Microstructure of alloy is BCC.Atoms arranged in a cube with one at each corner and one at the center. Packing density than FCC ~68%.The alloy is BCC.,Alloy as tested at 25.0 Celsius.,Unknown,Unknown
0.6594202898550724,The alloy was tested in C test.,Unknown,Hardness of the alloy is 427.0 in Vickers scale.,Calculated Young modulus of the alloy is 102.7968193GPa.,Yield Strength (YS) of alloy is 1415.0MPa.,Unknown,The alloy has 30.0% elongation.,Alloy's formula is Al0.75 Hf1 Nb1 Ta1 Ti1 Zr1.,Microstructure of alloy is BCC.Atoms arranged in a cube with one at each corner and one at the center. Packing density than FCC ~68%.The alloy is BCC.,Alloy as tested at 25.0 Celsius.,Experimental Young modulus of the alloy is 105.0GPa.,Unknown
0.5507246376811593,Unknown,Unknown,Unknown,Calculated Young modulus of the alloy is 108.974285GPa.,Yield Strength (YS) of alloy is 796.0MPa.,Unknown,The alloy has 50.0% elongation.,Alloy's formula is Al0.5 Nb1 Ta0.8 Ti1.5 V0.2 Zr1.,Microstructure of alloy is BCC.Atoms arranged in a cube with one at each corner and one at the center. Packing density than FCC ~68%.The alloy is BCC.,Alloy as tested at 800.0 Celsius.,Unknown,Unknown
0.5579710144927537,Unknown,Unknown,Unknown,Calculated Young modulus of the alloy is 107.1964186GPa.,Yield Strength (YS) of alloy is 166.0MPa.,Unknown,The alloy has 50.0% elongation.,Alloy's formula is Al0.3 Nb1 Ta0.8 Ti1.4 V0.2 Zr1.3.,Microstructure of alloy is BCC.Atoms arranged in a cube with one at each corner and one at the center. Packing density than FCC ~68%.The alloy is BCC.,Alloy as tested at 1000.0 Celsius.,Unknown,Unknown
0.4565217391304347,Unknown,Unknown,Unknown,Calculated Young modulus of the alloy is 156.3263851GPa.,Yield Strength (YS) of alloy is 1120.0MPa.,Unknown,Unknown,Alloy's formula is Al2 Co1 Cr1 Cu1 Fe1 Ni1.,Microstructure of alloy is BCC.Atoms arranged in a cube with one at each corner and one at the center. Packing density than FCC ~68%.The alloy is BCC.,Alloy as tested at 500.0 Celsius.,Unknown,Unknown
0.6304347826086956,Unknown,Unknown,Unknown,Calculated Young modulus of the alloy is 127.9212828GPa.,Yield Strength (YS) of alloy is 187.0MPa.,Unknown,The alloy has 50.0% elongation.,Alloy's formula is Hf1 Mo1 Nb1 Ti1 Zr1.,Microstructure of alloy is BCC.Atoms arranged in a cube with one at each corner and one at the center. Packing density than FCC ~68%.The alloy is BCC.,Alloy as tested at 1200.0 Celsius.,Unknown,Unknown
0.6159420289855072,The alloy was tested in C test.,Unknown,Unknown,Calculated Young modulus of the alloy is 127.1790096GPa.,Yield Strength (YS) of alloy is 1014.0MPa.,Unknown,Unknown,Alloy's formula is Al0.5 Nb1 Ta1 Ti1 V1.,Microstructure of alloy is BCC.Atoms arranged in a cube with one at each corner and one at the center. Packing density than FCC ~68%.The alloy is BCC.,Alloy as tested at 25.0 Celsius.,Experimental Young modulus of the alloy is 127.0GPa.,Unknown
0.6159420289855072,The alloy was tested in C test.,Unknown,Hardness of the alloy is 125.0 in Vickers scale.,Calculated Young modulus of the alloy is 206.7823096GPa.,Yield Strength (YS) of alloy is 204.0MPa.,Unknown,Unknown,Alloy's formula is Co1 Fe1 Ni1.,Microstructure of alloy is FCC.Atoms arranged in a cube with one at each corner and one at the center of each face. Packing density ~74%.The alloy is FCC.,Alloy as tested at 25.0 Celsius.,Unknown,Unknown
0.5221014492753623,The alloy was tested in C test.,"Processing method of the alloy is CAST.Liquid material poured into a mold, solidifying to form the casting. Used for complex shapes, especially for metals or materials like epoxy, concrete, plaster, and clay.",Unknown,Calculated Young modulus of the alloy is 141.6122782GPa.,Yield Strength (YS) of alloy is 1650.0MPa.,Unknown,The alloy has 28.1% elongation.,Alloy's formula is Mo1 Nb1 Ti1 V0.50 Zr1.,Microstructure of alloy is BCC.Atoms arranged in a cube with one at each corner and one at the center. Packing density than FCC ~68%.The alloy is BCC.,Alloy as tested at 25.0 Celsius.,Unknown,Plastic elongation of the alloy is 18.0%.
0.5144927536231884,The alloy was tested in C test.,"Processing method of the alloy is CAST.Liquid material poured into a mold, solidifying to form the casting. Used for complex shapes, especially for metals or materials like epoxy, concrete, plaster, and clay.",Hardness of the alloy is 460.0 in Vickers scale.,Calculated Young modulus of the alloy is 160.7240221GPa.,Yield Strength (YS) of alloy is 1250.0MPa.,Unknown,The alloy has 13.0% elongation.,Alloy's formula is Al0.25 Mo1 Nb1 Ti1 V1.,Microstructure of alloy is BCC.Atoms arranged in a cube with one at each corner and one at the center. Packing density than FCC ~68%.The alloy is BCC.,Alloy as tested at 25.0 Celsius.,Experimental Young modulus of the alloy is 164.0GPa.,Plastic elongation of the alloy is 12.0%.
0.5869565217391304,The alloy was tested in T test.,Unknown,Unknown,Calculated Young modulus of the alloy is 222.1443966GPa.,Yield Strength (YS) of alloy is 282.0MPa.,Ultimate tensile strength (UTS) of alloy is 694.0MPa.,The alloy has 44.0% elongation.,Alloy's formula is Co1 Cr1 Mn1 Ni1.,Microstructure of alloy is FCC.Atoms arranged in a cube with one at each corner and one at the center of each face. Packing density ~74%.The alloy is FCC.,Alloy as tested at 25.0 Celsius.,Unknown,Unknown
0.8985507246376812,Unknown,Unknown,Unknown,Calculated Young modulus of the alloy is 229.2405322GPa.,Yield Strength (YS) of alloy is 1246.0MPa.,Unknown,The alloy has 2.0% elongation.,Alloy's formula is Mo1 Nb1 Ta1 V1 W1.,Microstructure of alloy is BCC.Atoms arranged in a cube with one at each corner and one at the center. Packing density than FCC ~68%.The alloy is BCC.,Alloy as tested at 25.0 Celsius.,Unknown,Unknown
0.3442028985507246,Unknown,"Processing method of the alloy is ANNEAL.Heat treatment process for alloys. Involves heating to a specific temperature, holding, and controlled cooling. Used to relieve stresses, improve machinability, enhance mechanical properties, and alter microstructure.",Unknown,Unknown,Unknown,Unknown,Unknown,Alloy's formula is Ag1 Al1 Nb1 Ti1 Zn1.,Unknown,Unknown,Unknown,Unknown
0.5797101449275363,Unknown,Unknown,Unknown,Calculated Young modulus of the alloy is 197.0352363GPa.,Unknown,Unknown,Unknown,Alloy's formula is Al0.2 Cr1 Cu1 Fe1 Ni2.,Microstructure of alloy is FCC.Atoms arranged in a cube with one at each corner and one at the center of each face. Packing density ~74%.The alloy is FCC.,Alloy as tested at 25.0 Celsius.,Unknown,Unknown
0.6289855072463768,The alloy was tested in C test.,"Processing method of the alloy is CAST.Liquid material poured into a mold, solidifying to form the casting. Used for complex shapes, especially for metals or materials like epoxy, concrete, plaster, and clay.",Unknown,Calculated Young modulus of the alloy is 128.0GPa.,Yield Strength (YS) of alloy is 187.0MPa.,Unknown,Unknown,Alloy's formula is Hf1 Mo1 Nb1 Ti1 Zr1.,Microstructure of alloy is BCC.Atoms arranged in a cube with one at each corner and one at the center. Packing density than FCC ~68%.The alloy is BCC.,Alloy as tested at 1200.0 Celsius.,Unknown,Unknown
0.653623188405797,The alloy was tested in C test.,"Processing method of the alloy is CAST.Liquid material poured into a mold, solidifying to form the casting. Used for complex shapes, especially for metals or materials like epoxy, concrete, plaster, and clay.",Unknown,Calculated Young modulus of the alloy is 125.5758684GPa.,Yield Strength (YS) of alloy is 1260.0MPa.,Unknown,The alloy has 35.0% elongation.,Alloy's formula is Hf1 Mo0.5 Nb1 Ti1 V0.5.,Microstructure of alloy is BCC.Atoms arranged in a cube with one at each corner and one at the center. Packing density than FCC ~68%.The alloy is BCC.,Alloy as tested at 25.0 Celsius.,Unknown,Plastic elongation of the alloy is 35.0%.
0.5507246376811593,Unknown,Unknown,Hardness of the alloy is 225.0 in Vickers scale.,Calculated Young modulus of the alloy is 188.9516251GPa.,Unknown,Unknown,Unknown,Alloy's formula is Al0.5 Co1 Cr1 Cu1 Fe1 Ni1.,Microstructure of alloy is FCC.Atoms arranged in a cube with one at each corner and one at the center of each face. Packing density ~74%.The alloy is FCC.,Alloy as tested at 25.0 Celsius.,Unknown,Unknown
0.8492753623188406,The alloy was tested in C test.,"Processing method of the alloy is CAST.Liquid material poured into a mold, solidifying to form the casting. Used for complex shapes, especially for metals or materials like epoxy, concrete, plaster, and clay.",Unknown,Calculated Young modulus of the alloy is 222.0GPa.,Yield Strength (YS) of alloy is 1343.0MPa.,Unknown,Unknown,Alloy's formula is Mo1 Nb1 Ta1 Ti1 W1.,Microstructure of alloy is BCC.Atoms arranged in a cube with one at each corner and one at the center. Packing density than FCC ~68%.The alloy is BCC.,Alloy as tested at 23.0 Celsius.,Unknown,Unknown
0.5,Unknown,Unknown,Hardness of the alloy is 538.0 in Vickers scale.,Calculated Young modulus of the alloy is 188.2105698GPa.,Unknown,Unknown,Unknown,Alloy's formula is Al0.875 Co1 Cr1 Fe1 Ni1.,Microstructure of alloy is BCC.Atoms arranged in a cube with one at each corner and one at the center. Packing density than FCC ~68%.The alloy is BCC.,Alloy as tested at 25.0 Celsius.,Unknown,Unknown
0.6159420289855072,The alloy was tested in T test.,Unknown,Unknown,Calculated Young modulus of the alloy is 206.7823096GPa.,Yield Strength (YS) of alloy is 211.0MPa.,Ultimate tensile strength (UTS) of alloy is 513.0MPa.,The alloy has 31.0% elongation.,Alloy's formula is Co1 Fe1 Ni1.,Microstructure of alloy is FCC.Atoms arranged in a cube with one at each corner and one at the center of each face. Packing density ~74%.The alloy is FCC.,Alloy as tested at 25.0 Celsius.,Unknown,Unknown
0.5289855072463767,The alloy was tested in C test.,Unknown,Hardness of the alloy is 441.0 in Vickers scale.,Calculated Young modulus of the alloy is 166.5144243GPa.,Yield Strength (YS) of alloy is 1200.0MPa.,Unknown,The alloy has 26.0% elongation.,Alloy's formula is Mo1 Nb1 Ti1 V1.,Microstructure of alloy is BCC.Atoms arranged in a cube with one at each corner and one at the center. Packing density than FCC ~68%.The alloy is BCC.,Alloy as tested at 25.0 Celsius.,Unknown,Unknown
0.6739130434782609,The alloy was tested in C test.,"Processing method of the alloy is CAST.Liquid material poured into a mold, solidifying to form the casting. Used for complex shapes, especially for metals or materials like epoxy, concrete, plaster, and clay.",Hardness of the alloy is 427.0 in Vickers scale.,Calculated Young modulus of the alloy is 102.7968193GPa.,Yield Strength (YS) of alloy is 1415.0MPa.,Unknown,The alloy has 30.0% elongation.,Alloy's formula is Al0.75 Hf1 Nb1 Ta1 Ti1 Zr1.,Microstructure of alloy is BCC.Atoms arranged in a cube with one at each corner and one at the center. Packing density than FCC ~68%.The alloy is BCC.,Alloy as tested at 25.0 Celsius.,Experimental Young modulus of the alloy is 102.0GPa.,Plastic elongation of the alloy is 30.0%.
0.4710144927536231,Unknown,Unknown,Hardness of the alloy is 499.0 in Vickers scale.,Calculated Young modulus of the alloy is 177.1504491GPa.,Unknown,Unknown,Unknown,Alloy's formula is Al1.25 Co1 Cr1 Fe1 Ni1.,Microstructure of alloy is BCC.Atoms arranged in a cube with one at each corner and one at the center. Packing density than FCC ~68%.The alloy is BCC.,Alloy as tested at 25.0 Celsius.,Unknown,Unknown

File: attention_score/sentence/vl_all_data_HV_sentence.csv
target,PROPERTY: Type of test,PROPERTY: Calculated Density (g/cm$^3$),PROPERTY: Processing method,PROPERTY: Calculated Young modulus (GPa),PROPERTY: YS (MPa),PROPERTY: UTS (MPa),PROPERTY: Elongation (%),FORMULA,PROPERTY: Microstructure,PROPERTY: Test temperature ($^\circ$C),PROPERTY: Exp. Density (g/cm$^3$),PROPERTY: Exp. Young modulus (GPa),PROPERTY: Elongation plastic (%)
0.3431734317343173,The alloy was tested in C test.,Calculated density of the alloy is 6.5 g/cm^3.,"Processing method of the alloy is CAST.Liquid material poured into a mold, solidifying to form the casting. Used for complex shapes, especially for metals or materials like epoxy, concrete, plaster, and clay.",Calculated Young modulus of the alloy is 94.0GPa.,Yield Strength (YS) of alloy is 1223.0MPa.,Unknown,Unknown,Alloy's formula is Nb1 Ti1 Zr1.,Microstructure of alloy is BCC.Atoms arranged in a cube with one at each corner and one at the center. Packing density than FCC ~68%.The alloy is BCC.,Alloy as tested at 25.0 Celsius.,Unknown,Unknown,Unknown
0.2961254612546125,Unknown,Calculated density of the alloy is 7.319238709 g/cm^3.,Unknown,Calculated Young modulus of the alloy is 181.8865426GPa.,Unknown,Unknown,Unknown,Alloy's formula is Al0.5 Co1 Cr1 Cu1 Fe1 Ni1 Ti0.4.,Microstructure of alloy is FCC.Atoms arranged in a cube with one at each corner and one at the center of each face. Packing density ~74%.The alloy is FCC.,Alloy as tested at 25.0 Celsius.,Experimental density of the alloy is 7.3 g/cm^3.,Unknown,Unknown
0.7287822878228782,Unknown,Calculated density of the alloy is 6.2 g/cm^3.,"Processing method of the alloy is CAST.Liquid material poured into a mold, solidifying to form the casting. Used for complex shapes, especially for metals or materials like epoxy, concrete, plaster, and clay.",Calculated Young modulus of the alloy is 129.0GPa.,Unknown,Unknown,Unknown,Alloy's formula is Al1 Co1 Fe1 Ni1 Ti1 V1 Zr1.,Microstructure of alloy is BCC.Atoms arranged in a cube with one at each corner and one at the center. Packing density than FCC ~68%.The alloy is BCC.,Alloy as tested at 25.0 Celsius.,Unknown,Unknown,Unknown
0.5479704797047971,Unknown,Calculated density of the alloy is 7.2 g/cm^3.,"Processing method of the alloy is CAST.Liquid material poured into a mold, solidifying to form the casting. Used for complex shapes, especially for metals or materials like epoxy, concrete, plaster, and clay.",Calculated Young modulus of the alloy is 174.0GPa.,Unknown,Unknown,Unknown,Alloy's formula is Al0.312 Co0.625 Cr0.625 Cu0.625 Fe0.625 Ni0.625 V1.,Microstructure of alloy is BCC.Atoms arranged in a cube with one at each corner and one at the center. Packing density than FCC ~68%.The alloy is BCC.,Alloy as tested at 25.0 Celsius.,Unknown,Unknown,Unknown
0.4363468634686346,The alloy was tested in C test.,Calculated density of the alloy is 13.7 g/cm^3.,"Processing method of the alloy is CAST.Liquid material poured into a mold, solidifying to form the casting. Used for complex shapes, especially for metals or materials like epoxy, concrete, plaster, and clay.",Calculated Young modulus of the alloy is 298.0GPa.,Yield Strength (YS) of alloy is 896.0MPa.,Unknown,The alloy has 10.4% elongation.,Alloy's formula is Mo1 Nb1 Re0.5 W1.,Microstructure of alloy is BCC.Atoms arranged in a cube with one at each corner and one at the center. Packing density than FCC ~68%.The alloy is BCC.,Alloy as tested at 25.0 Celsius.,Unknown,Unknown,Plastic elongation of the alloy is 7.08%.
0.1918819188191882,The alloy was tested in T test.,Calculated density of the alloy is 8.4 g/cm^3.,"Processing method of the alloy is CAST.Liquid material poured into a mold, solidifying to form the casting. Used for complex shapes, especially for metals or materials like epoxy, concrete, plaster, and clay.",Calculated Young modulus of the alloy is 189.0GPa.,Unknown,Ultimate tensile strength (UTS) of alloy is 478.0MPa.,Unknown,Alloy's formula is Co1 Cu1 Fe1 Mn1 Ni1.,Microstructure of alloy is FCC.Atoms arranged in a cube with one at each corner and one at the center of each face. Packing density ~74%.The alloy is FCC.,Alloy as tested at 25.0 Celsius.,Unknown,Unknown,Unknown
0.4188191881918819,The alloy was tested in C test.,Calculated density of the alloy is 13.65986331 g/cm^3.,"Processing method of the alloy is CAST.Liquid material poured into a mold, solidifying to form the casting. Used for complex shapes, especially for metals or materials like epoxy, concrete, plaster, and clay.",Calculated Young modulus of the alloy is 250.0231927GPa.,Yield Strength (YS) of alloy is 1058.0MPa.,Unknown,The alloy has 2.1% elongation.,Alloy's formula is Mo1 Nb1 Ta1 W1.,Microstructure of alloy is BCC.Atoms arranged in a cube with one at each corner and one at the center. Packing density than FCC ~68%.The alloy is BCC.,Alloy as tested at 25.0 Celsius.,Experimental density of the alloy is 13.8 g/cm^3.,Unknown,Plastic elongation of the alloy is 2.1%.
0.8136531365313653,Unknown,Calculated density of the alloy is 5.3 g/cm^3.,Unknown,Unknown,Unknown,Unknown,Unknown,Alloy's formula is Al1 Co0.512 Cr0.512 Fe0.186 Ni0.116.,Unknown,Unknown,Unknown,Unknown,Unknown
0.5581180811808119,Unknown,Calculated density of the alloy is 6.263645919 g/cm^3.,Unknown,Calculated Young modulus of the alloy is 175.4008035GPa.,Unknown,Unknown,Unknown,Alloy's formula is Al2 Co1 Cr1 Fe1 Mo0.5 Ni1.,Microstructure of alloy is BCC.Atoms arranged in a cube with one at each corner and one at the center. Packing density than FCC ~68%.The alloy is BCC.,Alloy as tested at 25.0 Celsius.,Experimental density of the alloy is 6.3 g/cm^3.,Unknown,Unknown
0.7887453874538746,Unknown,Calculated density of the alloy is 5.2 g/cm^3.,Unknown,Unknown,Unknown,Unknown,Unknown,Alloy's formula is Al1 Co0.442 Cr0.558 Fe0.186 Ni0.14.,Unknown,Unknown,Unknown,Unknown,Unknown
0.4492619926199262,Unknown,Calculated density of the alloy is 5.6 g/cm^3.,"Processing method of the alloy is CAST.Liquid material poured into a mold, solidifying to form the casting. Used for complex shapes, especially for metals or materials like epoxy, concrete, plaster, and clay.",Calculated Young modulus of the alloy is 152.0GPa.,Unknown,Unknown,Unknown,Alloy's formula is Al1 Co0.4 Cr0.4 Fe0.4 Ni0.4.,Microstructure of alloy is BCC.Atoms arranged in a cube with one at each corner and one at the center. Packing density than FCC ~68%.The alloy is BCC.,Alloy as tested at 25.0 Celsius.,Unknown,Unknown,Unknown
0.1937269372693727,The alloy was tested in C test.,Calculated density of the alloy is 7.621679625 g/cm^3.,Unknown,Calculated Young modulus of the alloy is 188.9516251GPa.,Yield Strength (YS) of alloy is 388.0MPa.,Unknown,Unknown,Alloy's formula is Al0.5 Co1 Cr1 Cu1 Fe1 Ni1.,Microstructure of alloy is FCC.Atoms arranged in a cube with one at each corner and one at the center of each face. Packing density ~74%.The alloy is FCC.,Alloy as tested at 25.0 Celsius.,Experimental density of the alloy is 7.6 g/cm^3.,Unknown,Unknown
0.5931734317343174,The alloy was tested in C test.,Calculated density of the alloy is 5.621741192 g/cm^3.,Unknown,Calculated Young modulus of the alloy is 152.1715905GPa.,Unknown,Ultimate tensile strength (UTS) of alloy is 1030.0MPa.,The alloy has 5.0% elongation.,Alloy's formula is Al2 Co1 Cr1 Fe1 Ni1 Ti1.,Microstructure of alloy is BCC.Atoms arranged in a cube with one at each corner and one at the center. Packing density than FCC ~68%.The alloy is BCC.,Alloy as tested at 25.0 Celsius.,Experimental density of the alloy is 5.6 g/cm^3.,Experimental Young modulus of the alloy is 165.0GPa.,Unknown
0.2195571955719557,The alloy was tested in C test.,Calculated density of the alloy is 8.427662237 g/cm^3.,"Processing method of the alloy is ANNEAL.Heat treatment process for alloys. Involves heating to a specific temperature, holding, and controlled cooling. Used to relieve stresses, improve machinability, enhance mechanical properties, and alter microstructure.",Calculated Young modulus of the alloy is 224.777957GPa.,Unknown,Unknown,Unknown,Alloy's formula is Cr1 Fe1 Mo0.2 Ni3.,Microstructure of alloy is FCC.Atoms arranged in a cube with one at each corner and one at the center of each face. Packing density ~74%.The alloy is FCC.,Unknown,Unknown,Unknown,Unknown
0.1678966789667896,The alloy was tested in T test.,Calculated density of the alloy is 7.50474373 g/cm^3.,Unknown,Calculated Young modulus of the alloy is 205.1766073GPa.,Yield Strength (YS) of alloy is 244.0MPa.,Unknown,The alloy has 45.0% elongation.,Alloy's formula is Al0.38 Co1 Cr1 Fe1 Mn1 Ni1.,Microstructure of alloy is FCC.Atoms arranged in a cube with one at each corner and one at the center of each face. Packing density ~74%.The alloy is FCC.,Alloy as tested at 25.0 Celsius.,Experimental density of the alloy is 7.5 g/cm^3.,Unknown,Unknown
0.5249077490774908,The alloy was tested in C test.,Calculated density of the alloy is 6.8 g/cm^3.,"Processing method of the alloy is CAST.Liquid material poured into a mold, solidifying to form the casting. Used for complex shapes, especially for metals or materials like epoxy, concrete, plaster, and clay.",Calculated Young modulus of the alloy is 182.0GPa.,Yield Strength (YS) of alloy is 1641.0MPa.,Ultimate tensile strength (UTS) of alloy is 3285.0MPa.,Unknown,Alloy's formula is Al1 Co1 Cr1 Fe1 Nb0.1 Ni1.,Microstructure of alloy is BCC.Atoms arranged in a cube with one at each corner and one at the center. Packing density than FCC ~68%.The alloy is BCC.,Alloy as tested at 25.0 Celsius.,Unknown,Unknown,Plastic elongation of the alloy is 17.0%.
0.4428044280442804,The alloy was tested in C test.,Calculated density of the alloy is 9.917872809 g/cm^3.,Unknown,Calculated Young modulus of the alloy is 123.0677835GPa.,Yield Strength (YS) of alloy is 1317.0MPa.,Unknown,The alloy has 50.0% elongation.,Alloy's formula is Hf1 Mo0.5 Nb1 Ta1 Ti1 Zr1.,Microstructure of alloy is BCC.Atoms arranged in a cube with one at each corner and one at the center. Packing density than FCC ~68%.The alloy is BCC.,Alloy as tested at 25.0 Celsius.,Experimental density of the alloy is 9.9 g/cm^3.,Experimental Young modulus of the alloy is 130.0GPa.,Unknown
0.1983394833948339,Unknown,Calculated density of the alloy is 7.621679625 g/cm^3.,Unknown,Calculated Young modulus of the alloy is 188.9516251GPa.,Unknown,Unknown,Unknown,Alloy's formula is Al0.5 Co1 Cr1 Cu1 Fe1 Ni1.,Microstructure of alloy is FCC.Atoms arranged in a cube with one at each corner and one at the center of each face. Packing density ~74%.The alloy is FCC.,Alloy as tested at 25.0 Celsius.,Experimental density of the alloy is 7.6 g/cm^3.,Unknown,Unknown
0.316420664206642,Unknown,Calculated density of the alloy is 7.7 g/cm^3.,"Processing method of the alloy is ANNEAL.Heat treatment process for alloys. Involves heating to a specific temperature, holding, and controlled cooling. Used to relieve stresses, improve machinability, enhance mechanical properties, and alter microstructure.",Unknown,Unknown,Unknown,Unknown,Alloy's formula is Al0.229 Co0.486 Cr0.4 Cu0.229 Fe0.486 Mo0.003 Ni1 Ti0.029 W0.003.,Unknown,Unknown,Unknown,Unknown,Unknown
0.1153136531365313,The alloy was tested in C test.,Calculated density of the alloy is 8.5 g/cm^3.,"Processing method of the alloy is CAST.Liquid material poured into a mold, solidifying to form the casting. Used for complex shapes, especially for metals or materials like epoxy, concrete, plaster, and clay.",Calculated Young modulus of the alloy is 207.0GPa.,Yield Strength (YS) of alloy is 209.0MPa.,Unknown,The alloy has 31.0% elongation.,Alloy's formula is Co1 Fe1 Ni1.,Microstructure of alloy is FCC.Atoms arranged in a cube with one at each corner and one at the center of each face. Packing density ~74%.The alloy is FCC.,Alloy as tested at 25.0 Celsius.,Unknown,Unknown,Unknown
0.2638376383763837,The alloy was tested in C test.,Calculated density of the alloy is 8.331325886 g/cm^3.,Unknown,Calculated Young modulus of the alloy is 206.0965696GPa.,Yield Strength (YS) of alloy is 230.0MPa.,Ultimate tensile strength (UTS) of alloy is 888.0MPa.,The alloy has 51.0% elongation.,Alloy's formula is Co1 Cr1 Cu1 Fe1 Ni1.,Microstructure of alloy is FCC.Atoms arranged in a cube with one at each corner and one at the center of each face. Packing density ~74%.The alloy is FCC.,Alloy as tested at 25.0 Celsius.,Experimental density of the alloy is 8.3 g/cm^3.,Experimental Young modulus of the alloy is 206.0GPa.,Unknown
0.5452029520295203,The alloy was tested in C test.,Calculated density of the alloy is 7.147250402 g/cm^3.,Unknown,Calculated Young modulus of the alloy is 118.2773132GPa.,Yield Strength (YS) of alloy is 2000.0MPa.,Ultimate tensile strength (UTS) of alloy is 2368.0MPa.,The alloy has 10.0% elongation.,Alloy's formula is Al1 Mo0.5 Nb1 Ta0.5 Ti1 Zr1.,Microstructure of alloy is BCC.Atoms arranged in a cube with one at each corner and one at the center. Packing density than FCC ~68%.The alloy is BCC.,Alloy as tested at 25.0 Celsius.,Experimental density of the alloy is 7.1 g/cm^3.,Unknown,Unknown
0.2804428044280442,The alloy was tested in C test.,Calculated density of the alloy is 6.404764627 g/cm^3.,Unknown,Calculated Young modulus of the alloy is 104.6359102GPa.,Yield Strength (YS) of alloy is 918.0MPa.,Unknown,The alloy has 50.0% elongation.,Alloy's formula is Nb1 Ti1 V2 Zr1.,Microstructure of alloy is BCC.Atoms arranged in a cube with one at each corner and one at the center. Packing density than FCC ~68%.The alloy is BCC.,Alloy as tested at 25.0 Celsius.,Experimental density of the alloy is 6.4 g/cm^3.,Unknown,Unknown
0.5341328413284133,Unknown,Calculated density of the alloy is 7.3 g/cm^3.,"Processing method of the alloy is CAST.Liquid material poured into a mold, solidifying to form the casting. Used for complex shapes, especially for metals or materials like epoxy, concrete, plaster, and clay.",Calculated Young modulus of the alloy is 177.0GPa.,Unknown,Unknown,Unknown,Alloy's formula is Al0.417 Co0.833 Cr0.833 Cu0.833 Fe0.833 Ni0.833 V1.,Microstructure of alloy is BCC.Atoms arranged in a cube with one at each corner and one at the center. Packing density than FCC ~68%.The alloy is BCC.,Alloy as tested at 25.0 Celsius.,Unknown,Unknown,Unknown
0.2066420664206642,Unknown,Unknown,"Processing method of the alloy is ANNEAL.Heat treatment process for alloys. Involves heating to a specific temperature, holding, and controlled cooling. Used to relieve stresses, improve machinability, enhance mechanical properties, and alter microstructure.",Unknown,Unknown,Unknown,Unknown,Alloy's formula is Cr1 Fe1 Mo0.1 Ni2.,Unknown,Unknown,Unknown,Unknown,Unknown
0.2416974169741697,The alloy was tested in C test.,Calculated density of the alloy is 8.597486364 g/cm^3.,"Processing method of the alloy is ANNEAL.Heat treatment process for alloys. Involves heating to a specific temperature, holding, and controlled cooling. Used to relieve stresses, improve machinability, enhance mechanical properties, and alter microstructure.",Calculated Young modulus of the alloy is 215.9890197GPa.,Unknown,Unknown,Unknown,Alloy's formula is Cr1 Fe1 Mo0.2 Ni6.,Microstructure of alloy is FCC.Atoms arranged in a cube with one at each corner and one at the center of each face. Packing density ~74%.The alloy is FCC.,Unknown,Unknown,Unknown,Unknown
0.8071955719557196,Unknown,Calculated density of the alloy is 5.3 g/cm^3.,Unknown,Unknown,Unknown,Unknown,Unknown,Alloy's formula is Al1 Co0.558 Cr0.512 Fe0.116 Ni0.14.,Unknown,Unknown,Unknown,Unknown,Unknown
0.3579335793357933,The alloy was tested in C test.,Calculated density of the alloy is 8.0598931 g/cm^3.,"Processing method of the alloy is CAST.Liquid material poured into a mold, solidifying to form the casting. Used for complex shapes, especially for metals or materials like epoxy, concrete, plaster, and clay.",Calculated Young modulus of the alloy is 94.98742358GPa.,Yield Strength (YS) of alloy is 1170.0MPa.,Ultimate tensile strength (UTS) of alloy is 1463.0MPa.,The alloy has 30.0% elongation.,Alloy's formula is Hf1 Nb1 Ti1 V1 Zr1.,Microstructure of alloy is BCC.Atoms arranged in a cube with one at each corner and one at the center. Packing density than FCC ~68%.The alloy is BCC.,Alloy as tested at 25.0 Celsius.,Experimental density of the alloy is 8.1 g/cm^3.,Experimental Young modulus of the alloy is 128.0GPa.,Plastic elongation of the alloy is 30.0%.
0.2638376383763837,The alloy was tested in C test.,Calculated density of the alloy is 8.3 g/cm^3.,Unknown,Calculated Young modulus of the alloy is 206.0GPa.,Yield Strength (YS) of alloy is 230.0MPa.,Ultimate tensile strength (UTS) of alloy is 888.0MPa.,The alloy has 51.0% elongation.,Alloy's formula is Co1 Cr1 Cu1 Fe1 Ni1.,Microstructure of alloy is FCC.Atoms arranged in a cube with one at each corner and one at the center of each face. Packing density ~74%.The alloy is FCC.,Alloy as tested at 25.0 Celsius.,Unknown,Unknown,Unknown
0.4566420664206642,Unknown,Calculated density of the alloy is 9.4 g/cm^3.,"Processing method of the alloy is CAST.Liquid material poured into a mold, solidifying to form the casting. Used for complex shapes, especially for metals or materials like epoxy, concrete, plaster, and clay.",Calculated Young modulus of the alloy is 162.0GPa.,Unknown,Unknown,Unknown,Alloy's formula is Cr1 Nb1 Ta1 Ti1.,Microstructure of alloy is BCC.Atoms arranged in a cube with one at each corner and one at the center. Packing density than FCC ~68%.The alloy is BCC.,Unknown,Unknown,Unknown,Unknown
0.7398523985239852,Unknown,Calculated density of the alloy is 5.4 g/cm^3.,Unknown,Unknown,Unknown,Unknown,Unknown,Alloy's formula is Al1 Co0.256 Cr0.795 Cu0.128 Fe0.205 Ni0.179.,Unknown,Unknown,Unknown,Unknown,Unknown
0.4446494464944649,Unknown,Calculated density of the alloy is 11.8 g/cm^3.,"Processing method of the alloy is ANNEAL.Heat treatment process for alloys. Involves heating to a specific temperature, holding, and controlled cooling. Used to relieve stresses, improve machinability, enhance mechanical properties, and alter microstructure.",Calculated Young modulus of the alloy is 222.0GPa.,Unknown,Unknown,Unknown,Alloy's formula is Mo1 Nb1 Ta1 Ti1 W1.,Microstructure of alloy is BCC.Atoms arranged in a cube with one at each corner and one at the center. Packing density than FCC ~68%.The alloy is BCC.,Unknown,Unknown,Unknown,Unknown
0.1148523985239852,The alloy was tested in C test.,Calculated density of the alloy is 8.524402703 g/cm^3.,Unknown,Calculated Young modulus of the alloy is 206.7823096GPa.,Yield Strength (YS) of alloy is 208.5MPa.,Unknown,Unknown,Alloy's formula is Co1 Fe1 Ni1.,Microstructure of alloy is FCC.Atoms arranged in a cube with one at each corner and one at the center of each face. Packing density ~74%.The alloy is FCC.,Alloy as tested at 25.0 Celsius.,Experimental density of the alloy is 8.525 g/cm^3.,Unknown,Unknown
0.3939114391143911,The alloy was tested in C test.,Calculated density of the alloy is 9.091430053 g/cm^3.,Unknown,Calculated Young modulus of the alloy is 102.7968193GPa.,Yield Strength (YS) of alloy is 1415.0MPa.,Unknown,The alloy has 30.0% elongation.,Alloy's formula is Al0.75 Hf1 Nb1 Ta1 Ti1 Zr1.,Microstructure of alloy is BCC.Atoms arranged in a cube with one at each corner and one at the center. Packing density than FCC ~68%.The alloy is BCC.,Alloy as tested at 25.0 Celsius.,Experimental density of the alloy is 9.1 g/cm^3.,Experimental Young modulus of the alloy is 105.0GPa.,Unknown
0.309040590405904,The alloy was tested in C test.,Calculated density of the alloy is 6.458317279 g/cm^3.,Unknown,Calculated Young modulus of the alloy is 100.1988131GPa.,Yield Strength (YS) of alloy is 1105.0MPa.,Unknown,The alloy has 50.0% elongation.,Alloy's formula is Nb1 Ti1 V1 Zr1.,Microstructure of alloy is BCC.Atoms arranged in a cube with one at each corner and one at the center. Packing density than FCC ~68%.The alloy is BCC.,Alloy as tested at 25.0 Celsius.,Experimental density of the alloy is 6.5 g/cm^3.,Unknown,Unknown
0.5341328413284133,Unknown,Calculated density of the alloy is 7.320414388 g/cm^3.,Unknown,Calculated Young modulus of the alloy is 176.7009301GPa.,Unknown,Unknown,Unknown,Alloy's formula is Al0.5 Co1 Cr1 Cu1 Fe1 Ni1 V1.2.,Microstructure of alloy is BCC.Atoms arranged in a cube with one at each corner and one at the center. Packing density than FCC ~68%.The alloy is BCC.,Alloy as tested at 25.0 Celsius.,Experimental density of the alloy is 7.3 g/cm^3.,Unknown,Unknown
0.309040590405904,The alloy was tested in C test.,Calculated density of the alloy is 9.9 g/cm^3.,"Processing method of the alloy is CAST.Liquid material poured into a mold, solidifying to form the casting. Used for complex shapes, especially for metals or materials like epoxy, concrete, plaster, and clay.",Unknown,Yield Strength (YS) of alloy is 1015.0MPa.,Unknown,The alloy has 1.7% elongation.,Alloy's formula is Hf1 Nb1 Ta1 Ti1 Zr1.,Microstructure of alloy is BCC.Atoms arranged in a cube with one at each corner and one at the center. Packing density than FCC ~68%.The alloy is BCC.,Alloy as tested at 25.0 Celsius.,Unknown,Experimental Young modulus of the alloy is 85.0GPa.,Unknown
0.6060885608856088,Unknown,Calculated density of the alloy is 5.5 g/cm^3.,Unknown,Calculated Young modulus of the alloy is 139.0GPa.,Unknown,Unknown,Unknown,Alloy's formula is Al1 Co0.357 Cr0.357 Cu0.357 Fe0.357.,Microstructure of alloy is BCC.Atoms arranged in a cube with one at each corner and one at the center. Packing density than FCC ~68%.The alloy is BCC.,Alloy as tested at 25.0 Celsius.,Unknown,Unknown,Unknown
0.2103321033210332,Unknown,Unknown,"Processing method of the alloy is ANNEAL.Heat treatment process for alloys. Involves heating to a specific temperature, holding, and controlled cooling. Used to relieve stresses, improve machinability, enhance mechanical properties, and alter microstructure.",Unknown,Unknown,Unknown,Unknown,Alloy's formula is Cr1 Fe1 Mo0.1 Ni2.,Unknown,Unknown,Unknown,Unknown,Unknown
0.4412361623616236,The alloy was tested in C test.,Calculated density of the alloy is 13.09564737 g/cm^3.,Unknown,Calculated Young modulus of the alloy is 241.768928GPa.,Yield Strength (YS) of alloy is 1109.0MPa.,Ultimate tensile strength (UTS) of alloy is 1197.0MPa.,The alloy has 2.5% elongation.,Alloy's formula is Mo1 Nb1 Ta1 Ti0.25 W1.,Microstructure of alloy is BCC.Atoms arranged in a cube with one at each corner and one at the center. Packing density than FCC ~68%.The alloy is BCC.,Alloy as tested at 25.0 Celsius.,Unknown,Unknown,Unknown
0.3066420664206641,The alloy was tested in C test.,Calculated density of the alloy is 6.6 g/cm^3.,"Processing method of the alloy is CAST.Liquid material poured into a mold, solidifying to form the casting. Used for complex shapes, especially for metals or materials like epoxy, concrete, plaster, and clay.",Calculated Young modulus of the alloy is 100.0GPa.,Yield Strength (YS) of alloy is 1115.0MPa.,Unknown,The alloy has 50.0% elongation.,Alloy's formula is Hf0.25 Nb0.125 Ti1 V0.5 Zr0.5.,Microstructure of alloy is BCC.Atoms arranged in a cube with one at each corner and one at the center. Packing density than FCC ~68%.The alloy is BCC.,Alloy as tested at 25.0 Celsius.,Unknown,Unknown,Unknown
0.1715867158671586,The alloy was tested in C test.,Calculated density of the alloy is 7.824929394 g/cm^3.,Unknown,Calculated Young modulus of the alloy is 210.1041187GPa.,Yield Strength (YS) of alloy is 620.0MPa.,Unknown,The alloy has 75.0% elongation.,Alloy's formula is Co1 Cr1 Fe1 Mn1 Ni1 V0.5.,Microstructure of alloy is FCC.Atoms arranged in a cube with one at each corner and one at the center of each face. Packing density ~74%.The alloy is FCC.,Alloy as tested at 25.0 Celsius.,Experimental density of the alloy is 7.825 g/cm^3.,Unknown,Unknown
0.5322878228782287,Unknown,Calculated density of the alloy is 7.281595783 g/cm^3.,Unknown,Calculated Young modulus of the alloy is 175.1224045GPa.,Unknown,Unknown,Unknown,Alloy's formula is Al0.5 Co1 Cr1 Cu1 Fe1 Ni1 V1.4.,Microstructure of alloy is BCC.Atoms arranged in a cube with one at each corner and one at the center. Packing density than FCC ~68%.The alloy is BCC.,Alloy as tested at 25.0 Celsius.,Experimental density of the alloy is 7.3 g/cm^3.,Unknown,Unknown
0.1937269372693727,The alloy was tested in C test.,Calculated density of the alloy is 7.621679625 g/cm^3.,Unknown,Calculated Young modulus of the alloy is 188.9516251GPa.,Yield Strength (YS) of alloy is 388.0MPa.,Unknown,Unknown,Alloy's formula is Al0.5 Co1 Cr1 Cu1 Fe1 Ni1.,Microstructure of alloy is FCC.Atoms arranged in a cube with one at each corner and one at the center of each face. Packing density ~74%.The alloy is FCC.,Alloy as tested at 25.0 Celsius.,Experimental density of the alloy is 7.625 g/cm^3.,Unknown,Unknown
0.5322878228782287,Unknown,Calculated density of the alloy is 7.3 g/cm^3.,"Processing method of the alloy is CAST.Liquid material poured into a mold, solidifying to form the casting. Used for complex shapes, especially for metals or materials like epoxy, concrete, plaster, and clay.",Calculated Young modulus of the alloy is 175.0GPa.,Unknown,Unknown,Unknown,Alloy's formula is Al0.357 Co0.714 Cr0.714 Cu0.714 Fe0.714 Ni0.714 V1.,Microstructure of alloy is BCC.Atoms arranged in a cube with one at each corner and one at the center. Packing density than FCC ~68%.The alloy is BCC.,Alloy as tested at 25.0 Celsius.,Unknown,Unknown,Unknown
0.4492619926199262,Unknown,Calculated density of the alloy is 6.466931593 g/cm^3.,Unknown,Calculated Young modulus of the alloy is 177.1504491GPa.,Unknown,Unknown,Unknown,Alloy's formula is Al1.25 Co1 Cr1 Fe1 Ni1.,Microstructure of alloy is BCC.Atoms arranged in a cube with one at each corner and one at the center. Packing density than FCC ~68%.The alloy is BCC.,Alloy as tested at 25.0 Celsius.,Experimental density of the alloy is 6.5 g/cm^3.,Unknown,Unknown
0.1042435424354243,Unknown,Calculated density of the alloy is 8.175043328 g/cm^3.,Unknown,Calculated Young modulus of the alloy is 225.7139231GPa.,Unknown,Unknown,Unknown,Alloy's formula is Co1 Cr1 Fe1 Ni1.,Microstructure of alloy is FCC.Atoms arranged in a cube with one at each corner and one at the center of each face. Packing density ~74%.The alloy is FCC.,Alloy as tested at 25.0 Celsius.,Experimental density of the alloy is 8.2 g/cm^3.,Unknown,Unknown
0.1881918819188192,Unknown,Calculated density of the alloy is 7.56136684 g/cm^3.,Unknown,Calculated Young modulus of the alloy is 186.4990569GPa.,Unknown,Unknown,Unknown,Alloy's formula is Al0.5 Co1 Cr1 Cu1 Fe1 Ni1 V0.2.,Microstructure of alloy is FCC.Atoms arranged in a cube with one at each corner and one at the center of each face. Packing density ~74%.The alloy is FCC.,Alloy as tested at 25.0 Celsius.,Experimental density of the alloy is 7.6 g/cm^3.,Unknown,Unknown
0.4695571955719557,Unknown,Calculated density of the alloy is 7.8 g/cm^3.,"Processing method of the alloy is ANNEAL.Heat treatment process for alloys. Involves heating to a specific temperature, holding, and controlled cooling. Used to relieve stresses, improve machinability, enhance mechanical properties, and alter microstructure.",Unknown,Unknown,Unknown,Unknown,Alloy's formula is Co1 Cr0.667 Fe0.667 Ni1 Ti0.333.,Microstructure of alloy is FCC.Atoms arranged in a cube with one at each corner and one at the center of each face. Packing density ~74%.The alloy is FCC.,Alloy as tested at 25.0 Celsius.,Unknown,Unknown,Unknown
0.3367158671586716,The alloy was tested in C test.,Calculated density of the alloy is 11.1 g/cm^3.,"Processing method of the alloy is CAST.Liquid material poured into a mold, solidifying to form the casting. Used for complex shapes, especially for metals or materials like epoxy, concrete, plaster, and clay.",Calculated Young modulus of the alloy is 105.0GPa.,Yield Strength (YS) of alloy is 1315.0MPa.,Ultimate tensile strength (UTS) of alloy is 1800.0MPa.,The alloy has 21.6% elongation.,Alloy's formula is Hf1 Nb1 Ta1 Zr1.,Microstructure of alloy is BCC.Atoms arranged in a cube with one at each corner and one at the center. Packing density than FCC ~68%.The alloy is BCC.,Alloy as tested at 25.0 Celsius.,Unknown,Unknown,Unknown
0.1014760147601476,Unknown,Calculated density of the alloy is 7.7 g/cm^3.,"Processing method of the alloy is ANNEAL.Heat treatment process for alloys. Involves heating to a specific temperature, holding, and controlled cooling. Used to relieve stresses, improve machinability, enhance mechanical properties, and alter microstructure.",Calculated Young modulus of the alloy is 213.0GPa.,Unknown,Unknown,Unknown,Alloy's formula is Al0.25 Co1 Cr1 Fe1 Ni1.,Microstructure of alloy is FCC.Atoms arranged in a cube with one at each corner and one at the center of each face. Packing density ~74%.The alloy is FCC.,Alloy as tested at 25.0 Celsius.,Unknown,Unknown,Unknown
0.1817343173431734,Unknown,Calculated density of the alloy is 7.8 g/cm^3.,"Processing method of the alloy is WROUGHT.Shaping materials through plastic deformation, including rolling, forging, extrusion, or drawing. Commonly applied to metallic alloys for specific shapes, sizes, and mechanical properties.",Calculated Young modulus of the alloy is 213.0GPa.,Unknown,Unknown,Unknown,Alloy's formula is Co0.333 Cr0.667 Fe0.667 Ni1 Ti0.2.,Microstructure of alloy is FCC.Atoms arranged in a cube with one at each corner and one at the center of each face. Packing density ~74%.The alloy is FCC.,Unknown,Unknown,Unknown,Unknown
0.2941881918819188,The alloy was tested in C test.,Calculated density of the alloy is 6.8 g/cm^3.,"Processing method of the alloy is CAST.Liquid material poured into a mold, solidifying to form the casting. Used for complex shapes, especially for metals or materials like epoxy, concrete, plaster, and clay.",Calculated Young modulus of the alloy is 100.0GPa.,Yield Strength (YS) of alloy is 1025.0MPa.,Unknown,The alloy has 50.0% elongation.,Alloy's formula is Hf0.25 Nb0.375 Ti1 V0.5 Zr0.5.,Microstructure of alloy is BCC.Atoms arranged in a cube with one at each corner and one at the center. Packing density than FCC ~68%.The alloy is BCC.,Alloy as tested at 25.0 Celsius.,Unknown,Unknown,Unknown
0.1531365313653136,The alloy was tested in C test.,Calculated density of the alloy is 8.3 g/cm^3.,"Processing method of the alloy is CAST.Liquid material poured into a mold, solidifying to form the casting. Used for complex shapes, especially for metals or materials like epoxy, concrete, plaster, and clay.",Calculated Young modulus of the alloy is 173.0GPa.,Yield Strength (YS) of alloy is 330.0MPa.,Unknown,The alloy has 45.0% elongation.,Alloy's formula is Al0.053 Cu1 Mn1 Ni1.,Microstructure of alloy is FCC.Atoms arranged in a cube with one at each corner and one at the center of each face. Packing density ~74%.The alloy is FCC.,Alloy as tested at 25.0 Celsius.,Unknown,Unknown,Unknown
0.1042435424354243,Unknown,Calculated density of the alloy is 7.719849722 g/cm^3.,Unknown,Calculated Young modulus of the alloy is 212.7722739GPa.,Unknown,Unknown,Unknown,Alloy's formula is Al0.25 Co1 Cr1 Fe1 Ni1.,Microstructure of alloy is FCC.Atoms arranged in a cube with one at each corner and one at the center of each face. Packing density ~74%.The alloy is FCC.,Alloy as tested at 25.0 Celsius.,Experimental density of the alloy is 7.7 g/cm^3.,Unknown,Unknown
0.5811808118081181,Unknown,Calculated density of the alloy is 7.1 g/cm^3.,"Processing method of the alloy is CAST.Liquid material poured into a mold, solidifying to form the casting. Used for complex shapes, especially for metals or materials like epoxy, concrete, plaster, and clay.",Unknown,Unknown,Unknown,Unknown,Alloy's formula is Co1 Cu1 Fe1 Ni1 Ti1 V1 Zr1.,Unknown,Alloy as tested at 25.0 Celsius.,Unknown,Unknown,Unknown
0.1217712177121771,The alloy was tested in C test.,Calculated density of the alloy is 8.331325886 g/cm^3.,Unknown,Calculated Young modulus of the alloy is 206.0965696GPa.,Yield Strength (YS) of alloy is 230.0MPa.,Unknown,Unknown,Alloy's formula is Co1 Cr1 Cu1 Fe1 Ni1.,Microstructure of alloy is FCC.Atoms arranged in a cube with one at each corner and one at the center of each face. Packing density ~74%.The alloy is FCC.,Alloy as tested at 25.0 Celsius.,Experimental density of the alloy is 8.3 g/cm^3.,Experimental Young modulus of the alloy is 206.0GPa.,Unknown
0.4612546125461255,The alloy was tested in C test.,Calculated density of the alloy is 9.088964376 g/cm^3.,Unknown,Calculated Young modulus of the alloy is 107.0447572GPa.,Yield Strength (YS) of alloy is 1841.0MPa.,Ultimate tensile strength (UTS) of alloy is 2269.0MPa.,The alloy has 10.0% elongation.,Alloy's formula is Al0.4 Hf0.6 Nb1 Ta1 Ti1 Zr1.,Microstructure of alloy is BCC.Atoms arranged in a cube with one at each corner and one at the center. Packing density than FCC ~68%.The alloy is BCC.,Alloy as tested at 25.0 Celsius.,Experimental density of the alloy is 9.1 g/cm^3.,Unknown,Unknown
0.4439114391143911,The alloy was tested in C test.,Calculated density of the alloy is 12.6 g/cm^3.,"Processing method of the alloy is CAST.Liquid material poured into a mold, solidifying to form the casting. Used for complex shapes, especially for metals or materials like epoxy, concrete, plaster, and clay.",Calculated Young modulus of the alloy is 234.0GPa.,Yield Strength (YS) of alloy is 1211.0MPa.,Ultimate tensile strength (UTS) of alloy is 1578.0MPa.,Unknown,Alloy's formula is Mo1 Nb1 Ta1 Ti0.5 W1.,Microstructure of alloy is BCC.Atoms arranged in a cube with one at each corner and one at the center. Packing density than FCC ~68%.The alloy is BCC.,Alloy as tested at 25.0 Celsius.,Unknown,Unknown,Unknown
0.2084870848708487,Unknown,Calculated density of the alloy is 7.4 g/cm^3.,"Processing method of the alloy is CAST.Liquid material poured into a mold, solidifying to form the casting. Used for complex shapes, especially for metals or materials like epoxy, concrete, plaster, and clay.",Calculated Young modulus of the alloy is 185.0GPa.,Unknown,Unknown,Unknown,Alloy's formula is Al0.5 Cr1 Cu1 Fe1 Ni1.,Microstructure of alloy is FCC.Atoms arranged in a cube with one at each corner and one at the center of each face. Packing density ~74%.The alloy is FCC.,Unknown,Unknown,Unknown,Unknown
0.2975092250922509,The alloy was tested in C test.,Calculated density of the alloy is 6.7 g/cm^3.,"Processing method of the alloy is CAST.Liquid material poured into a mold, solidifying to form the casting. Used for complex shapes, especially for metals or materials like epoxy, concrete, plaster, and clay.",Calculated Young modulus of the alloy is 100.0GPa.,Yield Strength (YS) of alloy is 135.0MPa.,Unknown,The alloy has 50.0% elongation.,Alloy's formula is Hf0.25 Nb0.25 Ti1 V0.5 Zr0.5.,Microstructure of alloy is BCC.Atoms arranged in a cube with one at each corner and one at the center. Packing density than FCC ~68%.The alloy is BCC.,Alloy as tested at 800.0 Celsius.,Unknown,Unknown,Unknown
0.1236162361623616,Unknown,Calculated density of the alloy is 8.196451779 g/cm^3.,Unknown,Calculated Young modulus of the alloy is 207.5263345GPa.,Unknown,Unknown,Unknown,Alloy's formula is Co1 Cr1 Cu1 Fe1.,Microstructure of alloy is FCC.Atoms arranged in a cube with one at each corner and one at the center of each face. Packing density ~74%.The alloy is FCC.,Alloy as tested at 25.0 Celsius.,Experimental density of the alloy is 8.2 g/cm^3.,Unknown,Unknown
0.5479704797047971,Unknown,Calculated density of the alloy is 7.245214601 g/cm^3.,Unknown,Calculated Young modulus of the alloy is 173.6429946GPa.,Unknown,Unknown,Unknown,Alloy's formula is Al0.5 Co1 Cr1 Cu1 Fe1 Ni1 V1.6.,Microstructure of alloy is BCC.Atoms arranged in a cube with one at each corner and one at the center. Packing density than FCC ~68%.The alloy is BCC.,Alloy as tested at 25.0 Celsius.,Experimental density of the alloy is 7.2 g/cm^3.,Unknown,Unknown
0.4492619926199262,The alloy was tested in C test.,Calculated density of the alloy is 6.817877503 g/cm^3.,"Processing method of the alloy is CAST.Liquid material poured into a mold, solidifying to form the casting. Used for complex shapes, especially for metals or materials like epoxy, concrete, plaster, and clay.",Calculated Young modulus of the alloy is 155.5890876GPa.,Yield Strength (YS) of alloy is 1625.0MPa.,Unknown,The alloy has 11.0% elongation.,Alloy's formula is Al0.5 Mo1 Nb1 Ti1 V1.,Microstructure of alloy is BCC.Atoms arranged in a cube with one at each corner and one at the center. Packing density than FCC ~68%.The alloy is BCC.,Alloy as tested at 25.0 Celsius.,Experimental density of the alloy is 6.8 g/cm^3.,Experimental Young modulus of the alloy is 158.0GPa.,Plastic elongation of the alloy is 11.0%.
0.4538745387453874,The alloy was tested in C test.,Calculated density of the alloy is 9.9 g/cm^3.,"Processing method of the alloy is CAST.Liquid material poured into a mold, solidifying to form the casting. Used for complex shapes, especially for metals or materials like epoxy, concrete, plaster, and clay.",Calculated Young modulus of the alloy is 130.0GPa.,Yield Strength (YS) of alloy is 1373.0MPa.,Unknown,The alloy has 50.0% elongation.,Alloy's formula is Hf1 Mo0.75 Nb1 Ta1 Ti1 Zr1.,Microstructure of alloy is BCC.Atoms arranged in a cube with one at each corner and one at the center. Packing density than FCC ~68%.The alloy is BCC.,Alloy as tested at 25.0 Celsius.,Unknown,Experimental Young modulus of the alloy is 109.0GPa.,Unknown
