Repository: azuredg01/alloy-textualization

本專案用於將合金（Alloy）資料集轉換為可供 Transformer-based 模型
（如 RoBERTa、MatSciBERT）進行 **性質回歸（Regression）**
與 **結構分類（Classification）** 的訓練資料，
並透過 **HuggingFace Accelerate + Distributed Data Parallel (DDP)** 進行多 GPU 訓練。

## Pipeline
                                 Dataset
                               (CSV files)
                                    │
                                    ▼
        ┌──────────────────────────────────────────────────────────┐
        │               Step 1: **data_process.ipynb**             │
        │               - 資料清理                                 │
        │               - 欄位命名統一（PROPERTY: ...）             │
        │               - 缺失值 / 異常值處理                       │
        └──────────────────────────────────────────────────────────┘
                                     │
                    ┌────────────────┴────────────────┐
                    │                                 │
                    ▼                                 ▼
        ┌────────────────────────────┐ ┌────────────────────────────┐
        │ Step 2 (Regression)        │ │ Step 2 (Classification)    │
        │ **convertToPKL.py**        │ │ **convertToPKL_class.py**  │
        │ - Train/Val split          │ │ - Train/Val split          │
        │ - Target normalization     │ │ - Class label              │
        └────────────────────────────┘ └────────────────────────────┘
                    │                               │
                    │                               │
                    ▼                               ▼
        ┌────────────────────────────┐ ┌────────────────────────────┐
        │ Step 3 (Regression)        │ │ Step 3 (Classification)    │
        │ **generate_text.py**       │ │ **generate_text_class.**   │
        │ - Natural language text    │ │ - Natural language text    │
        │ - Remove target leakage    │ │ - Integer class target     │
        │ - target, target_raw       │ │ - target, target_raw       │
        └────────────────────────────┘ └────────────────────────────┘
                    │                               │
                    ▼                               ▼
            Train / Val CSV Files          Train / Val CSV Files
                    │                               │
                    └──────────────┬────────────────┘
                                   ▼
        ┌──────────────────────────────────────────────────────────┐
        │               Step 4: **config/*.yaml**                  │
        │               - Dataset paths (train / val pkl)          │
        │               - Model backbone                           │
        │               - Optimizer / Scheduler                    │
        │               - Metrics & Early Stopping                 │
        └──────────────────────────────────────────────────────────┘
                                     │
                     ┌───────────────┴──────────────────┐
                     │                                  │
                     ▼                                  ▼
        ┌────────────────────────────┐ ┌────────────────────────────┐
        │ Step 5 (Regression)        │ │ Step 5 (Classification)    │
        │ **run_regression.sh**      │ │ **run_class.sh**           │
        │ → main_DDP_v3.py           │ │ → main_DDP_class.py        │
        │ - MSE / MAE / R2           │ │ - Accuracy / AUC           │
        └────────────────────────────┘ └────────────────────────────┘
                                      │
                                      ▼
                              training_output/

## Step 1: Data Preprocessing

**Script :**
```
data_process.ipynb
```
- 清理原始合金資料
- 統一欄位格式（如 `PROPERTY: Microstructure`）
- 確保每一列資料對應一筆 alloy sample

```
output:

all_data/
└── all_data_xxx.csv
```

## Step 2: Dataset Conversion
```python

# 反開需要的 target:

target_dict = {
    'all_data_YS': 'PROPERTY: YS (MPa)',
    'all_data_YM': 'PROPERTY: Calculated Young modulus (GPa)',
    ...
}
```

### Regression :
```bash
python convertToPKL.py
```
- 固定 random seed 切分 train / val
- 僅使用 **training set** 的統計量做 target normalization

```
output:

all_data/<target>/
├── tr_<target>_convert.csv
└── vl_<target>_convert.csv
```

### Classification :
```bash
python convertToPKL_class.py
```
- 固定 random seed 切分 train / val
- 將類別（如 FCC / BCC / Other）轉成 label

```
output:

all_data/all_data_Micro_other/
├── tr_<target>_convert.csv
└── vl_<target>_convert.csv
```

## Step 3: Text Generation
```python

# 反開需要的 target:

target_dict = {
    'all_data_YS': 'PROPERTY: YS (MPa)',
    'all_data_YM': 'PROPERTY: Calculated Young modulus (GPa)',
    ...
}
```

### Regression :
```bash
python generate_text.py
```

### Classification :
```bash
python generate_text_class.py
```
**Output PKL fields**
- `text`
- `target`（normalized or class label）

File: data/all_data/all_data_Micro_other/tr_all_data_Micro_other_convert.csv (part 1 of 3)
FORMULA,PROPERTY: Processing method,PROPERTY: Type of test,Measuremet T (?°C),PROPERTY: Exp. Density (g/cm$^3$),PROPERTY: Calculated Density (g/cm$^3$),PROPERTY: Microstructure,PROPERTY: HV,PROPERTY: YS (MPa),PROPERTY: UTS (MPa),PROPERTY: Exp. Young modulus (GPa),PROPERTY: Calculated Young modulus (GPa),PROPERTY: Elongation (%),PROPERTY: Elongation plastic (%),Others: DOI,Others: Reference,target
Hf1 Mo1 Nb1 Ta1 Ti1 Zr1,,,1200.0,9.95,9.938913534,1,,556.0,,,137.0328224,30.0,,https://doi.org/10.1016/j.dib.2018.11.111,Data in Brief 21 (2018) 2664¡V2678,1
Al1 Cr1 Fe1 Mo0.5 Ni1,,C,25.0,6.8,6.783315691,1,622.0,1749.0,2644.0,,198.7126404,13.0,,https://doi.org/10.1016/j.dib.2018.11.111,Data in Brief 21 (2018) 2664¡V2678,1
Co1 Cr1 Fe1 Ni1,WROUGHT,T,-73.0,,8.2,0,,488.0,790.0,194.0,226.0,85.0,,10.1007/s40843-018-9373-y,,0
Al0.375 Co1 Cr1 Fe1 Ni1,,,25.0,7.5,7.519494797,0,131.0,,,,207.0759655,,,https://doi.org/10.1016/j.dib.2018.11.111,Data in Brief 21 (2018) 2664¡V2678,0
Al1 Cr1 Cu1 Fe1 Mn1,POWDER,C,25.0,,6.5,2,633.0,1010.0,,,,,,10.1557/jmr.2019.18,,2
Nb1 Ti1 V1 Zr1,ANNEAL,C,25.0,,6.5,1,,1104.0,,,100.0,,50.0,10.1016/j.matdes.2015.06.072,,1
Mo1.7 Nb1 Ti1 V1 Zr1,CAST,C,25.0,7.5,7.464302832,1,,1645.0,,,161.2548363,15.0,15.0,,Prof.Yeh-RHEA,1
Hf1 Nb1 Ta1 Ti1 Zr1,CAST,C,25.0,,9.9,1,295.0,1073.0,,55.0,107.0,,,10.1016/j.jallcom.2014.11.064,,1
Co1 Cr1 Cu1 Fe1,,,25.0,,8.2,0,134.0,,,,208.0,,,10.3166/acsm.31.633-648,,0
Hf1 Mo0.5 Nb1 Ti1 V0.5,CAST,C,25.0,,9.0,1,,1260.0,,,126.0,,,10.1016/j.jallcom.2016.10.014,,1
Al0.25 Cr0.5 Nb0.5 Ti1 V0.25,CAST,C,25.0,,5.8,1,,1240.0,,,134.0,,,10.1016/j.matlet.2016.11.030,,1
Al0.25 Co1 Fe1 Ni1,CAST,C,25.0,,7.9,0,138.0,158.0,,,192.0,,,10.1016/j.jmmm.2014.07.023,,0
Hf1 Nb1 Ta1 Ti1 Zr1,WROUGHT,T,25.0,,9.9,1,351.0,1145.0,1262.0,,107.0,,,10.1016/j.jallcom.2015.07.209,,1
Al0.5 Co1 Cr1 Cu1 Fe1 Ni1,,,1000.0,7.6,7.621679625,0,,150.0,,,188.9516251,,,https://doi.org/10.1016/j.dib.2018.11.111,Data in Brief 21 (2018) 2664¡V2678,0
Al0.278 Co0.694 Cr0.222 Fe0.417 Ni1 Ti0.167,ANNEAL,T,600.0,,7.4,0,,594.0,1006.0,,185.0,49.0,,10.3390/e21020169,,0
Hf1 Nb1 Ta1 Ti1 Zr1,WROUGHT,T,25.0,,9.9,1,,967.0,981.0,,107.0,,,10.1016/j.jallcom.2019.04.291,,1
Al2 Co1 Cr1 Fe1 Mo0.5 Ni1,,,25.0,6.3,6.263645919,1,605.0,,,,175.4008035,,,https://doi.org/10.1016/j.dib.2018.11.111,Data in Brief 21 (2018) 2664¡V2678,1
Co1 Cr1 Fe1 Mo0.2 Ni1,CAST,T,25.0,,8.3,0,,400.0,780.0,,232.0,53.0,,10.3390/e21050448,,0
Co1 Cr1 Fe1 Mn1 Ni1,,T,25.0,8.0,8.027647867,0,176.0,208.0,,,219.8823361,62.0,,https://doi.org/10.1016/j.dib.2018.11.111,Data in Brief 21 (2018) 2664¡V2678,0
Al1 Co1 Cr1 Fe1 Ni1 Si0.6,,C,25.0,6.0,6.009026544,1,,1834.0,2195.0,,162.1135755,3.0,,https://doi.org/10.1016/j.dib.2018.11.111,Data in Brief 21 (2018) 2664¡V2678,1
Hf1 Mo1 Ta1 Ti1 Zr1,,,1000.0,10.21,10.19147746,1,,855.0,,,142.9802846,30.0,,https://doi.org/10.1016/j.dib.2018.11.111,Data in Brief 21 (2018) 2664¡V2678,1
Al0.133 Co1 Cr0.667 Fe0.667 Ni1 Ti0.333,ANNEAL,,25.0,,7.6,0,487.0,,,,201.0,,,10.1016/j.actamat.2011.06.041,,0
Hf0.5 Nb0.667 Ta0.333 Ti1 Zr0.833,WROUGHT,C,72.0,,8.4,1,,640.0,,,100.0,,,10.1016/j.msea.2017.10.073,,1
Co1 Cr1 Fe1 Ni1,WROUGHT,T,25.0,,8.2,0,,273.0,567.0,210.0,226.0,61.6,,10.1016/j.actamat.2019.04.017,,0
Mo0.1 Nb1 Ti1 V0.3,,C,25.0,6.6,6.651535095,1,,932.0,,,120.4416961,45.0,,https://doi.org/10.1016/j.dib.2018.11.111,Data in Brief 21 (2018) 2664¡V2678,1
Hf1 Nb1 Ta1 Ti1 Zr1,WROUGHT,,480.0,,9.9,1,,,,82.7,107.0,,,10.1016/j.jallcom.2019.05.322,,1
Hf1 Mo1 Nb1 Ti1 Zr1,CAST,C,25.0,,8.7,1,,1719.0,1803.0,,128.0,,,10.1016/j.matdes.2015.05.019,,1
Hf1 Nb1 Ta1 Ti1 Zr1,WROUGHT,,200.0,,9.9,1,,,,86.9,107.0,,,10.1016/j.jallcom.2019.05.322,,1
Al2 Co1 Cr1 Cu1 Fe1 Ni1,,,700.0,6.3,6.271288576,1,,567.0,,,156.3263851,,,https://doi.org/10.1016/j.dib.2018.11.111,Data in Brief 21 (2018) 2664¡V2678,1
Hf1 Nb1 Ta1 Ti1 Zr1,,,1400.0,9.9,9.893530612,1,,790.0,,,106.9115089,50.0,,https://doi.org/10.1016/j.dib.2018.11.111,Data in Brief 21 (2018) 2664¡V2678,1
Co1 Cr1 Fe1 Ni1,WROUGHT,T,25.0,,8.2,0,,631.0,732.0,210.0,226.0,78.0,,10.1016/j.actamat.2019.04.017,,0
Al0.286 Cr0.343 Fe1 Mn0.657 Ni0.571,WROUGHT,T,25.0,,7.2,0,,320.0,625.0,,195.0,42.2,42.45,10.1016/j.msea.2019.05.056,,0
Fe1 Ni1,,C,25.0,8.375,8.372690058,0,,185.0,,,205.7010234,35.8,,,Prof.Yeh-3dtransitional,0
Cr1 Cu1 Fe1 Mn1 Ni1,ANNEAL,T,25.0,,8.1,2,,525.0,680.0,,,5.2,,10.1016/j.matchemphys.2018.09.033,,2
Al0.2 Cr1 Cu1 Fe1 Ni2,,,25.0,8.0,8.035241948,0,,,,,197.0352363,,,https://doi.org/10.1016/j.dib.2018.11.111,Data in Brief 21 (2018) 2664¡V2678,0
Al1 Hf1 Nb1 Ta1 Ti1 Zr1,CAST,C,25.0,8.91,8.862378885,1,441.0,1489.0,,103.0,101.6218114,21.0,21.0,,Prof.Yeh-RHEA,1
Hf1 Mo1 Nb1 Ti1 Zr1,ANNEAL,C,800.0,,8.7,1,,825.0,1095.0,,128.0,,,10.1016/j.matdes.2015.05.019,,1
Cr0.5 Fe0.5 Ni1 Ti0.15,WROUGHT,T,25.0,,7.8,0,335.0,672.0,982.0,,212.0,37.0,,10.1016/j.msea.2019.138181,,0
Al0.3 Nb1 Ta0.8 Ti1.4 V0.2 Zr1.3,,C,25.0,7.7,7.706514339,1,500.0,1965.0,2061.0,,107.1964186,5.0,,https://doi.org/10.1016/j.dib.2018.11.111,Data in Brief 21 (2018) 2664¡V2678,1
Al0.5 Nb1 Ta0.8 Ti1.5 V0.2 Zr1,,,25.0,7.6,7.557222162,1,,2035.0,,,108.974285,5.0,,https://doi.org/10.1016/j.dib.2018.11.111,Data in Brief 21 (2018) 2664¡V2678,1
Co1 Fe1 Ni1,CAST,C,25.0,,8.5,0,125.0,209.0,,,207.0,31.0,,10.1016/j.jmmm.2014.07.023,,0
Al1 Mo0.5 Nb1 Ta0.5 Ti1 Zr1,,C,25.0,7.1,7.147250402,1,591.0,2000.0,2368.0,,118.2773132,10.0,,https://doi.org/10.1016/j.dib.2018.11.111,Data in Brief 21 (2018) 2664¡V2678,1
Al1 Cu1 Fe1 Ni1 Ti1,CAST,C,25.0,,6.1,0,516.0,1074.0,1617.0,146.0,137.0,,8.0,10.1016/j.apsusc.2015.07.207,,0
Hf1 Nb1 Ta1 Ti1,ANNEAL,C,20.0,,10.9,1,,834.0,,,119.0,,,10.1016/j.actamat.2019.06.006,,1
Co1 Cr1 Fe1 Mn1 Ni1,CAST,C,25.0,,8.0,0,130.2,210.0,,,220.0,75.0,,10.1016/j.scriptamat.2018.11.042,,0
Al1 Co1 Cr1 Cu1 Ni1 Ti1,,C,25.0,,6.4,1,,,1495.0,36.0,157.0,,8.0,10.1016/j.matdes.2009.09.016,,1
Al1 Cu0.2 Li0.5 Mg1 Zn0.5,,,25.0,2.7,2.743501824,2,,,,,55.91035824,,,https://doi.org/10.1016/j.dib.2018.11.111,Data in Brief 21 (2018) 2664¡V2678,2
Hf1 Nb1 Ta1 Ti1 Zr1,WROUGHT,,420.0,,9.9,1,,,,83.8,107.0,,,10.1016/j.jallcom.2019.05.322,,1
Co1 Cr0.2 Fe1 Ni1 Si0.2,WROUGHT,T,25.0,,7.8,0,318.2,705.0,1070.0,,195.0,10.0,,10.1016/j.jmmm.2019.01.096,,0
Al1 Co1 Cr1 Fe1 Ni1 Ti1 V1 Zr1,,,25.0,6.3,6.270999626,2,780.0,,,,144.2424887,,,https://doi.org/10.1016/j.dib.2018.11.111,Data in Brief 21 (2018) 2664¡V2678,2
Co1 Cr1 Mn1 Ni1,,C,25.0,8.065,8.066118534,0,,282.0,,,222.1443966,43.8,,,Prof.Yeh-3dtransitional,0
Hf1 Nb1 Ta1 Ti1 Zr1,WROUGHT,,,,9.9,1,,,,,,5.0,,10.1016/j.matchar.2018.07.015,,1
Al0.304 Co1 Cr1 Fe1 Ni1,CAST,C,25.0,,7.6,0,,,,,210.0,87.0,,10.1016/j.msea.2015.02.072,,0
Hf1 Nb0.5 O0.05 Ta0.5 Ti1 Zr1,CAST,C,25.0,9.29,9.141264456,1,,955.0,,,,50.0,50.0,,Prof.Yeh-RHEA,1
Al0.304 Co1 Cr1 Fe1 Ni1,,T,25.0,,7.6,0,,260.0,620.0,,,,,10.1016/j.matlet.2017.04.072,,0
Co1 Cr1 Ni1,WROUGHT,T,25.0,,8.3,0,326.0,597.0,,,,,,10.1016/j.actamat.2018.12.015,,0
Co1 Cr0.2 Fe1 Ni1 Si0.2,WROUGHT,T,25.0,,7.8,0,153.8,320.0,920.0,,195.0,60.0,,10.1016/j.jmmm.2019.01.096,,0
Al0.1 Co1 Cr1 Fe1 Ni1,WROUGHT,T,25.0,,8.0,0,,1403.0,,,220.0,1.2,,10.1016/j.actamat.2018.12.012,,0
Al1 Mo0.5 Nb1 Ta0.5 Ti1 Zr1,,,1200.0,7.1,7.147250402,1,,250.0,,,118.2773132,50.0,,https://doi.org/10.1016/j.dib.2018.11.111,Data in Brief 21 (2018) 2664¡V2678,1
Hf0.5 Nb0.667 Ta0.333 Ti1 Zr0.833,WROUGHT,C,72.0,,8.4,1,,1040.0,,,100.0,,,10.1016/j.msea.2017.10.073,,1
Co1 Cr1 Fe1 Mn1 Ni1,WROUGHT,T,25.0,,8.0,0,,366.88,673.0,,220.0,45.05,,10.1007/s11661-019-05231-y,,0
Mo1 Nb1 Ta1 Ti1 V1 W1,CAST,C,23.0,10.91,11.0,1,,1515.0,,,209.0,,,10.1016/j.actamat.2019.06.032,,1
Co1 Cr1 Fe1 Ni1,WROUGHT,T,-269.0,,8.2,0,,680.0,1251.0,221.0,226.0,,,10.1007/s40843-018-9373-y,,0
Hf0.5 Nb0.667 Ta0.333 Ti1 Zr0.833,WROUGHT,C,-103.0,,8.4,1,,1250.0,,,100.0,,,10.1016/j.msea.2017.10.073,,1
Mo1 Nb1 Ta1 V1 W1,CAST,C,25.0,,12.4,1,536.0,1246.0,1270.0,,229.0,13.0,,10.1016/j.intermet.2011.01.004,,1
Hf1 Mo1 Ta1 Ti1 Zr1,CAST,C,1200.0,10.18,10.2,1,,404.0,,,143.0,,,10.1016/j.actamat.2019.06.032,,1
Al0.8 Co1 Cr1 Cu1 Fe1 Ni1,,,25.0,7.3,7.275683436,0,270.0,,,,180.5924104,,,https://doi.org/10.1016/j.dib.2018.11.111,Data in Brief 21 (2018) 2664¡V2678,0
Hf0.5 Nb0.667 Ta0.333 Ti1 Zr0.833,WROUGHT,C,-196.0,,8.4,1,,1920.0,,,100.0,,,10.1016/j.msea.2017.10.073,,1
Mo1 Nb1 Ta1 W1,POWDER,,600.0,,13.7,1,340.0,,,,250.0,,,10.1007/s10853-019-03567-9,,1
Mo1 Nb1 Ta1 W1,,,1000.0,13.8,13.65986331,1,,548.0,,,250.0231927,40.0,,https://doi.org/10.1016/j.dib.2018.11.111,Data in Brief 21 (2018) 2664¡V2678,1
Nb1 Ta1 Ti1 W1,ANNEAL,C,400.0,,12.1,1,,627.0,,,198.0,,,10.1016/j.actamat.2019.06.006,,1
Cr1 Fe1 Mo0.3 Ni3,ANNEAL,C,,,8.473425645,0,268.0,,,,227.4269998,,,,Paper_Collection_4_element,0
Hf1 Mo1 Ta1 Ti1 Zr1,,,25.0,10.21,10.19147746,1,,1600.0,,,142.9802846,4.0,,https://doi.org/10.1016/j.dib.2018.11.111,Data in Brief 21 (2018) 2664¡V2678,1
Al1 Co1 Cr1 Fe1 Ni1 Si0.4,,C,25.0,6.2,6.218362268,1,,1481.0,2444.0,,168.6613999,13.0,,https://doi.org/10.1016/j.dib.2018.11.111,Data in Brief 21 (2018) 2664¡V2678,1
Mo1 Nb1 Ti1 Zr1,CAST,C,25.0,7.305,7.308611099,1,,1590.0,,,142.8743035,33.5,21.9,,Prof.Yeh-RHEA,1
Nb1 Ta1 Ti1,WROUGHT,C,600.0,,10.0,1,,222.0,,,136.0,,,10.1016/j.actamat.2019.06.006,,1
Co1 Fe1 Ni1,WROUGHT,T,25.0,,8.5,0,,211.0,513.0,,207.0,,,10.1016/j.actamat.2014.08.026,,0
Mo1 Nb1 Re0.5 W1,CAST,C,25.0,,13.7,1,473.0,896.0,,,298.0,10.4,7.08,10.1016/j.jallcom.2018.11.111,,1
Hf1 Mo1 Nb1 Ta1 Zr1,CAST,C,1000.0,,10.9,1,,927.0,,,141.0,,,10.3390/e21010015,,1
Fe1 Mn1 Ni1,WROUGHT,T,25.0,,8.1,0,,407.0,536.0,182.0,203.0,27.0,,10.1016/j.actamat.2019.04.017,,0
Co1 Cr1 Fe1 Mn1 Ni1,,C,25.0,8.025,8.027647867,0,144.0,230.0,,,219.8823361,,,,Prof.Yeh-3dtransitional,0
Hf1 Mo0.5 Nb1 Ta1 Ti1 Zr1,,C,25.0,9.9,9.917872809,1,480.0,1317.0,,130.0,123.0677835,50.0,,https://doi.org/10.1016/j.dib.2018.11.111,Data in Brief 21 (2018) 2664¡V2678,1
Al1 Co1 Fe1 Ni1 Ti1 V1 Zr1,CAST,,25.0,,6.2,1,790.0,,,,129.0,,,10.1002/adem.200300567,,1
Co0.5 Fe0.5 Mo0.1 Ni1 V0.25,CAST,T,-70.0,,8.4,0,,350.0,,,202.0,,28.8,10.1016/j.scriptamat.2019.02.038,,0
Hf0.5 Nb0.667 Ta0.333 Ti1 Zr0.833,WROUGHT,C,72.0,,8.4,1,,1020.0,,,100.0,,,10.1016/j.msea.2017.10.073,,1
Al0.10 Co1 Cr1 Fe1 Mn1 Ni1,,,25.0,7.9,7.879317948,0,180.0,,,,215.7108266,,,https://doi.org/10.1016/j.dib.2018.11.111,Data in Brief 21 (2018) 2664¡V2678,0
Al0.15 Cr0.5 Cu0.25 Fe0.5 Ni1,WROUGHT,T,25.0,,7.8,0,107.0,62.0,169.0,16.6,200.0,98.0,,10.1016/j.matchar.2019.109792,,0
Nb1 Ti1 Zr1,ANNEAL,,,,6.5,1,,,,,94.0,51.0,,10.1007/s12598-019-01310-6,,1
Mo0.3 Nb1 Ti1 V1 Zr1,,C,25.0,6.7,6.685845916,1,,1289.0,,,114.0081503,42.0,,https://doi.org/10.1016/j.dib.2018.11.111,Data in Brief 21 (2018) 2664¡V2678,1
Mo1 Nb1 Ti1 V1.5 Zr1,CAST,C,25.0,7.055,7.050560244,1,,1735.0,,,139.6374891,20.1,13.2,,Prof.Yeh-RHEA,1
Al1 Co0.8 Cr0.8 Fe0.8 Mn0.8 Ni0.8,CAST,,25.0,,6.6,1,539.0,,,,180.0,,,10.1016/j.actamat.2013.09.037,,1
Al1 Nb1 Ta1 Ti1,CAST,C,200.0,,8.2,1,,740.0,,,,,,10.1016/j.actamat.2019.06.006,,1
Mo0.3 Nb1 Ti1 V1 Zr1,CAST,C,25.0,6.7,6.685845916,1,,1289.0,,,114.0081503,42.0,42.0,,Prof.Yeh-RHEA,1
Hf1 Nb1 Ta1 Ti1 Zr1,WROUGHT,,520.0,,9.9,1,,,,81.9,107.0,,,10.1016/j.jallcom.2019.05.322,,1
Hf1 Nb1 Ta1 Ti1 Zr1,WROUGHT,T,25.0,,9.9,1,,940.0,953.0,,107.0,7.9,,10.1016/j.matlet.2016.08.060,,1
Al1 Mo1 Nb1 Ti1,ANNEAL,C,1200.0,6.46,6.5,1,,200.0,,,151.0,,,10.1016/j.actamat.2019.06.032,,1
Mo0.5 Nb1 Ti1 V0.3,CAST,C,25.0,6.9,7.119829355,1,,1301.0,,,147.7487437,43.0,43.0,,Prof.Yeh-RHEA,1
Al1 Nb1 Ti1 V1,,,25.0,5.5,5.496265861,1,,1020.0,,,103.9545112,5.0,,https://doi.org/10.1016/j.dib.2018.11.111,Data in Brief 21 (2018) 2664¡V2678,1
Cr1 Cu1 Fe1 Mn1 Ni1,WROUGHT,T,25.0,,8.1,2,162.0,470.0,640.0,,,,,10.1016/j.matchar.2019.05.043,,2
Co1 Cr0.053 Ni1,WROUGHT,T,25.0,,8.8,0,,,,219.0,207.0,,,10.1016/j.actamat.2019.04.017,,0
Mo1.7 Nb1 Ti1 V1 Zr1,,C,25.0,7.5,7.464302832,1,,1645.0,,,161.2548363,15.0,,https://doi.org/10.1016/j.dib.2018.11.111,Data in Brief 21 (2018) 2664¡V2678,1
Al2 Co1 Cr1 Cu1 Fe1 Ni1,,,800.0,6.3,6.271288576,1,,302.0,,,156.3263851,,,https://doi.org/10.1016/j.dib.2018.11.111,Data in Brief 21 (2018) 2664¡V2678,1
Al1 Cr1 Mo1 Ti1,ANNEAL,C,23.0,5.98,6.0,1,,1100.0,,,189.0,,,10.1016/j.actamat.2019.06.032,,1
Al0.25 Co1 Cr1 Cu0.5 Fe1 Ni1 Ti0.5,CAST,,25.0,,7.4,0,,,,,192.0,,,10.1016/j.jallcom.2008.11.059,,0
Co1 Cr1 Fe1 Ni1,CAST,T,25.0,,8.2,0,,155.0,472.0,,,,,10.1016/j.actamat.2016.06.063,,0
Al0.278 Co0.556 Cr0.556 Cu0.556 Fe0.556 Ni0.556 V1,CAST,,25.0,,7.2,1,597.0,,,,172.0,,,10.1007/s11661-006-0081-3,,1
Al0.4 Cr0.5 Cu0.5 Fe0.5 Ni1,,,25.0,,7.3,0,,,,,179.0,,,10.1063/1.3587228,,0
Al0.278 Co0.694 Cr0.222 Fe0.417 Ni1 Ti0.167,ANNEAL,T,700.0,,7.4,0,,547.0,840.0,,185.0,11.0,,10.3390/e21020169,,0
Co0.5 Fe0.5 Mo0.1 Ni1 V0.25,CAST,T,600.0,,8.4,0,,214.0,,,202.0,,189.2,10.1016/j.scriptamat.2019.02.038,,0
Al1 Co0.667 Cr0.667 Fe0.667 Ni0.667,ANNEAL,,25.0,,6.2,1,517.0,,,,171.0,,,10.1016/j.jallcom.2009.08.090,,1
Al0.5 Co1 Cr1 Cu1 Fe1 Ni1,WROUGHT,T,25.0,,7.6,2,,650.0,790.0,,189.0,,,10.1016/j.jallcom.2009.10.088,,2
Co1 Cr1 Fe1 Mn1 Ni1,POWDER,T,25.0,7.5,8.0,2,410.9,,,184.0,220.0,2.0,,10.1016/j.jallcom.2019.07.195,,2
Al1 Co1 Fe1 Ni1,,C,25.0,6.6,6.604716099,1,456.0,964.0,,,161.7140033,,,https://doi.org/10.1016/j.dib.2018.11.111,Data in Brief 21 (2018) 2664¡V2678,1
Co0.25 Cr0.25 Fe1 Mn1,WROUGHT,T,25.0,,7.7,0,,559.0,1004.0,,212.0,33.9,,10.1016/j.msea.2019.138039,,0
Al0.333 Co0.333 Cu0.333 Fe0.333 Ni1,CAST,C,25.0,,7.5,0,279.6,268.0,,,167.0,,,10.1016/j.jmst.2018.12.014,,0
Hf0.25 Ti1 V0.5 Zr0.5,CAST,C,600.0,,6.5,1,338.3,405.0,,,100.0,50.0,,10.1007/s40195-019-00921-3,,1
Mo1 Nb1 Ta1 Ti1 W1,CAST,C,1200.0,,11.8,1,,586.0,814.0,,222.0,,,10.1016/j.intermet.2017.01.007,,1
Al1 Co1 Cr1 Cu1 Ni1 Ti1 Y1,,C,25.0,5.8,5.826821544,2,,,1192.0,,130.0654727,4.0,,https://doi.org/10.1016/j.dib.2018.11.111,Data in Brief 21 (2018) 2664¡V2678,2
Mo2 Nb1 Ti1 V1 Zr1,,C,25.0,7.6,7.588602845,1,,1765.0,,,168.7989452,12.0,,https://doi.org/10.1016/j.dib.2018.11.111,Data in Brief 21 (2018) 2664¡V2678,1
Co1 Cr1 Fe1 Mn1 Ni1,CAST,T,25.0,,8.0,0,,210.0,,,220.0,57.0,,10.1016/j.msea.2019.04.025,,0
Co1 Cr1 Fe1 Mn1 Ni1,WROUGHT,T,25.0,,8.0,0,,800.0,888.0,,220.0,6.0,,10.1016/j.jmst.2018.09.068,,0
Al1 Co1 Cr1 Fe1 Ni1,,,25.0,6.7,6.717648579,1,395.0,,,,184.2786056,,,https://doi.org/10.1016/j.dib.2018.11.111,Data in Brief 21 (2018) 2664¡V2678,1
Al1 Fe1 Ni1 Ti1 V1 Zr1,,,25.0,5.9,5.851613812,1,800.0,,,,119.4237557,,,https://doi.org/10.1016/j.dib.2018.11.111,Data in Brief 21 (2018) 2664¡V2678,1
Hf1 Nb1 Ta1 Ti1 Zr1,WROUGHT,,100.0,,9.9,1,,,,87.9,107.0,,,10.1016/j.jallcom.2019.05.322,,1
Co1 Cr1 Fe1 Ni1 W0.2,CAST,C,25.0,,8.9,0,244.0,335.0,,,238.0,52.0,,10.1016/j.intermet.2019.106550,,0
Hf0.5 Nb0.667 Ta0.333 Ti1 Zr0.833,WROUGHT,C,25.0,,8.4,1,,890.0,,,100.0,,,10.1016/j.msea.2017.10.073,,1
Mo0.3 Nb1 Ti1 V1 Zr1,ANNEAL,C,25.0,,6.7,1,,1289.0,,,114.0,,42.0,10.1016/j.matdes.2015.06.072,,1
Co1 Cr1 Fe1 Ni1,ANNEAL,C,,,8.175043328,2,445.0,,,,225.7139231,,,,Paper_Collection_4_element,2
Hf1 Nb0.5 O0.1 Ta0.5 Ti1 Zr1,CAST,C,25.0,9.29,9.000474978,1,,1100.0,,,,50.0,50.0,,Prof.Yeh-RHEA,1
Co1 Cr1 Cu1 Fe1 Ni1,,C,25.0,8.3,8.331325886,0,286.0,230.0,888.0,206.0,206.0965696,51.0,,https://doi.org/10.1016/j.dib.2018.11.111,Data in Brief 21 (2018) 2664¡V2678,0
Al0.2 Co1.5 Cr1 Fe1 Ni1.5 Ti0.5,,,25.0,7.6,7.551427889,0,487.0,,,,200.778353,,,https://doi.org/10.1016/j.dib.2018.11.111,Data in Brief 21 (2018) 2664¡V2678,0
Hf1 Mo0.75 Nb1 Ta1 Ti1 Zr1,CAST,C,25.0,,9.9,1,492.0,1373.0,,109.0,130.0,50.0,,10.1016/j.matlet.2016.03.133,,1
Al0.3 Co1 Cr1 Cu1 Fe1 Ni1,,,25.0,7.9,7.882943926,0,180.0,,,,195.2637304,,,https://doi.org/10.1016/j.dib.2018.11.111,Data in Brief 21 (2018) 2664¡V2678,0
Hf1 Mo1 Nb1 Ta1 Ti1 Zr1,CAST,C,25.0,,9.9,1,505.0,1512.0,1800.0,115.0,137.0,30.0,,10.1016/j.matlet.2016.03.133,,1
Hf1 Mo1 Nb1 Ti1 Zr1,CAST,C,1000.0,8.68,8.7,1,,635.0,,,128.0,,,10.1016/j.actamat.2019.06.032,,1
Hf1 Nb1 Ta1 Ti1 Zr1,WROUGHT,,260.0,,9.9,1,,,,86.3,107.0,,,10.1016/j.jallcom.2019.05.322,,1
Al1 Mo1 Nb1 Ti1,ANNEAL,C,1000.0,,6.5,1,,540.0,,,,,,10.1007/s11661-017-4386-1,,1
Mo1 Nb1 Ti1 V0.50 Zr1,,C,25.0,7.2,7.207997756,1,,1647.0,3307.0,,141.6122782,28.0,,https://doi.org/10.1016/j.dib.2018.11.111,Data in Brief 21 (2018) 2664¡V2678,1
Co1 Cr1 Fe1 Ni1,WROUGHT,T,20.0,,8.2,0,,446.0,664.0,189.0,226.0,65.0,,10.1007/s40843-018-9373-y,,0
Mo1 Nb1 Ta1 Ti1 V1 W1,CAST,C,25.0,,11.0,1,,1515.0,2135.0,,209.0,,,10.1016/j.intermet.2017.01.007,,1
Al0.875 Co1 Cr1 Fe1 Ni1,ANNEAL,,25.0,,6.9,1,538.0,,,,188.0,,,10.1016/j.jallcom.2009.08.090,,1
Hf1 Mo1 Nb1 Ta1 Zr1,CAST,C,25.0,,10.9,1,,1524.0,,,141.0,16.0,,10.3390/e21010015,,1
Al1 Co1 Cr1 Fe1 Ni1,,C,25.0,6.715,6.717648579,1,,1050.0,,,184.2786056,22.0,,,Prof.Yeh-3dtransitional,1
Al0.4 Hf0.6 Nb1 Ta1 Ti1 Zr1,,,1000.0,9.1,9.088964376,1,,298.0,,,107.0447572,50.0,,https://doi.org/10.1016/j.dib.2018.11.111,Data in Brief 21 (2018) 2664¡V2678,1
Cr1 Fe1 Mo0.2 Ni6,ANNEAL,C,,,8.597486364,0,262.0,,,,215.9890197,,,,Paper_Collection_4_element,0
Hf1 Nb1 Ta1 Ti1 Zr1,WROUGHT,,780.0,,9.9,1,,,,78.4,107.0,,,10.1016/j.jallcom.2019.05.322,,1
Co1 Cu1 Fe1 Mn1 Ni1,CAST,,100.0,,8.4,0,,,,,189.0,,,10.1016/j.msea.2019.04.096,,0
Mo1 Nb1 Ti1 V1 Zr1,CAST,C,25.0,7.1,7.123122391,1,,1779.0,,,140.5476593,32.0,32.0,,Prof.Yeh-RHEA,1
Hf1 Nb1 Ta1 Ti1 Zr1,WROUGHT,,120.0,,9.9,1,,,,87.7,107.0,,,10.1016/j.jallcom.2019.05.322,,1
Mo2 Nb1 Ti1 V1 Zr1,CAST,C,25.0,7.6,7.588602845,1,,1765.0,,,168.7989452,12.0,12.0,,Prof.Yeh-RHEA,1
Al1 Cr1 Mo1 Ti1,ANNEAL,C,800.0,,6.0,1,,875.0,,,189.0,,,10.1007/s11661-017-4386-1,,1
Co1 Mn1 Ni1,,T,25.0,8.4,8.372859777,0,,231.0,653.0,,202.1994178,38.0,,https://doi.org/10.1016/j.dib.2018.11.111,Data in Brief 21 (2018) 2664¡V2678,0
Co1 Mn1 Ni1,WROUGHT,T,25.0,,8.4,0,,321.0,566.0,190.0,202.0,24.0,,10.1016/j.actamat.2019.04.017,,0
Co1 Cr1 Fe1 Mn1 Ni1,,C,25.0,8.0,8.027647867,0,144.0,230.0,,,219.8823361,75.0,,https://doi.org/10.1016/j.dib.2018.11.111,Data in Brief 21 (2018) 2664¡V2678,0
Mo0.135 Nb0.205 Ti0.24 V0.20 Zr0.22,CAST,C,25.0,6.845,6.835399701,1,,1475.5,,,126.8650501,29.75,22.0,,Prof.Yeh-RHEA,1
Al0.5 Co1 Cr1 Cu1 Fe1 Ni1,,,25.0,7.6,7.621679625,0,,388.0,,,188.9516251,,,https://doi.org/10.1016/j.dib.2018.11.111,Data in Brief 21 (2018) 2664¡V2678,0
Co1 Fe1 Ni1,,C,25.0,8.5,8.524402703,0,125.0,204.0,,,206.7823096,,,https://doi.org/10.1016/j.dib.2018.11.111,Data in Brief 21 (2018) 2664¡V2678,0
Co1.5 Cr1 Fe1 Ni1.5 Ti0.5,,,25.0,7.8,7.79697679,0,509.0,,,,207.3950164,,,https://doi.org/10.1016/j.dib.2018.11.111,Data in Brief 21 (2018) 2664¡V2678,0
Mo1 Nb0.588 Ti0.588 V0.588 Zr0.588,ANNEAL,C,25.0,,7.5,1,,1645.0,,,161.0,,15.0,10.1016/j.matdes.2015.06.072,,1
Mo1 Nb1 Ta1 Ti1 W1,CAST,C,1000.0,11.72,11.8,1,,620.0,,,222.0,,,10.1016/j.actamat.2019.06.032,,1
Hf0.26 Nb1 Ta1 Ti0.578 Zr0.416,CAST,C,100.0,,10.4,1,,765.0,,,122.0,,,10.1080/14786435.2015.1028506,,1
Hf0.26 Nb1 Ta1 Ti0.578 Zr0.416,CAST,C,60.0,,10.4,1,,795.0,,,122.0,,,10.1080/14786435.2015.1028506,,1
Al0.25 Co1 Cr1 Fe1 Ni1,ANNEAL,,25.0,,7.7,0,113.0,,,,213.0,,,10.1016/j.jallcom.2009.08.090,,0
Al0.5 Mo1 Nb1 Ti1 V1,CAST,C,25.0,6.8,6.817877503,1,487.0,1625.0,,158.0,155.5890876,11.0,11.0,,Prof.Yeh-RHEA,1
Al1 Cr1 Mo1 Nb1 Ti1,CAST,C,600.0,,6.6,1,,1060.0,1170.0,,170.0,3.0,,10.1016/j.jallcom.2015.11.050,,1
Al2 Co1 Cr1 Cu1 Fe1 Ni1,,,900.0,6.3,6.271288576,1,,214.0,,,156.3263851,,,https://doi.org/10.1016/j.dib.2018.11.111,Data in Brief 21 (2018) 2664¡V2678,1
Al1 Co1 Cr1 Fe1 Ni1,,C,25.0,6.715,6.717648579,1,,1140.0,,125.0,184.2786056,14.0,,,Prof.Yeh-3dtransitional,1
Hf0.5 Nb0.667 Ta0.333 Ti1 Zr0.833,WROUGHT,C,-103.0,,8.4,1,,1370.0,,,100.0,,,10.1016/j.msea.2017.10.073,,1
Hf1 Nb1 Ta1 Ti1 Zr1,WROUGHT,,560.0,,9.9,1,,,,81.3,107.0,,,10.1016/j.jallcom.2019.05.322,,1
Fe1 Mn1 Ni1,WROUGHT,T,25.0,,8.1,0,,221.0,602.0,,203.0,49.0,,10.1016/j.actamat.2014.08.026,,0
Co1 Cr1 Fe1 Mo0.2 Ni1,ANNEAL,T,25.0,,8.3,0,,,802.0,,232.0,37.0,,10.3390/e21050448,,0
Hf1 Nb1 Ta1 Zr1,CAST,C,25.0,11.3,11.06162515,1,,1320.0,,,104.9436304,34.0,32.0,,Prof.Yeh-RHEA,1
Hf1 Nb1 Ta1 Ti1 Zr1,CAST,C,25.0,,9.9,1,,905.0,,,107.0,50.0,,10.1016/j.msea.2015.08.024,,1
Co1 Cr1 Fe1 Mn1 Ni1,WROUGHT,T,25.0,7.753,8.0,0,,293.1,626.0,,,,,10.1016/j.intermet.2019.106486,,0
Mo1 Nb1 Ta1 W1,,,1200.0,13.8,13.65986331,1,,506.0,,,250.0231927,40.0,,https://doi.org/10.1016/j.dib.2018.11.111,Data in Brief 21 (2018) 2664¡V2678,1
Hf0.5 Nb0.5 Ta0.5 Ti1.5 Zr1,,T,25.0,8.2,8.186719184,1,301.0,903.0,990.0,,103.2079302,19.0,,https://doi.org/10.1016/j.dib.2018.11.111,Data in Brief 21 (2018) 2664¡V2678,1
Hf0.5 Nb0.5 Ti2 V1 Zr1,CAST,C,25.0,6.66,6.700702897,1,,1065.0,,,100.0723702,50.0,50.0,,Prof.Yeh-RHEA,1
Al0.304 Co1 Cr1 Fe1 Ni1,WROUGHT,,,,7.6,0,,,,,,48.0,,10.1016/j.scriptamat.2016.06.019,,0
Co0.25 Cr0.25 Fe1 Mn1,WROUGHT,T,25.0,,7.7,0,,512.0,978.0,,212.0,55.3,,10.1016/j.msea.2019.138039,,0
Co1 Cr1 Fe1 Mn1 Ni1,ANNEAL,C,25.0,,8.0,0,135.0,230.0,,,220.0,,,10.1016/j.jallcom.2014.12.157,,0
Nb1 Ta1 Ti1 W1,ANNEAL,C,1000.0,,12.1,1,,459.0,,,198.0,,,10.1016/j.actamat.2019.06.006,,1
Co0.5 Fe0.5 Mo0.1 Ni1 V0.25,CAST,T,700.0,,8.4,0,,212.0,,,202.0,,154.3,10.1016/j.scriptamat.2019.02.038,,0
Al1 Cr1 Mo1 Nb1 Ti1,ANNEAL,C,1000.0,,6.6,1,,550.0,,,,,,10.1007/s11661-017-4386-1,,1
Hf1 Nb1 Ta1 Ti1 Zr1,WROUGHT,,660.0,,9.9,1,,,,80.0,107.0,,,10.1016/j.jallcom.2019.05.322,,1
Al2 Co1 Cr1 Fe1 Ni1,,,25.0,5.9,5.872861963,1,432.0,,,,160.2604035,,,https://doi.org/10.1016/j.dib.2018.11.111,Data in Brief 21 (2018) 2664¡V2678,1
Hf1 Nb1 Ti1 Zr1,CAST,C,25.0,,8.4,1,351.0,1000.0,,,89.0,52.0,,10.1007/s12598-019-01310-6,,1
Al1 Co1 Cr1 Cu1 Ni1 Ti1 Y1,CAST,C,25.0,,5.8,2,,,1192.0,37.0,,,4.0,10.1016/j.matdes.2009.09.016,,2
Al1 Co1 Cu1 Fe1 Nd1 Ni1,CAST,,25.0,,7.0,2,578.0,,,,,,,10.1016/j.msea.2012.07.003,,2
Mo0.5 Nb0.5 Ti0.5 V1 Zr0.5,CAST,C,25.0,,7.0,1,,1538.0,3176.0,,139.0,23.0,,10.1007/s11837-012-0366-5,,1
Co1 Fe1 Ni1 Si0.25,,C,25.0,7.725,7.724929168,0,149.0,195.5,,,186.1641344,,,,Prof.Yeh-3dtransitional,0
Al2 Co1 Cr1 Cu1 Fe1 Ni1,,,500.0,6.3,6.271288576,1,,1120.0,,,156.3263851,,,https://doi.org/10.1016/j.dib.2018.11.111,Data in Brief 21 (2018) 2664¡V2678,1
Nb1 Ta1 V1 W1,CAST,C,25.0,12.6,12.88664201,1,,1530.0,,,205.5328097,12.0,12.0,,Prof.Yeh-RHEA,1
Fe1 Mn1 Ni1,,T,25.0,8.1,8.058794341,0,,221.0,602.0,,203.0095102,36.0,,https://doi.org/10.1016/j.dib.2018.11.111,Data in Brief 21 (2018) 2664¡V2678,0
Nb1 Ta1 Ti1 W1,ANNEAL,C,100.0,,12.1,1,,968.0,,,198.0,,,10.1016/j.actamat.2019.06.006,,1
Al1 Cr1 Mo1 Nb1 Ti1,CAST,C,800.0,,6.6,1,,860.0,1000.0,,170.0,2.0,,10.1016/j.jallcom.2015.11.050,,1
Cr1 Nb1 Ti1.89 V0.56,CAST,C,25.0,6.17,6.161703106,1,,990.0,,,142.0401973,50.0,50.0,,Prof.Yeh-RHEA,1
Mo0.1 Nb1 Ti1 V0.3,CAST,C,25.0,6.6,6.651535095,1,,932.0,,,120.4416961,45.0,45.0,,Prof.Yeh-RHEA,1
Al0.312 Co0.625 Cr0.625 Cu0.625 Fe0.625 Ni0.625 V1,CAST,,25.0,,7.2,1,594.0,,,,174.0,,,10.1007/s11661-006-0081-3,,1
Al0.3 Hf1 Nb1 Ta1 Ti1 Zr1,CAST,C,25.0,,9.5,1,353.0,1188.0,,63.0,105.0,50.0,,10.1016/j.jallcom.2014.11.064,,1
Co1 Cr1 Cu1 Fe1 Ni1 Ti0.5,CAST,C,25.0,,7.8,0,,700.0,1650.0,93.0,194.0,,29.0,10.1016/j.jallcom.2008.11.059,,0
Al0.25 Co1 Cr1 Cu0.75 Fe1 Ni1 Ti0.5,,C,25.0,7.455,7.458566983,0,,750.0,,102.5,189.296876,38.5,,,Prof.Yeh-3dtransitional,0
Hf1 Mo1 Nb1 Ta1 Ti1 Zr1,CAST,C,1000.0,,9.9,1,,814.0,,,137.0,,,10.1016/j.intermet.2015.03.013,,1
Co1 Cr1 Cu0.5 Fe1 Ni1,,,25.0,8.3,8.262106793,0,172.0,,,,214.7852899,,,https://doi.org/10.1016/j.dib.2018.11.111,Data in Brief 21 (2018) 2664¡V2678,0
Al1 Cr1 Mo1 Ti1,ANNEAL,C,400.0,,6.0,1,,1070.0,,,189.0,,,10.1007/s11661-017-4386-1,,1
Al1 Co0.5 Cr0.5 Cu0.5 Fe0.5 Ni0.5,CAST,C,500.0,,6.3,1,,1120.0,,,156.0,,,10.1007/s11661-005-0218-9,,1
Co1 Cr1 Fe1 Mn1 Ni1,WROUGHT,T,25.0,,8.0,0,,930.3,1021.0,,220.0,38.7,,10.1007/s11661-019-05231-y,,0
Mo1 Nb1 Ta1 W1,,C,25.0,13.7,13.65986331,1,454.0,1058.0,1211.0,,250.0231927,2.0,,https://doi.org/10.1016/j.dib.2018.11.111,Data in Brief 21 (2018) 2664¡V2678,1
Mo0.333 Nb0.333 Ti0.333 V1 Zr0.333,CAST,C,25.0,,6.9,1,,1418.0,2508.0,,138.0,24.0,,10.1007/s11837-012-0366-5,,1
Al1 Cr1 Mo1 Nb1 Ti1,,,400.0,6.6,6.565952966,1,,1080.0,,,170.0203827,2.0,,https://doi.org/10.1016/j.dib.2018.11.111,Data in Brief 21 (2018) 2664¡V2678,1
Al0.375 Co1 Cr1 Fe1 Ni1,ANNEAL,,25.0,,7.5,0,196.0,,,,207.0,,,10.1016/j.jallcom.2009.08.090,,0
Al0.3 Co1 Cr1 Fe1 Mo0.1 Ni1,,,,,7.7,0,200.0,,,,214.0,,,10.1016/j.jallcom.2010.02.032,,0
Co1 Cr0.556 Fe0.667 Ni0.667,WROUGHT,T,25.0,,8.3,0,,299.0,841.0,,222.0,76.1,,10.1080/21663831.2018.1553803,,0
Al0.38 Co1 Cr1 Fe1 Mn1 Ni1,,C,25.0,7.505,7.50474373,0,181.5,243.5,,,205.1766073,46.0,,,Prof.Yeh-3dtransitional,0
Nb1 Ta1 Ti1 W1,ANNEAL,C,20.0,,12.1,1,,1054.0,,,198.0,,,10.1016/j.actamat.2019.06.006,,1
Mo1 Nb1 Ti1 Zr1,CAST,C,25.0,,7.3,1,,1592.0,3450.0,,143.0,34.0,,10.1007/s11837-012-0366-5,,1
Hf0.5 Nb0.667 Ta0.333 Ti1 Zr0.833,WROUGHT,C,-269.0,,8.4,1,,2210.0,,,100.0,,,10.1016/j.msea.2017.10.073,,1
Mo1 Nb1 Ti1 V1 Zr1,,C,25.0,7.1,7.123122391,1,,1779.0,,,140.5476593,32.0,,https://doi.org/10.1016/j.dib.2018.11.111,Data in Brief 21 (2018) 2664¡V2678,1
Co1 Fe1 Ni1 Si0.25,CAST,C,25.0,,7.7,0,149.0,196.0,,,186.0,,,10.1016/j.jmmm.2014.07.023,,0
Hf1 Nb1 Ta1 Ti1 Zr1,WROUGHT,,160.0,,9.9,1,,,,87.3,107.0,,,10.1016/j.jallcom.2019.05.322,,1
Co1 Cu1 Fe1 Ni1,CAST,T,25.0,,8.6,0,,,480.0,,187.0,,15.0,10.1016/j.msea.2012.03.080,,0
Al1 Co1 Cr1 Fe1 Ni1 Ti0.5,,C,25.0,6.4,6.442487963,0,178.0,2040.0,3135.0,187.0,175.8114219,24.0,,https://doi.org/10.1016/j.dib.2018.11.111,Data in Brief 21 (2018) 2664¡V2678,0
Co0.5 Fe0.5 Mo0.1 Ni1 V0.25,CAST,T,800.0,,8.4,0,,187.0,,,202.0,,119.5,10.1016/j.scriptamat.2019.02.038,,0
Al0.143 Cr0.343 Fe1 Mn0.8 Ni0.571,CAST,T,25.0,,7.5,0,,1253.0,1392.0,,204.0,6.78,8.2,10.1016/j.msea.2019.05.056,,0
Al2 Co1 Cr1 Fe1 Ni1,,,25.0,5.9,5.872861963,1,509.0,,,,160.2604035,,,https://doi.org/10.1016/j.dib.2018.11.111,Data in Brief 21 (2018) 2664¡V2678,1
Mo0.7 Nb1 Ti1 V0.3 Zr1,ANNEAL,C,25.0,,7.1,1,,1436.0,,,130.0,,27.0,10.1016/j.matdes.2015.06.072,,1
Hf0.5 Nb0.667 Ta0.333 Ti1 Zr0.833,WROUGHT,C,-269.0,,8.4,1,,2250.0,,,100.0,,,10.1016/j.msea.2017.10.073,,1
Al0.3 Nb1 Ta1 Ti1.4 Zr1.3,,C,25.0,8.1,8.088884841,1,490.0,1965.0,2054.0,,109.5559669,5.0,,https://doi.org/10.1016/j.dib.2018.11.111,Data in Brief 21 (2018) 2664¡V2678,1
Al0.3 Nb1 Ta0.8 Ti1.4 V0.2 Zr1.3,,,25.0,7.7,7.706514339,1,,1965.0,,,107.1964186,5.0,,https://doi.org/10.1016/j.dib.2018.11.111,Data in Brief 21 (2018) 2664¡V2678,1
Co1 Cr1 Fe1 Mn1 Ni1,WROUGHT,T,25.0,,8.0,0,,1150.0,,,220.0,6.0,,10.1016/j.msea.2019.04.025,,0
Hf1 Nb1 Ta1 Ti1 Zr1,WROUGHT,,400.0,,9.9,1,,,,84.2,107.0,10.8,,10.1016/j.jallcom.2019.05.322,,1
Al2 Cr1 Cu1 Fe1 Ni2,,C,,,6.276084549,1,,,,,155.1631569,,,,Paper_Collection_5_element,1
Co1 Cr1 Fe1 Ni1,WROUGHT,T,-196.0,,8.2,0,,590.0,1070.0,204.0,226.0,105.0,,10.1007/s40843-018-9373-y,,0
Co1 Cr1 Fe1 Ni1,ANNEAL,T,25.0,,8.2,0,,190.0,453.0,,226.0,39.0,,10.1016/j.actamat.2015.08.076,,0
Al0.2 Cr0.5 Cu0.5 Fe0.5 Ni1,,,25.0,,7.8,0,,,,,190.0,,,10.1063/1.3587228,,0
Al1 Mo1 Nb1 Ti1,ANNEAL,C,1200.0,,6.5,1,,200.0,,,151.0,,,10.1007/s11661-017-4386-1,,1
Hf0.5 Ti2 V1 Zr1,CAST,C,25.0,6.47,6.498698848,1,,1160.0,,,99.54231228,50.0,50.0,,Prof.Yeh-RHEA,1
Al1 Cu0.077 Mg0.077 Ni0.077 Si0.231 Zn0.077,CAST,C,25.0,3.15,3.2,0,,534.0,,107.8,72.0,1.0,,10.1038/s41598-019-43329-w,,0
Co1 Cr1 Cu1 Fe1 Ni1 Ti0.5,,C,25.0,7.8,7.821724444,0,,700.0,1650.0,198.0,194.1167208,22.0,,https://doi.org/10.1016/j.dib.2018.11.111,Data in Brief 21 (2018) 2664¡V2678,0
Al1 Cr0.077 Cu0.077 Mg0.077 Si0.231 Zn0.077,CAST,C,25.0,3.06,3.1,0,,490.0,,78.4,75.0,6.0,,10.1038/s41598-019-43329-w,,0
Co1 Cr1 Fe1 Mn1 Ni1,WROUGHT,C,25.0,,8.0,0,394.1,1150.0,,,220.0,1.1,,10.1016/j.scriptamat.2018.11.042,,0
Al0.5 Co1 Cr1 Cu1 Fe1 Ni1,,,25.0,7.6,7.621679625,0,225.0,,,,188.9516251,,,https://doi.org/10.1016/j.dib.2018.11.111,Data in Brief 21 (2018) 2664¡V2678,0
Mo1 Nb1 Ti1 Zr1,,C,25.0,7.3,7.308611099,1,,1592.0,3450.0,,142.8743035,34.0,,https://doi.org/10.1016/j.dib.2018.11.111,Data in Brief 21 (2018) 2664¡V2678,1
Hf1 Nb1 Ta1 Ti1 Zr1,WROUGHT,,140.0,,9.9,1,,,,87.5,107.0,,,10.1016/j.jallcom.2019.05.322,,1
Cr1 Mo1 Nb1 Ti1,ANNEAL,C,20.0,,7.6,1,,1630.0,,,196.0,,,10.1016/j.actamat.2019.06.006,,1
Al0.5 Co1 Cr1 Cu1 Fe1 Ni1,CAST,,,,7.6,0,160.0,,,,189.0,,,10.1016/j.vacuum.2018.12.009,,0
Mo0.3 Nb1 Ti1 V0.3,,C,25.0,6.8,6.902084765,1,,1312.0,,,135.0516804,50.0,,https://doi.org/10.1016/j.dib.2018.11.111,Data in Brief 21 (2018) 2664¡V2678,1
Co1 Cr1 Fe1 Ni1,WROUGHT,T,-223.0,,8.2,0,,,1152.0,,226.0,80.0,,10.1007/s40843-018-9373-y,,0
Al1 Cr1 Mo1 Nb1 Ti1,CAST,C,1000.0,,6.6,1,,594.0,630.0,,170.0,15.0,,10.1016/j.jallcom.2015.11.050,,1
Nb1 Ta1 Ti1 V1,,C,25.0,9.2,9.169851378,1,,1092.0,,134.0,134.2138287,,,https://doi.org/10.1016/j.dib.2018.11.111,Data in Brief 21 (2018) 2664¡V2678,1
Al1 Nb1 Ta1 Ti1,CAST,C,20.0,,8.2,1,,1152.0,,,120.0,,,10.1016/j.actamat.2019.06.006,,1
Hf1 Nb1 Ta1 Ti1 Zr1,WROUGHT,,320.0,,9.9,1,,,,85.5,107.0,,,10.1016/j.jallcom.2019.05.322,,1
Al0.195 Mo0.07 Nb0.215 Ti0.185 V0.24 Zr0.095,CAST,C,25.0,5.97,6.029984581,2,,1209.0,,,114.4923257,1.0,1.0,,Prof.Yeh-RHEA,2
Co1 Cr1 Fe1 Mo0.2 Ni1,ANNEAL,T,25.0,,8.3,0,,,838.0,,232.0,43.0,,10.3390/e21050448,,0
Mo1.5 Nb1 Ti1 V1 Zr1,,C,25.0,7.4,7.374721493,1,,1603.0,,,155.8178991,20.0,,https://doi.org/10.1016/j.dib.2018.11.111,Data in Brief 21 (2018) 2664¡V2678,1
Al1 Co0.333 Cr0.333 Cu0.333 Fe0.333,,,25.0,,5.4,1,644.0,,,,136.0,,,10.3166/acsm.31.633-648,,1
Hf1 Ti1 Zr1,CAST,C,25.0,,8.3,2,211.0,773.0,,,,17.0,,10.1007/s00339-019-2484-1,,2
Al1 Cr1 Mo1 Ti1,ANNEAL,C,25.0,6.64,5.980795667,1,,1060.0,,,188.9242953,,,,Prof.Yeh-RHEA,1
Al0.38 Co1 Cr1 Fe1 Mn1 Ni1,,T,25.0,7.5,7.50474373,0,182.0,244.0,,,205.1766073,45.0,,https://doi.org/10.1016/j.dib.2018.11.111,Data in Brief 21 (2018) 2664¡V2678,0
Al1 Nb1 Ta1 Ti1 V1,,C,25.0,7.9,7.891870036,1,,993.0,,121.0,121.5333728,,,https://doi.org/10.1016/j.dib.2018.11.111,Data in Brief 21 (2018) 2664¡V2678,1
Cr1 Mo1 Nb1 Ti1,ANNEAL,C,400.0,,7.6,1,,1115.0,,,196.0,,,10.1016/j.actamat.2019.06.006,,1
Co1 Cu1 Fe1 Mn1 Ni1,,T,25.0,8.4,8.387119793,0,208.0,,478.0,,189.2450445,14.0,,https://doi.org/10.1016/j.dib.2018.11.111,Data in Brief 21 (2018) 2664¡V2678,0
Hf1 Mo1 Ta1 Ti1 Zr1,CAST,C,800.0,,10.2,1,,1045.0,1446.0,,143.0,,,10.1016/j.intermet.2015.03.013,,1
Hf1 Nb1 Ta1 Ti1 Zr1,WROUGHT,,800.0,,9.9,1,,,,78.1,107.0,,,10.1016/j.jallcom.2019.05.322,,1
Co1 Cr1 Fe1 Ni1,ANNEAL,C,,,8.175043328,2,207.0,,,,225.7139231,,,,Paper_Collection_4_element,2
Al1 Cr0.5 Nb1 Ti1 V1,ANNEAL,C,600.0,,5.6,1,,1005.0,1045.0,,119.0,,,10.1016/j.jallcom.2015.08.224,,1
Co1 Cr0.588 Fe0.176 Mo0.176 Ni1,WROUGHT,T,25.0,,8.6,0,,439.0,,,231.0,63.0,,10.1016/j.ijplas.2018.10.005,,0
Al1 Co0.5 Cr0.5 Fe0.5 Ni0.5,,,,,5.9,1,733.0,,,,160.0,,,10.1016/j.intermet.2012.03.005,,1
Mo1 Nb1 Ta1 W1,,,800.0,13.8,13.65986331,1,,552.0,,,250.0231927,40.0,,https://doi.org/10.1016/j.dib.2018.11.111,Data in Brief 21 (2018) 2664¡V2678,1
Mo1 Nb1 Ta1 Ti1 V1,CAST,C,25.0,9.29,9.368307877,1,,1400.0,,,170.7411036,33.0,33.0,,Prof.Yeh-RHEA,1
Al0.5 Co1 Cr1 Cu1 Fe1 Ni1,,,25.0,7.6,7.621679625,2,300.0,,,,188.9516251,,,https://doi.org/10.1016/j.dib.2018.11.111,Data in Brief 21 (2018) 2664¡V2678,2
Mo1 Nb1 Ta1 Ti1 V1 W1,CAST,C,1200.0,10.91,11.0,1,,659.0,,,209.0,,,10.1016/j.actamat.2019.06.032,,1
Co1 Cr1 Fe1 Ni1,,,25.0,8.2,8.175043328,0,113.0,,,,225.7139231,,,https://doi.org/10.1016/j.dib.2018.11.111,Data in Brief 21 (2018) 2664¡V2678,0
Al1 Co1 Cr1 Fe1 Ni1,CAST,C,25.0,,6.7,1,,1251.0,2004.0,,,1.0,,10.1016/j.msea.2008.01.064,,1
Mo1 Nb1 Ti1 V1.0 Zr1,,C,25.0,7.1,7.123122391,1,,1786.0,3828.0,,140.5476593,26.0,,https://doi.org/10.1016/j.dib.2018.11.111,Data in Brief 21 (2018) 2664¡V2678,1
Mo1 Nb1 Ta1 Ti1 V1 W1,CAST,C,1000.0,10.91,11.0,1,,753.0,,,209.0,,,10.1016/j.actamat.2019.06.032,,1
Mo1 Nb1 Ti1 V0.50 Zr1,CAST,C,25.0,7.205,7.207997756,1,,1650.0,,,141.6122782,28.1,18.0,,Prof.Yeh-RHEA,1
Mo1 Nb1 Ta1 W1,CAST,C,1000.0,,13.7,1,,548.0,,,250.0,40.0,,10.1016/j.intermet.2011.01.004,,1
Al0.75 Hf1 Nb1 Ta1 Ti1 Zr1,CAST,C,25.0,9.3,9.091430053,1,427.0,1415.0,,102.0,102.7968193,30.0,30.0,,Prof.Yeh-RHEA,1
Nb1 Ta1 Ti1 V1 W1,CAST,C,25.0,11.0,11.10562283,1,,1420.0,,,186.5220515,20.0,16.0,,Prof.Yeh-RHEA,1
Co1 Fe1 Ni1,CAST,C,25.0,,8.5,0,125.0,204.0,,,207.0,,,10.1016/j.jmmm.2014.07.023,,0
Al0.5 Co1 Cr1 Cu1 Fe1,,,25.0,7.4,7.365893181,0,207.0,,,,186.7519637,,,https://doi.org/10.1016/j.dib.2018.11.111,Data in Brief 21 (2018) 2664¡V2678,0
Co1 Cr1 Ni1,,T,25.0,8.3,8.278316008,0,,300.0,860.0,,230.8052709,60.0,,https://doi.org/10.1016/j.dib.2018.11.111,Data in Brief 21 (2018) 2664¡V2678,0
Mo1 Nb1 Ta1 Ti0.5 W1,CAST,C,25.0,12.7,12.59689771,1,,1210.0,,,234.47241,5.9,5.9,,Prof.Yeh-RHEA,1
Hf1 Nb1 Ta1 Ti1 Zr1,,C,25.0,9.9,9.893530612,1,390.0,929.0,,,106.9115089,50.0,,https://doi.org/10.1016/j.dib.2018.11.111,Data in Brief 21 (2018) 2664¡V2678,1
Mo1 Nb1 Ta1 Ti1 W1,,C,25.0,,11.75495916,1,507.5,1455.0,1910.0,,222.155169,11.5,,https://doi.org/10.1016/j.dib.2018.11.111,Data in Brief 21 (2018) 2664¡V2678,1
Al0.15 Hf0.15 Nb0.3 Ti0.4,ANNEAL,C,25.0,7.07,7.062829579,2,,830.0,,,99.54532257,50.0,50.0,,Prof.Yeh-RHEA,2
Mo1 Nb1 Ta1 Ti1,ANNEAL,C,300.0,,10.0,1,,732.0,,,179.0,,,10.1016/j.actamat.2019.06.006,,1
Al0.5 Co1 Cr1 Cu1 Fe1 Ni1 V2.0,,,25.0,7.2,7.178900485,1,587.0,,,,170.9463874,,,https://doi.org/10.1016/j.dib.2018.11.111,Data in Brief 21 (2018) 2664¡V2678,1
Hf1 Mo0.5 Nb1 Ti1 V0.5,CAST,C,1200.0,8.96,9.0,1,,60.0,,,126.0,,,10.1016/j.actamat.2019.06.032,,1
Al1 Cr0.5 Nb1 Ti1 V1,ANNEAL,C,25.0,5.6,5.637471918,1,,1300.0,1430.0,124.0,118.5332335,1.0,1.0,,Prof.Yeh-RHEA,1
Co1 Cr1 Fe1 Mo0.2 Ni1,ANNEAL,T,25.0,,8.3,0,,,823.0,,232.0,36.0,,10.3390/e21050448,,0
Fe1 Mn1 Ni1,WROUGHT,T,25.0,,8.1,0,,460.0,599.0,182.0,203.0,25.0,,10.1016/j.actamat.2019.04.017,,0
Al1 Co1 Cr1 Fe1 Nb0.1 Ni1,CAST,C,25.0,,6.8,1,569.0,1641.0,3285.0,,182.0,,17.0,10.1016/j.msea.2011.10.110,,1
Al1 Co1 Cr1 Fe1 Ni1,,C,25.0,6.7,6.717648579,1,,1051.0,,,184.2786056,,,https://doi.org/10.1016/j.dib.2018.11.111,Data in Brief 21 (2018) 2664¡V2678,1
Co1 Fe1 Mn1 Ni1,,T,25.0,8.2,8.245835379,0,,170.0,550.0,,204.4519856,41.0,,https://doi.org/10.1016/j.dib.2018.11.111,Data in Brief 21 (2018) 2664¡V2678,0
Co1 Cr1 Fe1 Mn1 Ni1,WROUGHT,T,25.0,,8.0,0,,243.0,558.0,,220.0,56.0,,10.1080/02670836.2017.1342367,,0
Mo1 Nb1 Ta1 V1 W1,,C,25.0,12.4,12.37616704,1,536.0,1246.0,1270.0,,229.2405322,2.0,,https://doi.org/10.1016/j.dib.2018.11.111,Data in Brief 21 (2018) 2664¡V2678,1
Co1 Fe1 Ni1,WROUGHT,T,25.0,,8.5,0,,,,161.0,207.0,44.5,,10.1016/j.actamat.2019.04.017,,0
Mo1 Nb1 Ta1 Ti1 W1,CAST,C,600.0,,11.8,1,,689.0,1681.0,,222.0,,,10.1016/j.intermet.2017.01.007,,1
Hf1 Nb1 Ta1 Ti1 Zr1,WROUGHT,,80.0,,9.9,1,,,,88.1,107.0,,,10.1016/j.jallcom.2019.05.322,,1
Hf0.5 Nb0.667 Ta0.333 Ti1 Zr0.833,WROUGHT,C,-153.0,,8.4,1,,1550.0,,,100.0,,,10.1016/j.msea.2017.10.073,,1
Hf1 Mo1 Ta1 Ti1 Zr1,CAST,C,25.0,,10.2,1,542.0,1600.0,1743.0,,143.0,,,10.1016/j.intermet.2015.03.013,,1
Hf0.5 Nb0.667 Ta0.333 Ti1 Zr0.833,WROUGHT,C,-103.0,,8.4,1,,1380.0,,,100.0,,,10.1016/j.msea.2017.10.073,,1
Co1 Cr1 Fe1 Ni1,WROUGHT,T,25.0,,8.2,0,,494.0,732.0,210.0,226.0,68.6,,10.1016/j.actamat.2019.04.017,,0
Hf0.5 Nb0.75 Ti2 V1 Zr1,CAST,C,25.0,6.77,6.787672183,1,,1025.0,,,100.3005773,50.0,50.0,,Prof.Yeh-RHEA,1
Nb1 Ta1 Ti1 V1,CAST,C,25.0,9.175,9.169851378,1,,1090.0,,106.0,134.2138287,50.0,50.0,,Prof.Yeh-RHEA,1
Hf0.5 Nb0.667 Ta0.333 Ti1 Zr0.833,WROUGHT,C,-43.0,,8.4,1,,1200.0,,,100.0,,,10.1016/j.msea.2017.10.073,,1
Co1 Cr1 Cu1 Fe1 Ni1,,C,25.0,8.335,8.331325886,0,286.0,230.0,,55.6,206.0965696,,,,Prof.Yeh-3dtransitional,0
Cr1 Fe1 Mo0.1 Ni3,ANNEAL,C,,,8.37944787,0,228.0,,,,221.9870389,,,,Paper_Collection_4_element,0
Nb1 Ta1 Ti1 W1,ANNEAL,C,300.0,,12.1,1,,754.0,,,198.0,,,10.1016/j.actamat.2019.06.006,,1
Co1 Cr0.588 Fe0.176 Mo0.176 Ni1,WROUGHT,T,25.0,,8.6,0,,,,,231.0,8.0,,10.1016/j.ijplas.2018.10.005,,0
Hf1 Mo1 Nb1 Ta1 Zr1,CAST,C,800.0,,10.9,1,,1005.0,,,141.0,,,10.3390/e21010015,,1
Hf1 Mo1 Nb1 Ti1 Zr1,,,1000.0,8.7,8.685086263,1,,635.0,,,127.9212828,50.0,,https://doi.org/10.1016/j.dib.2018.11.111,Data in Brief 21 (2018) 2664¡V2678,1
Mo1 Nb1 Ti1 V0.75 Zr1,CAST,C,25.0,,7.2,1,,1708.0,3929.0,,141.0,29.0,,10.1007/s11837-012-0366-5,,1
Al0.5 Mo1 Nb1 Ti1 V1,CAST,C,25.0,,6.8,1,487.0,1625.0,1800.0,,156.0,11.0,,10.3390/e16020870,,1
Al1 Co1 Cr1 Fe1 Ni1,CAST,C,25.0,,6.7,1,,1138.0,,,,,,10.1016/j.jallcom.2010.10.047,,1
Co1 Cr1 Fe1 Ni1,WROUGHT,T,25.0,,8.2,0,,448.0,672.0,210.0,226.0,62.0,,10.1016/j.actamat.2019.04.017,,0
Mo0.15 Nb0.095 Ti0.325 V0.27 Zr0.16,CAST,C,25.0,6.46,6.464510938,1,,1526.0,,,135.9988299,26.9,18.9,,Prof.Yeh-RHEA,1
Al1 Co0.667 Cr0.667 Fe0.667 Ni0.667,ANNEAL,,25.0,,6.2,1,484.0,,,,171.0,,,10.1016/j.jallcom.2009.08.090,,1
Mo1 Nb1 Ta1 Ti1,ANNEAL,C,800.0,,10.0,1,,564.0,,,179.0,,,10.1016/j.actamat.2019.06.006,,1
Al0.375 Co1 Cr1 Fe1 Ni1,,,25.0,7.5,7.519494797,0,196.0,,,,207.0759655,,,https://doi.org/10.1016/j.dib.2018.11.111,Data in Brief 21 (2018) 2664¡V2678,0
Al0.5 Co1 Cr1 Cu1 Fe1 Ni1 Ti0.2,,,25.0,7.5,7.462763984,0,272.0,,,,185.2393228,,,https://doi.org/10.1016/j.dib.2018.11.111,Data in Brief 21 (2018) 2664¡V2678,0
Al2 Co1 Cr1 Cu1 Fe1 Ni1,,,1100.0,6.3,6.271288576,1,,79.0,,,156.3263851,,,https://doi.org/10.1016/j.dib.2018.11.111,Data in Brief 21 (2018) 2664¡V2678,1
Al3 Co1 Cr1 Cu1 Fe1 Ni1,,,25.0,5.7,5.718941271,1,640.0,,,,142.9817592,,,https://doi.org/10.1016/j.dib.2018.11.111,Data in Brief 21 (2018) 2664¡V2678,1
Hf0.5 Nb0.667 Ta0.333 Ti1 Zr0.833,WROUGHT,C,-153.0,,8.4,1,,1370.0,,,100.0,,,10.1016/j.msea.2017.10.073,,1
Cr1 Cu1 Fe1 Mn1 Ni1,ANNEAL,T,25.0,,8.1,2,,545.0,690.0,,,14.5,,10.1016/j.matchemphys.2018.09.033,,2
Co1 Cr1 Ni1,WROUGHT,T,25.0,,8.3,0,468.0,1100.0,,,,,,10.1016/j.actamat.2018.12.015,,0
Al0.25 Mo1 Nb1 Ti1 V1,CAST,C,25.0,7.1,7.065041148,1,460.0,1250.0,,164.0,160.7240221,13.0,12.0,,Prof.Yeh-RHEA,1
Co1 Cr1 Fe1 Ni1 Ti0.3,WROUGHT,T,25.0,,7.8,0,263.0,540.0,772.0,,214.0,60.0,,10.1016/j.msea.2019.138181,,0
Al0.5 Co1 Cr1 Cu1 Fe1 Ni1 Ti0.4,CAST,,25.0,,7.3,0,321.0,,,,,,,10.2320/matertrans.47.1395,,0
Hf1 Nb1 Ta1 Ti1 Zr1,WROUGHT,,180.0,,9.9,1,,,,87.1,107.0,,,10.1016/j.jallcom.2019.05.322,,1
Co1 Cr1 Fe1 Ni1 Pd1,CAST,,,,9.2,0,295.0,,,,201.0,,,10.3390/e21030288,,0
Co1 Fe1 Ni1,,C,25.0,8.525,8.524402703,0,124.5,203.5,,,206.7823096,,,,Prof.Yeh-3dtransitional,0
Al2 Co1 Cr1 Fe1 Ni1,,,25.0,5.9,5.872861963,1,512.0,,,,160.2604035,,,https://doi.org/10.1016/j.dib.2018.11.111,Data in Brief 21 (2018) 2664¡V2678,1
Co0.25 Cr1 Ni1,WROUGHT,T,25.0,,8.1,0,,462.0,703.0,240.0,238.0,46.0,,10.1016/j.actamat.2019.04.017,,0
Co1 Cr1 Fe1 Mn1 Ni1 V0.25,,C,25.0,7.925,7.920592137,0,151.0,200.0,,,214.7184545,75.0,,,Prof.Yeh-3dtransitional,0
Hf1 Nb1 Ti1 V1 Zr1,CAST,C,25.0,8.1,8.0598931,1,388.0,1170.0,1463.0,128.0,94.98742358,30.0,30.0,,Prof.Yeh-RHEA,1
Co1 Cr1 Fe1 Mo0.15 Ni1,WROUGHT,T,25.0,,8.3,0,,1136.0,1245.0,,231.0,,8.7,10.1016/j.msea.2019.05.078,,0
Co1 Cr1 Fe1 Mn1 Ni1 V0.5,,C,25.0,7.825,7.824929394,0,186.0,620.0,,,210.1041187,75.0,,,Prof.Yeh-3dtransitional,0
Mo1 Nb1 Ta1 V1 W1,CAST,C,800.0,,12.4,1,,846.0,,,229.0,19.0,,10.1016/j.intermet.2011.01.004,,1
Mo1 Nb1 Ta1 V1 W1,,,1000.0,12.4,12.37616704,1,,842.0,,,229.2405322,19.0,,https://doi.org/10.1016/j.dib.2018.11.111,Data in Brief 21 (2018) 2664¡V2678,1
Mo1 Nb0.769 Ti0.769 V0.231 Zr0.769,ANNEAL,C,25.0,,7.4,1,,1603.0,,,153.0,,20.0,10.1016/j.matdes.2015.06.072,,1
Al0.053 Cu1 Mn1 Ni1,CAST,C,25.0,,8.3,0,166.0,330.0,,,173.0,45.0,,10.1016/j.jallcom.2015.07.285,,0
Al1 Cr1 Fe1 Mo0.2 Ni1,,C,25.0,6.5,6.487648344,1,549.0,1487.0,3222.0,,187.5301653,29.0,,https://doi.org/10.1016/j.dib.2018.11.111,Data in Brief 21 (2018) 2664¡V2678,1
Mo1 Nb1 Ta1 Ti1 W1,CAST,C,25.0,,11.8,1,507.5,1455.0,1910.0,,222.0,,,10.1016/j.msea.2017.12.004,,1
Co1 Cr1 Fe1 Mn1 Ni1,CAST,C,25.0,,8.0,0,,216.0,,,220.0,63.0,,10.1016/j.jmst.2018.10.009,,0
Mo0.5 Nb1 Ti1 V0.3 Zr1,ANNEAL,C,25.0,,6.9,1,,1301.0,,,122.0,,43.0,10.1016/j.matdes.2015.06.072,,1
Hf1 Mo1 Nb1 Ta1 Ti1 Zr1,CAST,C,800.0,,9.9,1,,1007.0,,,137.0,,,10.1016/j.intermet.2015.03.013,,1
Al0.5 Nb1 Ta1 Ti1 V1,,C,25.0,8.5,8.460857347,1,,1014.0,,127.0,127.1790096,,,https://doi.org/10.1016/j.dib.2018.11.111,Data in Brief 21 (2018) 2664¡V2678,1
Co1 Cr1 Cu1 Fe1 Ni1,,C,25.0,,8.3,0,286.0,230.0,888.0,,206.0,51.0,,10.1016/j.msea.2011.11.063,,0
Al0.5 Co1 Cr1 Cu1 Fe1 Ni1,CAST,C,1000.0,,7.6,0,,150.0,,,,7.6,,10.1007/s11661-005-0218-9,,0
Hf1 Nb1 Ta1 Ti1 Zr1,WROUGHT,,820.0,,9.9,1,,,,77.7,107.0,,,10.1016/j.jallcom.2019.05.322,,1
Al0.3 Co1 Cr1 Fe1 Ni1,WROUGHT,T,25.0,,7.6,0,,159.0,410.0,,210.0,,,10.1016/j.actamat.2018.12.010,,0
Mo1 Nb1 Ta1 Ti0.5 W1,,C,25.0,,12.59689771,1,481.2,1211.0,1579.0,,234.47241,5.9,,https://doi.org/10.1016/j.dib.2018.11.111,Data in Brief 21 (2018) 2664¡V2678,1
