Repository: azuredg01/alloy-textualization

本專案用於將合金（Alloy）資料集轉換為可供 Transformer-based 模型
（如 RoBERTa、MatSciBERT）進行 **性質回歸（Regression）**
與 **結構分類（Classification）** 的訓練資料，
並透過 **HuggingFace Accelerate + Distributed Data Parallel (DDP)** 進行多 GPU 訓練。

## Pipeline
                                 Dataset
                               (CSV files)
                                    │
                                    ▼
        ┌──────────────────────────────────────────────────────────┐
        │               Step 1: **data_process.ipynb**             │
        │               - 資料清理                                 │
        │               - 欄位命名統一（PROPERTY: ...）             │

File: data/all_data/all_data_Micro_other/vl_all_data_Micro_other_convert.csv
FORMULA,PROPERTY: Processing method,PROPERTY: Type of test,Measuremet T (?°C),PROPERTY: Exp. Density (g/cm$^3$),PROPERTY: Calculated Density (g/cm$^3$),PROPERTY: Microstructure,PROPERTY: HV,PROPERTY: YS (MPa),PROPERTY: UTS (MPa),PROPERTY: Exp. Young modulus (GPa),PROPERTY: Calculated Young modulus (GPa),PROPERTY: Elongation (%),PROPERTY: Elongation plastic (%),Others: DOI,Others: Reference,target
Hf1 Mo1 Ta1 Ti1 Zr1,CAST,C,1200.0,,10.2,1,,404.0,,,143.0,4.0,,10.1016/j.intermet.2015.03.013,,1
Hf1 Nb1 Ta1 Ti1 W1 Zr1,CAST,C,25.0,11.23,11.19531061,1,,1550.0,,,148.4958845,26.3,24.5,,Prof.Yeh-RHEA,1
Co0.286 Cr0.429 Fe1 Mn0.143 Ni0.714 V0.286,WROUGHT,T,25.0,,7.9,0,,312.0,660.0,,208.0,51.0,,10.1016/j.msea.2018.12.077,,0
Co1 Cr1 Fe1 Mn1 Ni1,WROUGHT,T,25.0,,8.0,0,,1050.0,,,220.0,52.0,,10.1016/j.msea.2019.04.025,,0
Hf1 Mo1 Nb1 Ta1 Ti1,CAST,C,1400.0,,10.8,1,,367.0,,,155.0,,,10.3390/e21010015,,1
Al0.4 Hf0.6 Nb1 Ta1 Ti1 Zr1,,,800.0,9.1,9.088964376,1,,796.0,,,107.0447572,50.0,,https://doi.org/10.1016/j.dib.2018.11.111,Data in Brief 21 (2018) 2664¡V2678,1
Co1 Cr1 Fe1 Ni1,CAST,C,25.0,,8.2,0,168.9,163.0,,,226.0,83.0,,10.1016/j.intermet.2019.106550,,0
Al0.278 Co0.694 Cr0.222 Fe0.417 Ni1 Ti0.167,ANNEAL,T,800.0,,7.4,0,,399.0,575.0,,185.0,9.0,,10.3390/e21020169,,0
Nb1 Ti1 V2 Zr1,,,25.0,6.3,6.404764627,1,,918.0,,,104.6359102,50.0,,https://doi.org/10.1016/j.dib.2018.11.111,Data in Brief 21 (2018) 2664¡V2678,1
Hf1 Nb1 Ta1 Ti1 Zr1,WROUGHT,,240.0,,9.9,1,,,,86.5,107.0,,,10.1016/j.jallcom.2019.05.322,,1
Hf1 Mo1 Nb1 Ta1 Zr1,CAST,C,1200.0,,10.9,1,,694.0,,,141.0,,,10.3390/e21010015,,1
Al0.3 Co1 Cr1 Fe1 Ni1,CAST,C,340.0,,7.6,0,147.0,,,,210.0,,,10.1088/2053-1591/ab0597,,0
Co1 Cu1 Fe1 Ni1 Sn0.02,,T,25.0,8.6,8.61561643,0,,,548.0,,185.2964464,17.0,,https://doi.org/10.1016/j.dib.2018.11.111,Data in Brief 21 (2018) 2664¡V2678,0
Hf1 Mo1 Nb1 Ti1 Zr1,ANNEAL,C,25.0,,8.7,1,,1575.0,1640.0,,128.0,10.0,,10.1016/j.matdes.2015.05.019,,1
Hf1 Nb1 Ta1 Ti1 Zr1,,,1000.0,9.9,9.893530612,1,,295.0,,,106.9115089,50.0,,https://doi.org/10.1016/j.dib.2018.11.111,Data in Brief 21 (2018) 2664¡V2678,1
Hf1 Nb1 Ti1 Zr1,ANNEAL,T,25.0,8.395,8.389278152,1,,879.0,,,89.37400368,14.9,,,Prof.Yeh-RHEA,1
Hf0.5 Nb0.667 Ta0.333 Ti1 Zr0.833,WROUGHT,C,-153.0,,8.4,1,,1640.0,,,100.0,,,10.1016/j.msea.2017.10.073,,1
Mo1 Nb1 Ta1 Ti1 V1 W1,CAST,C,1000.0,,11.0,1,,752.8,1105.0,,209.0,,,10.1016/j.intermet.2017.01.007,,1
Mo1 Nb1 Ta1 V1,CAST,C,25.0,10.35,10.68399594,1,,1530.0,,,185.5314881,21.8,20.0,,Prof.Yeh-RHEA,1
Co0.986 Cr0.952 Fe0.933 Mn0.914 Ni1,WROUGHT,T,25.0,,8.0,0,,270.0,630.0,,220.0,46.2,,10.1016/j.msea.2019.01.112,,0
Al0.3 Nb1 Ta1 Ti1.4 Zr1.3,,,25.0,8.1,8.088884841,1,,1965.0,,,109.5559669,5.0,,https://doi.org/10.1016/j.dib.2018.11.111,Data in Brief 21 (2018) 2664¡V2678,1
Al1 Nb1 Ti1 V1,ANNEAL,C,600.0,,5.5,1,,810.0,1050.0,,,,,10.1016/j.matlet.2014.11.162,,1
Mo1 Nb1 Ta1 W1,,,1600.0,13.8,13.65986331,1,,405.0,,,250.0231927,40.0,,https://doi.org/10.1016/j.dib.2018.11.111,Data in Brief 21 (2018) 2664¡V2678,1
Al0.5 Cr1 Cu1 Fe1 Ni1,CAST,,,,7.4,0,226.0,,,,185.0,,,10.1007/s11665-018-3822-8,,0
Al0.5 Cr1 Cu1 Fe1 Ni2,,C,,,7.631019169,0,,,,,187.4137844,,,,Paper_Collection_5_element,0
Al0.25 Nb1 Ta1 Ti1 V1,CAST,C,25.0,,8.8,1,,1330.0,,,130.0,,,10.1016/j.proeng.2012.03.043,,1
Al1 Cu0.077 Mg0.077 Mn0.077 Si0.231 Zn0.077,CAST,C,25.0,2.98,3.2,0,,622.0,,114.1,73.0,2.0,,10.1038/s41598-019-43329-w,,0
Al1 Nb1 Ti1 V1,ANNEAL,C,25.0,,5.5,1,448.0,1020.0,1318.0,,104.0,,50.0,10.1016/j.matlet.2014.11.162,,1
Al1 Mo1 Nb1 Ti1,CAST,,,,6.5,1,509.0,,,,151.0,,,10.1016/j.matdes.2018.06.003,,1
Al0.3 Hf1 Nb1 Ta1 Ti1 Zr1,CAST,C,25.0,9.5,9.549692921,1,353.0,1188.0,,63.0,105.1476585,50.0,50.0,,Prof.Yeh-RHEA,1
Al0.5 B0.2 Co1 Cr1 Cu1 Fe1 Ni1,,,25.0,7.7,7.510024263,2,415.0,,,,,,,https://doi.org/10.1016/j.dib.2018.11.111,Data in Brief 21 (2018) 2664¡V2678,2
Co1 Cr1 Cu0.5 Fe1 Ni1,CAST,,25.0,,8.3,0,172.0,,,,215.0,,,10.1016/j.intermet.2010.03.030,,0
Hf1 Sc1 Ti1 Zr1,CAST,C,25.0,,6.8,2,233.0,1001.0,,,,21.9,,10.1007/s00339-019-2484-1,,2
Co1 Cr1 Fe1 Ni1,WROUGHT,T,25.0,,8.2,0,,172.0,504.0,210.0,226.0,,,10.1016/j.actamat.2019.04.017,,0
Hf1 Nb1 Ta1 Ti1 Zr1,WROUGHT,,580.0,,9.9,1,,,,81.0,107.0,,,10.1016/j.jallcom.2019.05.322,,1
Al0.255 Hf0.06 Nb0.205 Ti0.09 V0.34 Zr0.05,CAST,C,25.0,6.0,6.242562835,2,,1495.0,,,98.90261279,1.0,1.0,,Prof.Yeh-RHEA,2
Mo1 Nb1 Ta1 Ti1 W1,CAST,,,,11.8,1,446.0,,,,222.0,,,10.1016/j.matdes.2018.06.003,,1
Mo1 Nb1 Ti1 V3.0 Zr1,CAST,C,25.0,6.885,6.884746957,1,,1420.0,,,137.55764,23.6,16.4,,Prof.Yeh-RHEA,1
Co1 Cr1 Fe1 Mn1 Ni1,ANNEAL,C,25.0,,8.0,0,,230.0,,,220.0,,75.0,10.1134/S0031918X17060084,,0
Co1 Cu1 Fe1 Mn1 Ni1 Sn0.03,,T,25.0,8.4,8.371893016,0,192.0,,465.0,,187.3172383,18.0,,https://doi.org/10.1016/j.dib.2018.11.111,Data in Brief 21 (2018) 2664¡V2678,0
Al1 Mo1 Nb1 Ti1,ANNEAL,C,23.0,6.46,6.5,1,,1100.0,,,151.0,,,10.1016/j.actamat.2019.06.032,,1
Al1 Nb1 Ti1 V1,,C,25.0,5.5,5.496265861,1,448.0,1020.0,1318.0,,103.9545112,5.0,,https://doi.org/10.1016/j.dib.2018.11.111,Data in Brief 21 (2018) 2664¡V2678,1
Hf1 Mo1 Nb1 Ti1 Zr1,,,800.0,8.7,8.685086263,1,,825.0,,,127.9212828,50.0,,https://doi.org/10.1016/j.dib.2018.11.111,Data in Brief 21 (2018) 2664¡V2678,1
Al0.75 Mo1 Nb1 Ti1 V1,CAST,C,25.0,,6.6,1,517.0,1260.0,1300.0,,151.0,8.0,,10.3390/e16020870,,1
Hf1 Nb1 Ti1 Zr1,CAST,C,1000.0,,8.4,1,,154.0,,,89.0,51.0,,10.1007/s12598-019-01310-6,,1
Nb1 Ti1 V1 Zr1,,,1000.0,6.3,6.458317279,1,,58.0,,,100.1988131,50.0,,https://doi.org/10.1016/j.dib.2018.11.111,Data in Brief 21 (2018) 2664¡V2678,1
Al0.3 Co1 Cr1 Fe1 Ni1,CAST,,,,7.6,0,117.0,,,,210.0,,,10.1016/j.matdes.2019.107698,,0
Co1 Cu1 Fe1 Mn1 Ni1,CAST,,800.0,,8.4,0,,,,,189.0,,14.0,10.1016/j.msea.2019.04.096,,0
Hf1 Nb1 Ta1 Ti1 Zr1,CAST,C,25.0,,9.9,1,335.0,1015.0,,85.0,,1.7,,10.1016/j.matlet.2016.03.133,,1
Hf0.5 Nb0.667 Ta0.333 Ti1 Zr0.833,WROUGHT,C,25.0,,8.4,1,,1100.0,,,100.0,,,10.1016/j.msea.2017.10.073,,1
Al1 Co1 Fe1 Ni1 Ti1 V1 Zr1,,,25.0,6.2,6.165887156,1,790.0,,,,128.8580452,,,https://doi.org/10.1016/j.dib.2018.11.111,Data in Brief 21 (2018) 2664¡V2678,1
Co1 Cr1 Fe1 Mn1 Ni1,WROUGHT,T,25.0,,8.0,0,,1269.23,1366.0,,220.0,3.15,,10.1007/s11661-019-05231-y,,0
Al1.5 Co1 Cr1 Fe1 Ni1,,,25.0,6.2,6.245655305,1,484.0,,,,170.8593236,,,https://doi.org/10.1016/j.dib.2018.11.111,Data in Brief 21 (2018) 2664¡V2678,1
Al1 Cr1 Fe1 Ni1,,C,25.0,6.262,6.260628877,1,472.5,1410.0,,,178.9440311,28.5,,,Prof.Yeh-3dtransitional,1
Hf1 Nb1 Ta1 Ti1 Zr1,WROUGHT,T,25.0,,9.9,1,,958.0,974.0,,107.0,50.0,,10.1016/j.matlet.2016.08.060,,1
Al0.304 Co1 Cr1 Fe1 Ni1,ANNEAL,,,,7.6,0,,,,,,44.0,,10.1016/j.jallcom.2013.11.084,,0
Mo1 Nb1 Ta1 W1,CAST,C,25.0,,13.7,1,454.0,1058.0,1211.0,,250.0,40.0,,10.1016/j.intermet.2011.01.004,,1
Nb1 Ta1 Ti1 V1,CAST,C,25.0,,9.2,1,,1092.0,,,134.0,,,10.1016/j.proeng.2012.03.043,,1
Al1 Co0.4 Cr0.4 Fe0.4 Ni0.4,CAST,,25.0,,5.6,1,487.0,,,,152.0,,,10.1016/j.jallcom.2008.07.124,,1
Co1 Cr1 Fe1 Ni1 Ti0.2,WROUGHT,T,-196.0,,7.9,0,,860.0,1580.0,,218.0,46.0,,10.1016/j.actamat.2018.11.049,,0
Hf1 Mo1 Nb1 Ti1 Zr1,,,25.0,8.7,8.685086263,1,,1575.0,,,127.9212828,9.0,,https://doi.org/10.1016/j.dib.2018.11.111,Data in Brief 21 (2018) 2664¡V2678,1
Mo1 Nb1 Ta1 V1,,C,25.0,10.7,10.68399594,1,504.0,1525.0,2400.0,,185.5314881,21.0,,https://doi.org/10.1016/j.dib.2018.11.111,Data in Brief 21 (2018) 2664¡V2678,1
Al0.278 Co0.694 Cr0.222 Fe0.417 Ni1 Ti0.167,ANNEAL,T,800.0,,7.4,0,,445.0,536.0,,,20.0,,10.3390/e21020169,,0
Co1 Cr0.25 Ni1,WROUGHT,T,25.0,,8.7,0,,387.0,626.0,223.0,213.0,73.0,,10.1016/j.actamat.2019.04.017,,0
Co1 Ni1,,C,25.0,8.875,8.870783937,0,,107.0,,,204.5271493,42.4,,,Prof.Yeh-3dtransitional,0
Mo1 Nb1 Ta1 W1,POWDER,,200.0,,13.7,1,420.0,,,,250.0,,,10.1007/s10853-019-03567-9,,1
Al1 Co1 Cr1 Cu1 Ni1 Ti1 Y0.8,,C,25.0,5.9,5.910793115,2,,,1325.0,,134.1605762,5.0,,https://doi.org/10.1016/j.dib.2018.11.111,Data in Brief 21 (2018) 2664¡V2678,2
Co1 Cu1 Fe1 Ni1 Sn0.02,CAST,T,25.0,,8.6,0,,,548.0,,185.0,,17.0,10.1016/j.msea.2012.03.080,,0
Co1 Cr0.667 Fe0.667 Ni1 Ti0.333,ANNEAL,,25.0,,7.8,0,509.0,,,,,,,10.1016/j.actamat.2011.06.041,,0
Co1 Cr1 Fe1 Mo1 Ni1 Ti1 V1 Zr1,,,25.0,7.3,7.312556405,2,850.0,,,,179.6364026,,,https://doi.org/10.1016/j.dib.2018.11.111,Data in Brief 21 (2018) 2664¡V2678,2
Co1 Cr1 Fe1 Ni1,CAST,T,25.0,,8.2,0,,148.0,413.0,,226.0,63.0,,10.1016/j.intermet.2015.01.004,,0
Al1 Co1 Cr1 Fe1 Ni1,,C,25.0,6.7,6.717648579,1,,1251.0,2004.0,,184.2786056,33.0,,https://doi.org/10.1016/j.dib.2018.11.111,Data in Brief 21 (2018) 2664¡V2678,1
Al1 Co1 Cr1 Cu1 Fe1 Mn1 Ti1 V1,,C,25.0,6.39,6.381747844,2,,1860.0,,,159.6955442,0.95,,,Prof.Yeh-3dtransitional,2
C0.429 Co1 Cr1 Fe1 Ni1 W0.429,POWDER,,,8.39,9.1,0,531.0,,,,,,,10.3390/coatings9010016,,0
Co1 Fe1 Ni1 V1,,,25.0,7.8,7.82745361,0,238.0,,,,183.9197768,,,https://doi.org/10.1016/j.dib.2018.11.111,Data in Brief 21 (2018) 2664¡V2678,0
Al1 Co1 Cr1 Fe1 Ni1 Si0.2,,C,25.0,6.5,6.45294893,1,,1265.0,2173.0,,175.9990498,14.0,,https://doi.org/10.1016/j.dib.2018.11.111,Data in Brief 21 (2018) 2664¡V2678,1
Al1 Cr1 Mo1 Nb1,ANNEAL,,,,7.2,2,,,,,,,,10.1016/j.matdes.2018.06.003,,2
Co1 Fe1 Mn1 Ni1,,C,25.0,8.245,8.245835379,0,,170.0,,,204.4519856,41.1,,,Prof.Yeh-3dtransitional,0
Hf1 Mo0.25 Nb1 Ta1 Ti1 Zr1,CAST,C,25.0,,9.9,1,395.0,1112.0,,96.0,115.0,50.0,,10.1016/j.matlet.2016.03.133,,1
Al0.5 Co1 Cr1 Cu1 Fe1 Ni1,CAST,C,500.0,,7.6,0,,421.0,,,189.0,5.0,,10.1007/s11661-005-0218-9,,0
Al2.8 Co1 Cr1 Cu1 Fe1,,,25.0,5.5,5.452203263,1,657.0,,,,138.8857398,,,https://doi.org/10.1016/j.dib.2018.11.111,Data in Brief 21 (2018) 2664¡V2678,1
Al0.25 Co1 Cr1 Cu0.5 Fe1 Ni1 Ti0.5,,,25.0,7.4,7.391081495,0,,,,,192.0025671,,,https://doi.org/10.1016/j.dib.2018.11.111,Data in Brief 21 (2018) 2664¡V2678,0
Al1 Co1 Cr1 Cu1 Ni1 Ti1 Y0.8,CAST,C,25.0,,5.9,2,,,1325.0,38.0,,,5.0,10.1016/j.matdes.2009.09.016,,2
Nb1 Ta1 Ti1 V1,POWDER,C,25.0,,9.2,1,510.9,1373.0,,,134.0,29.5,,10.1016/j.jallcom.2018.10.230,,1
Hf0.25 Nb0.5 Ti1 V0.5 Zr0.5,CAST,C,25.0,,6.9,1,310.4,980.0,,,101.0,50.0,,10.1007/s40195-019-00921-3,,1
Mo0.1 Nb1 Ti1 V0.3 Zr1,ANNEAL,C,25.0,,6.6,1,,932.0,,,102.0,,45.0,10.1016/j.matdes.2015.06.072,,1
Hf0.787 Nb0.142 Ta0.142 Ti1 Zr0.787,WROUGHT,T,25.0,,8.5,1,,540.0,995.0,,92.0,,,10.1080/21663831.2016.1221861,,1
Al1 Co0.5 Cr0.5 Fe0.5 Ni0.5,CAST,,25.0,,5.9,1,432.0,,,,,9.98,,10.1016/j.jallcom.2008.07.124,,1
Al0.6 Mo1 Ta1 Ti1 V1,CAST,C,25.0,,8.7,1,,962.0,1033.0,,173.0,,,10.4028/www.scientific.net/MSF.898.638,,1
Al2.8 Co1 Cr1 Cu1 Fe1 Ni1,,,25.0,5.8,5.815313496,1,650.0,,,,145.3100973,,,https://doi.org/10.1016/j.dib.2018.11.111,Data in Brief 21 (2018) 2664¡V2678,1
Al1 Co1 Cr1 Fe1 Ni1,,C,25.0,6.7,6.717648579,1,520.0,1373.0,3531.0,,184.2786056,25.0,,https://doi.org/10.1016/j.dib.2018.11.111,Data in Brief 21 (2018) 2664¡V2678,1
Hf1 Mo1 Nb1 Ti1 Zr1,CAST,C,800.0,,8.7,1,,829.0,,,128.0,50.0,,10.3390/e21010015,,1
Al1 Co1 Cr1 Fe1 Ni1,,C,25.0,6.7,6.717648579,1,,1138.0,,194.0,184.2786056,,,https://doi.org/10.1016/j.dib.2018.11.111,Data in Brief 21 (2018) 2664¡V2678,1
Al0.5 Co1 Cr1 Cu1 Fe1 Ni1,,,700.0,7.6,7.621679625,0,,426.0,,,188.9516251,,,https://doi.org/10.1016/j.dib.2018.11.111,Data in Brief 21 (2018) 2664¡V2678,0
Co1 Cr1 Ni1,WROUGHT,T,25.0,,8.3,0,,300.0,860.0,,,60.0,,10.1016/j.actamat.2014.08.026,,0
Al1 Mo0.5 Nb1 Ta0.5 Ti1 Zr1,,,1000.0,7.1,7.147250402,1,,745.0,,,118.2773132,50.0,,https://doi.org/10.1016/j.dib.2018.11.111,Data in Brief 21 (2018) 2664¡V2678,1
Al1 Cr1 Mo1 Ti1,ANNEAL,C,600.0,,6.0,1,,1020.0,,,189.0,,,10.1007/s11661-017-4386-1,,1
Al1 Co1 Cr1 Fe1 Ni1,,C,25.0,6.7,6.717648579,1,,1138.0,,194.0,184.2786056,11.0,,https://doi.org/10.1016/j.dib.2018.11.111,Data in Brief 21 (2018) 2664¡V2678,1
Mo1 Nb1 Ta1 V1 W1,CAST,C,1400.0,,12.4,1,,656.0,,,229.0,40.0,,10.1016/j.intermet.2011.01.004,,1
Al1 Cr1 Fe1 Mo0.2 Ni1,,C,25.0,6.485,6.487648344,1,548.5,1490.0,,,187.5301653,28.7,,,Prof.Yeh-3dtransitional,1
Hf0.25 Ti1 V0.5 Zr0.5,CAST,C,800.0,,6.5,1,338.3,85.0,,,100.0,50.0,,10.1007/s40195-019-00921-3,,1
Al0.1 Co1 Cr1 Fe1 Mn1 Ni1,CAST,,25.0,,7.9,0,180.0,,,,,,12.6,10.1016/j.actamat.2013.09.037,,0
Al1 Cr1 Mo1 Nb1 Ti1,,,800.0,6.6,6.565952966,1,,860.0,,,170.0203827,2.0,,https://doi.org/10.1016/j.dib.2018.11.111,Data in Brief 21 (2018) 2664¡V2678,1
Al1 Co1 Cr1 Fe1 Ni1 Ti0.5,,C,25.0,6.4,6.442487963,1,178.0,2260.0,3140.0,187.0,175.8114219,23.0,,https://doi.org/10.1016/j.dib.2018.11.111,Data in Brief 21 (2018) 2664¡V2678,1
Hf0.25 Ti1 V0.5 Zr0.5,CAST,C,25.0,,6.5,1,338.3,1160.0,,,100.0,50.0,,10.1007/s40195-019-00921-3,,1
Al1 Co0.357 Cr0.357 Cu0.357 Fe0.357,,,25.0,,5.5,1,657.0,,,,139.0,,,10.3166/acsm.31.633-648,,1
Co1 Cr1 Fe1 Mn1 Ni1,WROUGHT,T,25.0,,8.0,0,,353.0,635.0,,220.0,8.0,,10.1016/j.jallcom.2019.04.121,,0
Cr1 Fe1 Ni1 Ti0.6,CAST,C,25.0,,7.2,1,718.2,1923.15,,,204.0,,,10.1557/jmr.2019.40,,1
Hf1 Nb1 Ta1 Ti1 Zr1,,C,25.0,9.9,9.893530612,1,295.0,1073.0,,111.0,106.9115089,50.0,,https://doi.org/10.1016/j.dib.2018.11.111,Data in Brief 21 (2018) 2664¡V2678,1
Al1 Cr1 Fe1 Mo0.5 Ni1,,C,25.0,6.785,6.783315691,1,621.5,1750.0,,,198.7126404,12.6,,,Prof.Yeh-3dtransitional,1
Mo1 Nb1 Ta1 Ti0.25 W1,CAST,C,25.0,13.15,13.09564737,1,,1110.0,,,241.768928,2.5,2.5,,Prof.Yeh-RHEA,1
Co1 Mn1 Ni1,WROUGHT,T,25.0,,8.4,0,,333.0,569.0,190.0,202.0,38.0,,10.1016/j.actamat.2019.04.017,,0
Cu1 Fe1 Ni1 Ti1 V1 Zr1,,,25.0,6.8,6.846139111,2,590.0,,,,130.0139483,,,https://doi.org/10.1016/j.dib.2018.11.111,Data in Brief 21 (2018) 2664¡V2678,2
Mo1 Nb1 Ti1 V0.3 Zr1,ANNEAL,C,25.0,,7.2,1,,1455.0,,,142.0,,25.0,10.1016/j.matdes.2015.06.072,,1
Fe1 Mn1 Ni1,WROUGHT,T,25.0,,8.1,0,,372.0,542.0,182.0,203.0,26.0,,10.1016/j.actamat.2019.04.017,,0
Hf1 Mo1 Ta1 Ti1 Zr1,CAST,C,800.0,,10.2,1,,1045.0,,,143.0,19.0,,10.3390/e21010015,,1
Hf1 Nb1 Ta1 Ti1 Zr1,CAST,T,25.0,,9.9,1,,820.0,869.0,,107.0,50.0,,10.1016/j.msea.2015.12.017,,1
Mo1 Nb1 Ta1 Ti0.75 W1,CAST,C,25.0,12.2,12.15284498,1,,1300.0,,,227.9760874,8.4,8.4,,Prof.Yeh-RHEA,1
Al0.278 Co0.694 Cr0.222 Fe0.417 Ni1 Ti0.167,ANNEAL,T,600.0,,7.4,0,,470.0,561.0,,,,,10.3390/e21020169,,0
Al0.4 Cr1 Cu1 Fe1 Ni2,,,25.0,7.8,7.758780509,0,,,,,190.4548045,,,https://doi.org/10.1016/j.dib.2018.11.111,Data in Brief 21 (2018) 2664¡V2678,0
Al0.286 Cr0.343 Fe1 Mn0.657 Ni0.571,WROUGHT,T,25.0,,7.2,0,,1400.0,1500.0,,195.0,5.83,7.85,10.1016/j.msea.2019.05.056,,0
Al1 Co0.5 Cr0.5 Fe0.5 Ni0.5,ANNEAL,,25.0,,5.9,1,512.0,,,,160.0,,,10.1016/j.jallcom.2009.08.090,,1
Hf1 Mo1 Nb1 Ta1 Ti1 Zr1,CAST,C,1000.0,9.93,9.9,1,,814.0,,,137.0,,,10.1016/j.actamat.2019.06.032,,1
Hf1 Nb1 Ta1 Ti1,CAST,,,,10.9,1,270.0,,,,119.0,,,10.1016/j.matdes.2018.06.003,,1
Cr1 Nb1 Ta1 Ti1,CAST,,,,9.4,1,495.0,,,,162.0,,,10.1016/j.matdes.2018.06.003,,1
Al1 Nb1 Ti1 V1,ANNEAL,C,800.0,,5.5,1,,560.0,700.0,,104.0,,,10.1016/j.jallcom.2015.08.224,,1
Co1 Cr0.25 Ni1,WROUGHT,T,25.0,,8.7,0,,745.0,824.0,223.0,213.0,36.0,,10.1016/j.actamat.2019.04.017,,0
Mo1 Nb1 Ti1 V2.0 Zr1,CAST,C,25.0,6.985,6.987813039,1,,1540.0,,,138.8504308,23.2,15.5,,Prof.Yeh-RHEA,1
Hf1 Nb1 Ta1 Ti1 Zr1,,C,25.0,9.9,9.893530612,1,335.0,1015.0,,111.0,106.9115089,50.0,,https://doi.org/10.1016/j.dib.2018.11.111,Data in Brief 21 (2018) 2664¡V2678,1
Co1 Cu1 Fe1 Mn1 Ni1,CAST,,900.0,,8.4,0,,,,,189.0,,,10.1016/j.msea.2019.04.096,,0
Al1 Nb1.5 Ta0.5 Ti1.5 Zr0.5,,C,25.0,6.8,6.848966848,1,408.0,1280.0,1367.0,,105.1027635,4.0,,https://doi.org/10.1016/j.dib.2018.11.111,Data in Brief 21 (2018) 2664¡V2678,1
Co1 Cr1 Fe1 Ni1,WROUGHT,T,25.0,,8.2,0,,274.0,708.0,,226.0,51.0,,10.1016/j.actamat.2014.08.026,,0
Al1 Co0.5 Cr0.5 Fe0.5 Ni0.5,ANNEAL,,25.0,,5.9,1,509.0,,,,160.0,,,10.1016/j.jallcom.2009.08.090,,1
Hf1 Nb1 Ta1 Ti1 Zr1,WROUGHT,T,25.0,,9.9,1,366.0,1202.0,1295.0,,107.0,,,10.1016/j.jallcom.2015.07.209,,1
Co0.286 Cr0.429 Fe1 Mn0.143 Ni0.714 V0.286,WROUGHT,T,25.0,,7.9,0,,401.0,717.0,,208.0,49.0,,10.1016/j.msea.2018.12.077,,0
Al0.3 Co1 Cr1 Cu1 Fe1,,,25.0,,7.7,0,180.0,,,,194.0,,,10.3166/acsm.31.633-648,,0
Co1 Cr1 Fe1 Mn1 Ni1,POWDER,,,,8.0,0,,,,,220.0,59.0,,10.1016/j.jallcom.2018.11.181,,0
Co1 Cr0.588 Fe0.176 Mo0.176 Ni1,WROUGHT,T,25.0,,8.6,0,,1100.0,1300.0,,231.0,32.0,,10.1016/j.ijplas.2018.10.005,,0
Mo0.5 Nb1 Ti1 V1 Zr1,,C,25.0,6.8,6.822863505,1,,1473.0,,,122.3241237,32.0,,https://doi.org/10.1016/j.dib.2018.11.111,Data in Brief 21 (2018) 2664¡V2678,1
Co0.25 Cr1 Ni1,WROUGHT,T,25.0,,8.1,0,,395.0,644.0,240.0,238.0,58.0,,10.1016/j.actamat.2019.04.017,,0
Al1 Nb1 Ti1 V1,ANNEAL,C,25.0,,5.5,1,,1000.0,1280.0,,104.0,,,10.1016/j.jallcom.2015.08.224,,1
Co1 Cr1 Fe1 Mn1 Ni1 V0.5,CAST,C,25.0,,7.8,0,186.0,,,,210.0,,75.0,10.1016/j.jallcom.2014.12.157,,0
Co1 Cr1 Mo1 Nb1 Ti0.4,CAST,C,25.0,8.37,8.31263293,1,,1770.0,,,211.8559662,4.62,0.1,,Prof.Yeh-RHEA,1
Co0.875 Cr0.625 Fe1 Ni1,WROUGHT,T,25.0,,8.3,0,,241.0,721.0,,220.0,96.2,,10.1080/21663831.2018.1553803,,0
Al0.375 Co1 Cr1 Fe1 Ni1,ANNEAL,,25.0,,7.5,0,131.0,,,,207.0,,,10.1016/j.jallcom.2009.08.090,,0
Mo1 Nb1 Ta1 W1,CAST,C,1400.0,,13.7,1,,421.0,,,250.0,40.0,,10.1016/j.intermet.2011.01.004,,1
Al0.5 Co1 Cr1 Cu1 Fe1 Ni1,,,300.0,7.6,7.621679625,0,,411.0,,,188.9516251,,,https://doi.org/10.1016/j.dib.2018.11.111,Data in Brief 21 (2018) 2664¡V2678,0
Al1 Co1 Cr1 Fe1 Ni1,,,,,6.7,1,500.0,,,,184.0,,,10.1016/j.intermet.2012.03.005,,1
Co1 Cr1 Fe1 Mn1 Ni1 V0.5,,C,25.0,7.8,7.824929394,0,186.0,620.0,,,210.1041187,75.0,,https://doi.org/10.1016/j.dib.2018.11.111,Data in Brief 21 (2018) 2664¡V2678,0
Al1 Cr1 Mo1 Nb1 Ti1,CAST,C,400.0,,6.6,1,,1080.0,1100.0,,170.0,2.0,,10.1016/j.jallcom.2015.11.050,,1
Al8 Co20 Cr18 Fe9 Nb4 Ni41,ANNEAL,C,,,7.783905237,0,,,,,196.765211,,,,Paper_Collection_6_element,0
Al0.5 Co1 Cr1 Cu1 Fe1 Ni1,,,900.0,7.6,7.621679625,0,,230.0,,,188.9516251,,,https://doi.org/10.1016/j.dib.2018.11.111,Data in Brief 21 (2018) 2664¡V2678,0
Co1 Cr1 Cu1 Fe1 Ni1,CAST,,25.0,,8.3,0,286.0,,,,,,,10.1016/j.jallcom.2008.07.124,,0
Al1 Nb1 Ti1 V1,ANNEAL,C,1000.0,,5.5,1,,158.0,,,,,,10.1016/j.matlet.2014.11.162,,1
Mo1 Nb1 Ta1 W1,CAST,C,1200.0,,13.7,1,,506.0,,,250.0,40.0,,10.1016/j.intermet.2011.01.004,,1
Al0.5 Co1 Cr1 Cu1 Fe1 Ni1,,,500.0,7.6,7.621679625,0,,421.0,,,188.9516251,,,https://doi.org/10.1016/j.dib.2018.11.111,Data in Brief 21 (2018) 2664¡V2678,0
Mo1 Ta1 Ti1 V1,CAST,C,25.0,,9.6,1,,1221.0,1454.0,,189.0,,,10.4028/www.scientific.net/MSF.898.638,,1
Co1 Cr1 Fe1 Mn1 Ni1,POWDER,,,,8.0,0,,,,,220.0,47.0,,10.1016/j.jallcom.2018.11.181,,0
Co1 Cr1 Cu1 Fe1 Ni1 Ti0.5,,C,25.0,7.825,7.821724444,0,,700.0,,93.1,194.1167208,21.6,,,Prof.Yeh-3dtransitional,0
Mo0.7 Nb1 Ti1 V1 Zr1,ANNEAL,C,25.0,,6.9,1,,1706.0,,,130.0,,32.0,10.1016/j.matdes.2015.06.072,,1
Hf1 Mo1 Ta1 Ti1 Zr1,CAST,C,1000.0,10.18,10.2,1,,855.0,,,143.0,,,10.1016/j.actamat.2019.06.032,,1
Co1 Cr0.25 Ni1,WROUGHT,T,25.0,,8.7,0,,330.0,553.0,223.0,213.0,101.0,,10.1016/j.actamat.2019.04.017,,0
Co1 Cr1 Fe1 Ni1 Ti0.3,WROUGHT,,,,7.8,0,185.0,,,,214.0,,,10.1016/j.msea.2019.138181,,0
Al1 Nb1 Ti1 V1,ANNEAL,C,800.0,,5.5,1,,685.0,,,,,,10.1016/j.matlet.2014.11.162,,1
Co1 Cr1 Fe1 Mn1 Ni1,WROUGHT,T,25.0,,8.0,0,,1241.81,1325.0,,220.0,26.3,,10.1007/s11661-019-05231-y,,0
Nb1 Ta1 Ti1 Zr1,CAST,T,25.0,,8.9,1,358.0,1144.0,1205.0,98.0,115.0,6.4,,10.3390/e21020114,,1
Co1 Cr1 Fe1 Ni1,CAST,C,25.0,,8.2,0,,,,,226.0,,,10.1016/j.jallcom.2013.12.210,,0
Co1 Cr1 Fe1 Ni1,,T,25.0,8.2,8.175043328,0,,148.0,413.0,,225.7139231,48.0,,https://doi.org/10.1016/j.dib.2018.11.111,Data in Brief 21 (2018) 2664¡V2678,0
Hf1 Nb1 Ta1 Ti1 Zr1,WROUGHT,,840.0,,9.9,1,,,,77.4,107.0,,,10.1016/j.jallcom.2019.05.322,,1
Nb1 Ta1 Ti1,WROUGHT,C,100.0,,10.0,1,,486.0,,,136.0,,,10.1016/j.actamat.2019.06.006,,1

File: data/all_data/all_data_Micro_other/tr_all_data_Micro_other_convert.csv (part 2 of 3)
FORMULA,PROPERTY: Processing method,PROPERTY: Type of test,Measuremet T (?°C),PROPERTY: Exp. Density (g/cm$^3$),PROPERTY: Calculated Density (g/cm$^3$),PROPERTY: Microstructure,PROPERTY: HV,PROPERTY: YS (MPa),PROPERTY: UTS (MPa),PROPERTY: Exp. Young modulus (GPa),PROPERTY: Calculated Young modulus (GPa),PROPERTY: Elongation (%),PROPERTY: Elongation plastic (%),Others: DOI,Others: Reference,target
Al0.7 Co0.3 Cr1 Fe1 Ni1,,C,25.0,6.79,6.79019543,2,624.0,2030.0,,,191.8815486,8.12,,,Prof.Yeh-3dtransitional,2
Co1 Cr1 Cu1 Fe1 Ni1 Ti1,,C,25.0,7.4,7.431738253,0,,1272.0,1272.0,191.0,184.9488198,2.0,,https://doi.org/10.1016/j.dib.2018.11.111,Data in Brief 21 (2018) 2664¡V2678,0
Hf1 Mo0.5 Nb1 Ta1 Ti1 Zr1,CAST,C,25.0,9.96,9.917872809,1,,1320.0,,102.0,123.0677835,50.0,50.0,,Prof.Yeh-RHEA,1
Al1 Cr1 Mo1 Nb1 Ti1,CAST,C,1200.0,,6.6,1,,105.0,116.0,,170.0,24.0,,10.1016/j.jallcom.2015.11.050,,1
Al0.304 Co1 Cr1 Fe1 Ni1,WROUGHT,T,25.0,,7.6,0,,263.0,589.0,,,45.0,,10.1016/j.matdes.2017.02.072,,0
Al0.5 Co1 Cr1 Cu1 Fe1 Ni1,CAST,C,1100.0,,7.6,0,,80.0,,,185.0,,,10.1007/s11661-005-0218-9,,0
Al22.5 Cu20 Fe15 Ni20 Ti22.5,,C,25.0,5.9,5.879319466,0,516.0,980.0,1326.0,140.0,131.1704646,7.0,,https://doi.org/10.1016/j.dib.2018.11.111,Data in Brief 21 (2018) 2664¡V2678,0
Co1 Cr1 Fe1 Mn1 Ni1,,C,25.0,8.025,8.027647867,0,174.5,207.5,,,219.8823361,,,,Prof.Yeh-3dtransitional,0
Al1 Co1 Cr1 Fe1 Ni1,,,25.0,6.7,6.717648579,1,484.0,,,,184.2786056,,,https://doi.org/10.1016/j.dib.2018.11.111,Data in Brief 21 (2018) 2664¡V2678,1
Hf1 Mo1 Nb1 Ti1 Zr1,,,1200.0,8.7,8.685086263,1,,187.0,,,127.9212828,50.0,,https://doi.org/10.1016/j.dib.2018.11.111,Data in Brief 21 (2018) 2664¡V2678,1
Co1 Cr1 Fe1 Mn1 Ni1,WROUGHT,T,25.0,,8.0,0,,258.76,599.0,,,47.0,,10.1007/s11661-019-05231-y,,0
Co1 Cr1 Cu1 Fe1 Ni1 Ti1 V1 Zr1,,,25.0,7.1,7.079151692,2,680.0,,,,153.7173046,,,https://doi.org/10.1016/j.dib.2018.11.111,Data in Brief 21 (2018) 2664¡V2678,2
Mo1 Nb1 Ti1 V1,CAST,C,25.0,7.3,7.343754914,1,441.0,1200.0,,170.0,166.5144243,26.0,25.0,,Prof.Yeh-RHEA,1
Co1 Cr1 Fe1 Mn1 Ni1,WROUGHT,T,25.0,,8.0,0,,729.21,902.0,,220.0,42.55,,10.1007/s11661-019-05231-y,,0
Al1 Co1 Cr1 Fe1 Mo0.1 Ni1,,C,25.0,6.805,6.803137068,1,,1800.0,,,187.8028973,9.1,,,Prof.Yeh-3dtransitional,1
Hf1 Nb1 Ta1 Ti1 Zr1,WROUGHT,,740.0,,9.9,1,,,,79.0,107.0,,,10.1016/j.jallcom.2019.05.322,,1
Al0.5 Mo1 Nb1 Ti1 V1,,C,25.0,6.8,6.817877503,1,487.0,1625.0,,,155.5890876,11.0,,https://doi.org/10.1016/j.dib.2018.11.111,Data in Brief 21 (2018) 2664¡V2678,1
Al0.25 Co1 Cr1 Fe1 Ni1,ANNEAL,,25.0,,7.7,0,110.0,,,,213.0,,,10.1016/j.jallcom.2009.08.090,,0
Co1 Cr1 Fe1 Mo0.2 Ni1,ANNEAL,T,25.0,,8.3,0,,,895.0,,232.0,32.0,,10.3390/e21050448,,0
Al1.5 Co1 Cr1 Fe1 Ni1,,,25.0,6.2,6.245655305,1,517.0,,,,170.8593236,,,https://doi.org/10.1016/j.dib.2018.11.111,Data in Brief 21 (2018) 2664¡V2678,1
Hf1 Mo1 Nb1 Ta1 Ti1 Zr1,CAST,C,23.0,9.93,9.9,1,,1512.0,,,137.0,,,10.1016/j.actamat.2019.06.032,,1
Al0.5 Nb1 Ta0.8 Ti1.5 V0.2 Zr1,,,800.0,7.6,7.557222162,1,,796.0,,,108.974285,50.0,,https://doi.org/10.1016/j.dib.2018.11.111,Data in Brief 21 (2018) 2664¡V2678,1
Hf1 Mo1 Nb1 Ta1 Ti1 Zr1,CAST,C,1200.0,,9.9,1,,556.0,,,137.0,12.0,,10.1016/j.intermet.2015.03.013,,1
Al0.6 Cr1 Cu1 Fe1 Ni2,,,25.0,7.5,7.509549942,0,,,,,184.5225314,,,https://doi.org/10.1016/j.dib.2018.11.111,Data in Brief 21 (2018) 2664¡V2678,0
Co1 Cr1 Fe1 Ni1,CAST,,,,8.2,0,94.7,,,,226.0,,,10.1016/j.matdes.2019.107698,,0
Nb1 Ti1 V1 Zr1,,,800.0,6.3,6.458317279,1,,187.0,,,100.1988131,50.0,,https://doi.org/10.1016/j.dib.2018.11.111,Data in Brief 21 (2018) 2664¡V2678,1
Co1 Cu1 Fe1 Ni1,,T,25.0,8.6,8.631376366,0,,,480.0,,186.9016752,15.0,,https://doi.org/10.1016/j.dib.2018.11.111,Data in Brief 21 (2018) 2664¡V2678,0
Co1 Cr1 Fe1 Mn1 Ni1,WROUGHT,T,25.0,,8.0,0,,1371.21,1403.0,,220.0,4.31,,10.1007/s11661-019-05231-y,,0
Al0.333 Cr0.667 Fe1 Mn0.667 Ni0.333,CAST,,25.0,,7.0,1,396.0,,,,201.0,,,10.1016/j.msea.2010.05.052,,1
Hf1 Nb1 Ti1 V1 Zr1,ANNEAL,C,25.0,,8.1,1,,1140.0,1463.0,,95.0,,,10.1016/j.ijrmhm.2014.07.009,,1
Al1 Co1 Cr1 Fe1 Ni1 Si0.6,CAST,C,25.0,,6.0,1,,1834.0,2195.0,,162.0,,3.0,10.1016/j.msea.2010.07.049,,1
Al1 Co0.667 Cr0.667 Fe0.667 Ni0.667,CAST,,25.0,,6.2,1,402.0,,,,171.0,,,10.1016/j.jallcom.2008.07.124,,1
Mo1 Nb1 Ta1 Ti1,ANNEAL,C,20.0,,10.0,1,,1210.0,,,179.0,,,10.1016/j.actamat.2019.06.006,,1
Al0.5 Co1 Cr1 Cu1 Fe1 Ni1 Ti0.2,CAST,,25.0,,7.5,0,272.0,,,,182.0,,,10.2320/matertrans.47.1395,,0
Cr1 Cu1 Fe1 Mn1 Ni1,WROUGHT,T,25.0,,8.1,2,183.0,850.0,960.0,,,,,10.1016/j.matchar.2019.05.043,,2
Hf1 Nb1 Ta1 Ti1 Zr1,WROUGHT,,380.0,,9.9,1,,,,84.5,107.0,12.6,,10.1016/j.jallcom.2019.05.322,,1
Al0.8 Cr1 Cu1 Fe1 Ni2,,,25.0,7.3,7.283715815,0,,,,,179.1471486,,,https://doi.org/10.1016/j.dib.2018.11.111,Data in Brief 21 (2018) 2664¡V2678,0
Al0.25 Mo1 Nb1 Ti1 V1,CAST,C,25.0,,7.1,1,460.0,1250.0,1500.0,,161.0,13.0,,10.3390/e16020870,,1
Al0.4 Hf0.6 Nb1 Ta1 Ti1 Zr1,,,25.0,9.1,9.088964376,1,,1841.0,,,107.0447572,10.0,,https://doi.org/10.1016/j.dib.2018.11.111,Data in Brief 21 (2018) 2664¡V2678,1
Hf1 Mo1 Nb1 Ta1 Ti1,CAST,C,1000.0,,10.8,1,,778.0,,,155.0,,,10.3390/e21010015,,1
Nb1 Ta1 Ti1 V1 W1,CAST,C,25.0,,11.1,1,,1420.0,1800.0,,187.0,20.0,,10.1016/j.msea.2016.07.102,,1
Hf1 Mo0.5 Nb1 Ti1 V0.5,CAST,C,25.0,9.02,8.97404319,1,,1260.0,,,125.5758684,35.0,35.0,,Prof.Yeh-RHEA,1
Nb1 Ti1 Zr1,CAST,C,800.0,,6.5,1,,462.0,,,94.0,51.0,,10.1007/s12598-019-01310-6,,1
Co1 Cr1 Fe1 Mn1 Ni1,WROUGHT,T,25.0,,8.0,0,,386.2,666.0,,220.0,,,10.1016/j.jallcom.2018.08.115,,0
Co1 Cr1 Fe1 Mn1 Ni1,WROUGHT,T,25.0,,8.0,0,,560.0,,,220.0,39.5,,10.1016/j.msea.2019.04.025,,0
Al0.25 Co0.5 Cr0.5 Cu0.5 Fe0.5 Ni0.5 V1,CAST,,25.0,,7.2,1,587.0,,,,171.0,,,10.1007/s11661-006-0081-3,,1
Co1 Cr1 Cu1 Fe1 Ni1 Ti0.5,,C,25.0,7.8,7.821724444,0,,700.0,1650.0,198.0,194.1167208,29.0,,https://doi.org/10.1016/j.dib.2018.11.111,Data in Brief 21 (2018) 2664¡V2678,0
Co1 Cr1 Fe1 Ni1,,,25.0,8.2,8.175043328,0,116.0,,,,225.7139231,,,https://doi.org/10.1016/j.dib.2018.11.111,Data in Brief 21 (2018) 2664¡V2678,0
Cr1 Fe1 Mo0.1 Ni4,ANNEAL,C,,,8.46289346,0,270.0,,,,218.5055024,,,,Paper_Collection_4_element,0
Hf1 Ti1 Y1 Zr1,CAST,C,25.0,,7.0,2,241.0,554.0,,,,17.7,,10.1007/s00339-019-2484-1,,2
Al1 Cr1 Mo1 Nb1 Ti1,,,600.0,6.6,6.565952966,1,,1060.0,,,170.0203827,3.0,,https://doi.org/10.1016/j.dib.2018.11.111,Data in Brief 21 (2018) 2664¡V2678,1
Hf1 Mo0.5 Nb1 Ti1 V0.5,CAST,C,23.0,8.96,9.0,1,,1260.0,,,126.0,,,10.1016/j.actamat.2019.06.032,,1
Mo1 Nb1 Ta1 Ti0.75 W1,CAST,C,25.0,,12.2,1,495.6,1304.0,1593.0,,228.0,,,10.1016/j.msea.2017.12.004,,1
Al1 Mo1 Nb1 Ti1 V1,,C,25.0,6.4,6.398950958,1,537.0,1375.0,,,146.8857027,3.0,,https://doi.org/10.1016/j.dib.2018.11.111,Data in Brief 21 (2018) 2664¡V2678,1
Co1 Cr1 Cu1 Fe1 Ni1 Ti0.5,CAST,C,25.0,,7.8,0,,700.0,1650.0,,194.0,22.0,21.6,10.1016/j.intermet.2006.08.005,,0
Al1 Cu0.077 Fe0.077 Mg0.077 Si0.231 Zn0.077,CAST,C,25.0,3.08,3.2,0,,422.0,,88.7,73.0,1.0,,10.1038/s41598-019-43329-w,,0
Cu1 Mn1 Ni1 Zn0.25,CAST,C,25.0,,8.3,0,109.0,140.0,,,169.0,65.0,,10.1016/j.jallcom.2015.07.285,,0
Nb1 Ti1 V0.3 Zr1,CAST,C,25.0,6.5,6.509762281,1,,866.0,,,95.93634497,45.0,45.0,,Prof.Yeh-RHEA,1
Co1 Cr0.588 Fe0.176 Mo0.176 Ni1,WROUGHT,T,25.0,,8.6,0,,649.0,,,231.0,42.0,,10.1016/j.ijplas.2018.10.005,,0
Al1 Nb1 Ti1 V1,,C,25.0,5.5,5.496265861,1,,1000.0,1280.0,,103.9545112,5.0,,https://doi.org/10.1016/j.dib.2018.11.111,Data in Brief 21 (2018) 2664¡V2678,1
Al0.75 Hf1 Nb1 Ta1 Ti1 Zr1,,C,25.0,9.1,9.091430053,1,427.0,1415.0,,105.0,102.7968193,30.0,,https://doi.org/10.1016/j.dib.2018.11.111,Data in Brief 21 (2018) 2664¡V2678,1
Al0.20 Co1 Cr1 Fe1 Mn1 Ni1,,C,25.0,7.735,7.739021059,0,170.5,219.5,,,211.7652315,58.0,,,Prof.Yeh-3dtransitional,0
Co1 Fe1 Mo1 Ni1 Ti1 V1 Zr1,,,25.0,7.3,7.326488519,2,790.0,,,,168.1805135,,,https://doi.org/10.1016/j.dib.2018.11.111,Data in Brief 21 (2018) 2664¡V2678,2
Hf0.5 Nb0.667 Ta0.333 Ti1 Zr0.833,WROUGHT,C,-43.0,,8.4,1,,1180.0,,,100.0,,,10.1016/j.msea.2017.10.073,,1
Al0.2 Co1 Cr1 Fe1 Mn1 Ni1,CAST,T,25.0,,7.7,0,171.0,220.0,,,212.0,56.0,,10.1016/j.actamat.2013.09.037,,0
Al1 Fe1 Ni1 Ti1 V1 Zr1,CAST,,25.0,,5.9,1,800.0,,,,119.0,,,10.1002/adem.200300567,,1
Nb1 Ta1 Ti1,WROUGHT,C,300.0,,10.0,1,,314.0,,,136.0,,,10.1016/j.actamat.2019.06.006,,1
Al1 Mo1 Nb1 Ti1,ANNEAL,C,600.0,,6.5,1,,520.0,,,151.0,,,10.1007/s11661-017-4386-1,,1
Hf1 Mo0.5 Nb1 Ti1 V0.5,CAST,C,1000.0,8.96,9.0,1,,368.0,,,126.0,,,10.1016/j.actamat.2019.06.032,,1
Al1 Cr1 Mo1 Nb1 Ti1,,,1000.0,6.6,6.565952966,1,,594.0,,,170.0203827,15.0,,https://doi.org/10.1016/j.dib.2018.11.111,Data in Brief 21 (2018) 2664¡V2678,1
Nb1 Ti1 Zr1,CAST,C,1000.0,,6.5,1,,218.0,,,94.0,14.2,,10.1007/s12598-019-01310-6,,1
Hf0.5 Nb0.667 Ta0.333 Ti1 Zr0.833,WROUGHT,C,-269.0,,8.4,1,,2390.0,,,100.0,,,10.1016/j.msea.2017.10.073,,1
Hf1 Nb1 Ta1 Ti1 Zr1,WROUGHT,,460.0,,9.9,1,,,,83.1,107.0,,,10.1016/j.jallcom.2019.05.322,,1
Co1 Cr1 Mo1 Nb1 Ti0.4,CAST,C,25.0,,8.3,1,,,1771.0,,212.0,,,10.1007/s11665-017-2799-z,,1
Nb1 Ti1 V1 Zr1,,C,25.0,6.5,6.458317279,1,,1104.0,,,100.1988131,50.0,,https://doi.org/10.1016/j.dib.2018.11.111,Data in Brief 21 (2018) 2664¡V2678,1
Hf1 Nb1 Ta1 Ti1,ANNEAL,C,20.0,,10.9,1,,860.0,,,119.0,,,10.1016/j.actamat.2019.06.006,,1
Co1 Cr1 Fe1 Mn1 Mo0.042 Ni1,CAST,C,25.0,,8.1,0,,225.0,,,221.0,,,10.1016/j.jmst.2018.10.009,,0
Al1 Nb1 Ti1 V1,,,1000.0,5.5,5.496265861,1,,158.0,,,103.9545112,50.0,,https://doi.org/10.1016/j.dib.2018.11.111,Data in Brief 21 (2018) 2664¡V2678,1
Mo1 Nb1 Ta1 W1,CAST,C,25.0,,13.7,1,,996.0,1148.0,,250.0,2.0,,10.1016/j.msea.2017.12.004,,1
Hf1 Nb1 Ta1 Ti1 Zr1,WROUGHT,,760.0,,9.9,1,,,,78.7,107.0,,,10.1016/j.jallcom.2019.05.322,,1
Al1 Cu1 Ni1 Ti1,,C,25.0,5.7,5.739310967,0,537.0,300.0,536.0,129.0,121.62318,,,https://doi.org/10.1016/j.dib.2018.11.111,Data in Brief 21 (2018) 2664¡V2678,0
Co0.286 Cr0.429 Fe1 Mn0.143 Ni0.714 V0.286,WROUGHT,T,25.0,,7.9,0,,350.0,690.0,,208.0,50.0,,10.1016/j.msea.2018.12.077,,0
Al0.335 Hf0.055 Nb0.195 Ti0.1 V0.315,CAST,C,25.0,5.64,5.847325423,2,,702.0,,,98.4020848,1.0,1.0,,Prof.Yeh-RHEA,2
Nb1 Ta1 Ti1,CAST,T,25.0,,10.0,1,246.0,620.0,683.0,143.0,136.0,,,10.3390/e21020114,,1
Co1 Cr1 Fe1 Mn1 Ni1 V0.25,CAST,C,25.0,,7.9,0,151.0,,,,215.0,,,10.1016/j.jallcom.2014.12.157,,0
Hf0.5 Nb0.25 Ti2 V1 Zr1,CAST,C,25.0,6.57,6.604855931,1,,1115.0,,,99.82086809,50.0,50.0,,Prof.Yeh-RHEA,1
Al0.5 B0.6 Co1 Cr1 Cu1 Fe1 Ni1,,,25.0,7.7,7.300611102,2,505.0,,,,,,,https://doi.org/10.1016/j.dib.2018.11.111,Data in Brief 21 (2018) 2664¡V2678,2
Co0.333 Cr0.667 Fe0.667 Ni1 Ti0.2,WROUGHT,T,25.0,,7.8,0,308.0,586.0,875.0,,213.0,46.0,,10.1016/j.msea.2019.138181,,0
Co1 Cr1 Fe1 Ni1,ANNEAL,C,,,8.175043328,2,453.0,,,,225.7139231,,,,Paper_Collection_4_element,2
Co1 Cr1 Fe1 Ni1,ANNEAL,C,,,8.175043328,2,290.0,,,,225.7139231,,,,Paper_Collection_4_element,2
Al0.3 Co1 Cr1 Fe1 Ni1,,,,,7.6,0,160.0,,,,210.0,,,10.1016/j.jallcom.2010.02.032,,0
Mo1.5 Nb1 Ti1 V0.3,CAST,C,25.0,7.5,7.886366337,1,,1576.0,,,192.4468398,8.0,8.0,,Prof.Yeh-RHEA,1
Co1 Cr1 Fe1 Mn1 Ni1,WROUGHT,T,25.0,,8.0,0,,290.65,619.0,,,,,10.1007/s11661-019-05231-y,,0
Hf1 Mo1 Nb1 Ti1 Zr1,CAST,C,1000.0,,8.7,1,,721.0,,,128.0,50.0,,10.3390/e21010015,,1
Hf1 Mo1 Nb1 Ti1 Zr1,CAST,C,25.0,8.68,8.7,1,,1719.0,,,128.0,20.0,,10.1016/j.intermet.2015.10.011,,1
Hf1 Mo1 Ta1 Ti1 Zr1,,,1200.0,10.21,10.19147746,1,,404.0,,,142.9802846,30.0,,https://doi.org/10.1016/j.dib.2018.11.111,Data in Brief 21 (2018) 2664¡V2678,1
Al0.1 Co1 Cr1 Fe1 Ni1,WROUGHT,T,25.0,,8.0,0,,1198.0,,,220.0,1.5,,10.1016/j.actamat.2018.12.012,,0
Al1 Nb1 Ti1 V1,ANNEAL,C,25.0,5.59,5.496265861,1,443.5,1020.0,,,103.9545112,5.0,5.0,,Prof.Yeh-RHEA,1
Mo1 Nb1 Ta1 Ti1 V1,CAST,C,25.0,,9.4,1,,1400.0,2450.0,,171.0,,,10.1016/j.jallcom.2016.11.188,,1
Mo1 Nb1 Ta1 W1,CAST,C,600.0,,13.7,1,,561.0,,,250.0,40.0,,10.1016/j.intermet.2011.01.004,,1
Al0.25 Mo1 Nb1 Ti1 V1,,C,25.0,7.1,7.065041148,1,460.0,1250.0,,,160.7240221,13.0,,https://doi.org/10.1016/j.dib.2018.11.111,Data in Brief 21 (2018) 2664¡V2678,1
Al0.5 Nb1 Ta1 Ti1 V1,CAST,C,25.0,,8.5,1,,1014.0,,,127.0,,,10.1016/j.proeng.2012.03.043,,1
Co0.333 Cr0.667 Fe0.667 Ni1 Ti0.2,WROUGHT,,,,7.8,0,197.0,,,,213.0,,,10.1016/j.msea.2019.138181,,0
Co1 Cr1 Cu1 Fe1,,,25.0,8.2,8.196451779,0,134.0,,,,207.5263345,,,https://doi.org/10.1016/j.dib.2018.11.111,Data in Brief 21 (2018) 2664¡V2678,0
Mo1 Nb1 Ta1 Ti0.5 W1,CAST,C,25.0,,12.6,1,481.2,1211.0,1578.0,,234.0,,,10.1016/j.msea.2017.12.004,,1
Hf1 Mo1 Nb1 Ta1 Ti1 Zr1,,C,25.0,9.9,9.938913534,1,505.0,1512.0,,147.0,137.0328224,12.0,,https://doi.org/10.1016/j.dib.2018.11.111,Data in Brief 21 (2018) 2664¡V2678,1
Co0.986 Cr0.952 Fe0.933 Mn0.914 Ni1,WROUGHT,T,25.0,,8.0,1,,1290.0,1415.0,,220.0,1.1,,10.1016/j.msea.2019.01.112,,1
Co1 Cr1 Fe1 Ni1 Ti1,CAST,C,25.0,,7.2,0,,,2020.0,135.0,195.0,,9.0,10.1016/j.msea.2008.12.053,,0
Nb1 Ta1 Ti1,WROUGHT,C,20.0,,10.0,1,,573.0,,,136.0,,,10.1016/j.actamat.2019.06.006,,1
Nb1 Ti1 V0.3 Zr1,,C,25.0,6.5,6.509762281,1,,866.0,,,95.93634497,45.0,,https://doi.org/10.1016/j.dib.2018.11.111,Data in Brief 21 (2018) 2664¡V2678,1
Hf1 Nb1 Ti1 V1 Zr1,ANNEAL,C,25.0,,8.1,1,,1120.0,1376.0,,95.0,30.0,,10.1016/j.ijrmhm.2014.07.009,,1
Hf1 Mo1 Nb1 Ti1 Zr1,CAST,C,23.0,8.68,8.7,1,,1575.0,,,128.0,,,10.1016/j.actamat.2019.06.032,,1
Al1 Cr1 Mo1 Ti1,ANNEAL,C,1000.0,5.98,6.0,1,,375.0,,,189.0,,,10.1016/j.actamat.2019.06.032,,1
Al1 Co1 Cr1 Fe1 Ni1,,C,25.0,6.715,6.717648579,1,520.0,1370.0,,,184.2786056,15.0,,,Prof.Yeh-3dtransitional,1
Al0.1 Co1 Cr1 Fe1 Ni1,ANNEAL,C,23.0,,7.983409687,2,,366.0,715.0,,220.2655703,46.0,,,Paper_Collection_5_element,2
Nb1 Ta1 Ti1,WROUGHT,C,400.0,,10.0,1,,232.0,,,136.0,,,10.1016/j.actamat.2019.06.006,,1
Al1 Co1 Cr1 Fe1 Mo0.1 Ni1,,C,25.0,6.8,6.803137068,1,,1804.0,2280.0,,187.8028973,9.0,,https://doi.org/10.1016/j.dib.2018.11.111,Data in Brief 21 (2018) 2664¡V2678,1
Mo1 Nb1 Ta1 Ti1,ANNEAL,C,400.0,,10.0,1,,685.0,,,179.0,,,10.1016/j.actamat.2019.06.006,,1
Mo1 Nb1 Ta1 Ti1,ANNEAL,,,,10.0,1,407.0,,,,179.0,,,10.1016/j.matdes.2018.06.003,,1
Al1 Co1 Cr1 Fe1 Mo0.1 Ni1,CAST,C,25.0,,6.8,1,,1804.0,2280.0,,188.0,,9.0,10.1016/j.msea.2010.07.028,,1
Al0.75 Mo1 Nb1 Ti1 V1,,C,25.0,6.6,6.597193785,1,517.0,1260.0,,,151.0042854,8.0,,https://doi.org/10.1016/j.dib.2018.11.111,Data in Brief 21 (2018) 2664¡V2678,1
Al0.3 Nb1 Ta0.8 Ti1.4 V0.2 Zr1.3,,,1000.0,7.7,7.706514339,1,,166.0,,,107.1964186,50.0,,https://doi.org/10.1016/j.dib.2018.11.111,Data in Brief 21 (2018) 2664¡V2678,1
Co1 Cr1 Fe1 Ni1,ANNEAL,,25.0,,8.2,0,113.0,,,,226.0,70.0,,10.1016/j.jallcom.2009.08.090,,0
Al0.245 Mo0.1 Nb0.19 Ti0.15 V0.315,CAST,C,25.0,5.87,5.907716601,2,,843.0,,,125.9258887,1.0,1.0,,Prof.Yeh-RHEA,2
Al1 Cr0.5 Nb1 Ti1 V1,,C,25.0,5.6,5.637471918,1,,1300.0,1430.0,,118.5332335,1.0,,https://doi.org/10.1016/j.dib.2018.11.111,Data in Brief 21 (2018) 2664¡V2678,1
Hf1 Nb1 Ta1 Ti1 Zr1,WROUGHT,,700.0,,9.9,1,,,,79.6,107.0,,,10.1016/j.jallcom.2019.05.322,,1
Mo1 Nb1 Ti1 V2.0 Zr1,,C,25.0,7.0,6.987813039,1,,1538.0,3176.0,,138.8504308,23.0,,https://doi.org/10.1016/j.dib.2018.11.111,Data in Brief 21 (2018) 2664¡V2678,1
Co1 Cr1 Fe1 Ni1 Ti1,,C,25.0,7.2,7.151614207,0,,,2020.0,203.0,195.170853,9.0,,https://doi.org/10.1016/j.dib.2018.11.111,Data in Brief 21 (2018) 2664¡V2678,0
Hf1 Mo1 Nb1 Ta1 Ti1 Zr1,,,800.0,9.95,9.938913534,1,,1007.0,,,137.0328224,23.0,,https://doi.org/10.1016/j.dib.2018.11.111,Data in Brief 21 (2018) 2664¡V2678,1
Al1 Co1 Cr1 Fe1 Ni1 Si1,,C,25.0,5.7,5.651384641,1,,1110.0,,,150.9268735,,,https://doi.org/10.1016/j.dib.2018.11.111,Data in Brief 21 (2018) 2664¡V2678,1
Co1 Cr0.25 Ni1,WROUGHT,T,25.0,,8.7,0,,623.0,746.0,223.0,213.0,53.0,,10.1016/j.actamat.2019.04.017,,0
Hf0.25 Nb0.375 Ti1 V0.5 Zr0.5,CAST,C,25.0,,6.8,1,318.9,1025.0,,,100.0,50.0,,10.1007/s40195-019-00921-3,,1
Al1 Co0.8 Cr0.8 Fe0.8 Ni0.8,ANNEAL,,25.0,,6.5,1,499.0,,,,177.0,,,10.1016/j.jallcom.2009.08.090,,1
Al1 Co0.5 Cr0.5 Cu0.5 Fe0.5 Ni0.5,CAST,C,600.0,,6.3,1,,805.0,,,156.0,,,10.1007/s11661-005-0218-9,,1
Hf1 Nb1 Ta1 Ti1 Zr1,CAST,T,25.0,,9.9,1,359.0,1155.0,1212.0,59.0,107.0,50.0,,10.3390/e21020114,,1
Al0.3 Cr0.5 Cu0.5 Fe0.5 Ni1,,,25.0,,7.5,0,,,,,185.0,,,10.1063/1.3587228,,0
Hf0.5 Mo0.5 Nb1 Ti1 Zr1,CAST,C,25.0,,7.9,1,,1176.0,1538.0,,,,25.0,10.1016/j.intermet.2015.09.011,,1
Al0.304 Co1 Cr1 Fe1 Ni1,WROUGHT,T,25.0,,7.6,0,,159.0,410.0,,,43.0,,10.1016/j.matdes.2017.02.072,,0
Hf1 Mo1 Ta1 Ti1 Zr1,CAST,C,23.0,10.18,10.2,1,,1600.0,,,143.0,,,10.1016/j.actamat.2019.06.032,,1
Al1 Nb1 Ta1 Ti1,CAST,,,,8.2,1,458.0,,,,120.0,,,10.1016/j.matdes.2018.06.003,,1
Mo1 Nb1 Ti1 V0.25 Zr1,CAST,C,25.0,,7.3,1,,1776.0,3893.0,,142.0,30.0,,10.1007/s11837-012-0366-5,,1
Co1 Cr0.2 Fe1 Ni1 Si0.2,CAST,T,25.0,,7.8,0,130.1,225.0,732.0,,195.0,61.0,,10.1016/j.jmmm.2019.01.096,,0
Hf0.333 Nb0.333 Ta0.333 Ti1 Zr0.667,CAST,T,25.0,,8.2,1,301.0,903.0,990.0,,103.0,19.0,,10.1063/1.4966659,,1
Al0.5 Co1 Cr1 Cu1 Fe1 Ni1 V1.6,,,25.0,7.2,7.245214601,1,594.0,,,,173.6429946,,,https://doi.org/10.1016/j.dib.2018.11.111,Data in Brief 21 (2018) 2664¡V2678,1
Al0.357 Co0.714 Cr0.714 Cu0.714 Fe0.714 Ni0.714 V1,CAST,,25.0,,7.3,1,577.0,,,,175.0,,,10.1007/s11661-006-0081-3,,1
Mo0.3 Nb1 Ti1 V0.3 Zr1,ANNEAL,C,25.0,,6.8,1,,1312.0,,,112.0,,50.0,10.1016/j.matdes.2015.06.072,,1
Co1 Cr1 Cu1 Fe1 Ni1,,C,25.0,8.335,8.331325886,0,132.0,230.0,,55.6,206.0965696,,,,Prof.Yeh-3dtransitional,0
Co1 Cr0.588 Fe0.176 Mo0.176 Ni1,WROUGHT,T,25.0,,8.6,0,,309.0,,,231.0,82.0,,10.1016/j.ijplas.2018.10.005,,0
Al1.125 Cu1 Fe0.75 Ni1 Ti1.125,,C,25.0,5.885,5.879319466,0,516.0,980.0,,145.0,131.1704646,6.6,,,Prof.Yeh-3dtransitional,0
Al1 Cu1 Ni1 Ti1,CAST,C,25.0,,5.7,0,537.0,300.0,536.0,108.0,122.0,,0.85,10.1016/j.apsusc.2015.07.207,,0
Al1 Co1 Fe1 Ni1,CAST,C,25.0,,6.6,1,456.0,964.0,,,162.0,,,10.1016/j.jmmm.2014.07.023,,1
Co1 Cr1 Fe1 Mn1 Ni1,CAST,T,25.0,,8.0,0,176.0,208.0,,,220.0,4.37,,10.1016/j.actamat.2013.09.037,,0
Nb1 Ta1 V1 W1,,C,25.0,12.9,12.88664201,1,492.0,1530.0,,,205.5328097,12.0,,https://doi.org/10.1016/j.dib.2018.11.111,Data in Brief 21 (2018) 2664¡V2678,1
Co1 Fe1 Mn1 Ni1,WROUGHT,T,25.0,,8.2,0,,170.0,550.0,,204.0,41.0,,10.1016/j.actamat.2014.08.026,,0
Al0.5 Co1 Cr1 Cu1 Fe1 Ni1,CAST,,25.0,,7.6,0,225.0,,,,189.0,,,10.2320/matertrans.47.1395,,0
Mo0.5 Nb1 Ti1 V1 Zr1,CAST,C,25.0,6.8,6.822863505,1,,1473.0,,,122.3241237,32.0,32.0,,Prof.Yeh-RHEA,1
Nb1 Ta1 Ti1 V1,CAST,C,25.0,,9.2,1,,965.0,,,134.0,,,10.1016/j.msea.2016.07.102,,1
Co1 Cr1 Fe1 Mo0.2 Ni1,ANNEAL,T,25.0,,8.3,0,,,799.0,,232.0,47.0,,10.3390/e21050448,,0
Cr1 Cu1 Fe1 Mn1 Ni1,CAST,T,25.0,,8.1,2,,628.0,950.0,,,,,10.1016/j.matchemphys.2018.09.033,,2
Mo1 Nb1 Ta1 V1 W1,,,800.0,12.4,12.37616704,1,,846.0,,,229.2405322,17.0,,https://doi.org/10.1016/j.dib.2018.11.111,Data in Brief 21 (2018) 2664¡V2678,1
Hf1 Mo1 Nb1 Ta1 Ti1 Zr1,CAST,C,25.0,9.97,9.938913534,1,,1512.0,,115.0,137.0328224,12.0,10.0,,Prof.Yeh-RHEA,1
Hf1 Mo1 Nb1 Ta1 Ti1 Zr1,CAST,C,25.0,,9.9,1,,1512.0,,,137.0,12.0,,10.3390/e21010015,,1
Al0.5 Co1 Cr1 Cu1 Fe1 Ni1,CAST,C,25.0,,7.6,0,,388.0,,,189.0,5.0,,10.1007/s11661-005-0218-9,,0
Al0.5 Co1 Cr1 Cu1 Fe1,,,25.0,,7.4,0,207.0,,,,,,,10.3166/acsm.31.633-648,,0
Co1 Cr1 Fe1 Mn1 Ni1,WROUGHT,T,25.0,,8.0,0,,1120.0,,,,,,10.1016/j.msea.2018.10.094,,0
Hf1 Ta1 Ti1 Zr1,CAST,T,25.0,,10.2,1,,1500.0,1500.0,,107.0,,,10.1002/adma.201701678,,1
Al0.278 Co0.694 Cr0.222 Fe0.417 Ni1 Ti0.167,ANNEAL,T,900.0,,7.4,0,,243.0,319.0,,185.0,6.0,,10.3390/e21020169,,0
Co1 Cr1 Fe1 Ni1,ANNEAL,C,,,8.175043328,2,449.0,,,,225.7139231,,,,Paper_Collection_4_element,2
Hf1 Nb1 Ta1 Ti1 Zr1,WROUGHT,T,25.0,,9.9,1,,985.0,1004.0,,107.0,,,10.1016/j.jallcom.2019.04.291,,1
Cr1 Mo1 Ta1 Ti1,CAST,,,,9.9,1,539.0,,,,,,,10.1016/j.matdes.2018.06.003,,1
Hf1 Nb1 Ta1 Ti1,ANNEAL,C,600.0,,10.9,1,,473.0,,,119.0,,,10.1016/j.actamat.2019.06.006,,1
Hf1 Nb1 Ta1 Ti1 Zr1,WROUGHT,,60.0,,9.9,1,,,,88.4,107.0,9.7,,10.1016/j.jallcom.2019.05.322,,1
Al0.417 Co0.833 Cr0.833 Cu0.833 Fe0.833 Ni0.833 V1,CAST,,25.0,,7.3,1,579.0,,,,177.0,,,10.1007/s11661-006-0081-3,,1
Cr1 Cu1 Fe1 Mn1 Ni1,ANNEAL,T,25.0,,8.1,2,,534.0,682.0,,,5.0,,10.1016/j.matchemphys.2018.09.033,,2
Al1 Cr1 Mo1 Nb1 Ti1,,,1200.0,6.6,6.565952966,1,,105.0,,,170.0203827,24.0,,https://doi.org/10.1016/j.dib.2018.11.111,Data in Brief 21 (2018) 2664¡V2678,1
Al1 Cu0.5 Li0.5 Mg1 Sn0.2,CAST,,25.0,,3.0,2,,,,,,,,10.1007/s11837-015-1402-z,,2
Cr1 Mo1 Ta1 Ti1,ANNEAL,,,,9.9,1,555.0,,,,,,,10.1016/j.matdes.2018.06.003,,1
Al0.25 Nb1 Ta1 Ti1 V1,CAST,C,25.0,8.8,8.794810956,1,,1330.0,,92.0,130.4925823,50.0,50.0,,Prof.Yeh-RHEA,1
Al1 Co1 Cr1 Fe1 Ni1 Ti1,,C,25.0,6.24,6.228043003,1,,1860.0,,119.0,169.2125674,9.0,,,Prof.Yeh-3dtransitional,1
Al1.5 Co1 Cr1 Fe1 Ni1 Ti1,,C,25.0,5.9,5.896411178,1,,,2110.0,172.0,159.8915821,10.0,,https://doi.org/10.1016/j.dib.2018.11.111,Data in Brief 21 (2018) 2664¡V2678,1
Al0.3 Nb1 Ta1 Ti1.4 Zr1.3,,,800.0,8.1,8.088884841,1,,362.0,,,109.5559669,50.0,,https://doi.org/10.1016/j.dib.2018.11.111,Data in Brief 21 (2018) 2664¡V2678,1
Al0.143 Cr0.343 Fe1 Mn0.8 Ni0.571,CAST,T,25.0,,7.5,0,,280.0,556.0,,204.0,48.0,48.2,10.1016/j.msea.2019.05.056,,0
Mo1 Nb1 Ta1 W1,CAST,C,800.0,,13.7,1,,552.0,,,250.0,40.0,,10.1016/j.intermet.2011.01.004,,1
Hf1 Sc1 Ti1 Y1 Zr1,CAST,C,25.0,,6.2,2,256.0,793.0,,,,15.7,,10.1007/s00339-019-2484-1,,2
Mo0.5 Nb1 Ti1 V1 Zr1,ANNEAL,C,25.0,,6.8,1,,1473.0,,,122.0,,32.0,10.1016/j.matdes.2015.06.072,,1
Al1 Cr1 Mo1 Ti1,ANNEAL,C,1200.0,,6.0,1,,100.0,,,189.0,,,10.1007/s11661-017-4386-1,,1
Mo1 Nb0.667 Ti0.667 V0.2 Zr0.667,ANNEAL,C,25.0,,7.5,1,,1576.0,,,159.0,,8.0,10.1016/j.matdes.2015.06.072,,1
Co1 Cr0.588 Fe0.176 Mo0.176 Ni1,WROUGHT,T,25.0,,8.6,0,,950.0,,,231.0,36.0,,10.1016/j.ijplas.2018.10.005,,0
Hf1 Nb1 Ta1 Ti1 Zr1,WROUGHT,T,25.0,,9.9,1,,972.0,1000.0,,107.0,,,10.1016/j.jallcom.2019.04.291,,1
Hf1 Mo1 Nb1 Ta1 Ti1,CAST,C,25.0,,10.8,1,,1369.0,,,155.0,27.0,,10.3390/e21010015,,1
Mo1 Nb1 Ta1 Ti1,ANNEAL,C,100.0,,10.0,1,,1029.0,,,179.0,,,10.1016/j.actamat.2019.06.006,,1
Al2 Co1 Cr1 Cu1 Fe1 Ni1,,,600.0,6.3,6.271288576,1,,805.0,,,156.3263851,,,https://doi.org/10.1016/j.dib.2018.11.111,Data in Brief 21 (2018) 2664¡V2678,1
Al1 Co1 Cr1 Fe1 Ni1 Si1,,C,25.0,5.655,5.651384641,1,,1110.0,,,150.9268735,1.0,,,Prof.Yeh-3dtransitional,1
Hf1 Mo1 Nb1 Ta1 Ti1 Zr1,CAST,C,1200.0,9.93,9.9,1,,556.0,,,137.0,,,10.1016/j.actamat.2019.06.032,,1
Al2 Co1 Cr1 Fe1 Ni1 Ti1,,C,25.0,5.6,5.621741192,1,643.0,,1030.0,165.0,152.1715905,5.0,,https://doi.org/10.1016/j.dib.2018.11.111,Data in Brief 21 (2018) 2664¡V2678,1
Al0.5 Co1 Cr1 Cu1 Fe1 Ni1 Ti0.4,,,25.0,7.3,7.319238709,0,321.0,,,,181.8865426,,,https://doi.org/10.1016/j.dib.2018.11.111,Data in Brief 21 (2018) 2664¡V2678,0
Al0.5 Co1 Cr1 Cu1 Fe1 Ni1,CAST,,25.0,,7.6,0,215.0,,,,189.0,,,10.1007/s11661-006-0081-3,,0
Mo1 Nb1 Ta1 V1 W1,POWDER,C,25.0,,12.4,1,,2612.0,3472.0,,229.0,2.0,,10.1016/j.msea.2017.12.021,,1
Nb1 Ta1 Ti1 W1,ANNEAL,C,800.0,,12.1,1,,564.0,,,198.0,,,10.1016/j.actamat.2019.06.006,,1
Hf0.26 Nb1 Ta1 Ti0.578 Zr0.416,CAST,C,200.0,,10.4,1,,650.0,,,122.0,,,10.1080/14786435.2015.1028506,,1
Cr1 Fe1 Mo0.2 Ni3,ANNEAL,C,,,8.427662237,0,238.0,,,,224.777957,,,,Paper_Collection_4_element,0
Al0.278 Co0.694 Cr0.222 Fe0.417 Ni1 Ti0.167,ANNEAL,T,700.0,,7.4,0,,461.0,560.0,,,12.0,,10.3390/e21020169,,0
Al1 Co1 Cu1 Fe1 Nb1 Ni1,,,25.0,7.4,7.39087831,2,578.0,,,,144.3253262,,,https://doi.org/10.1016/j.dib.2018.11.111,Data in Brief 21 (2018) 2664¡V2678,2
Nb1 Ti1 Zr1,CAST,C,25.0,,6.5,1,372.0,1223.0,,,94.0,,,10.1007/s12598-019-01310-6,,1
Al0.5 Co1 Cr1 Cu1 Fe1 Ni1,,,1100.0,7.6,7.621679625,0,,80.0,,,188.9516251,,,https://doi.org/10.1016/j.dib.2018.11.111,Data in Brief 21 (2018) 2664¡V2678,0
Co1 Cr1 Fe1 Mn1 Ni1,WROUGHT,T,25.0,,8.0,0,,320.0,,,220.0,,,10.1016/j.msea.2019.04.025,,0
Cr1 Mo1 Nb1 Ti1,ANNEAL,C,600.0,,7.6,1,,1062.0,,,196.0,,,10.1016/j.actamat.2019.06.006,,1
C0.5 Co1 Cr1 Fe1 Mn1 Ni1,WROUGHT,T,25.0,,7.6,0,,520.9,791.0,,,40.3,,10.1016/j.msea.2019.01.050,,0
Hf1 Nb1 Ta1 Ti1,ANNEAL,,,,10.9,1,280.0,,,,119.0,,,10.1016/j.matdes.2018.06.003,,1
Al1 Co1 Cr1 Cu1 Ni1 Ti1,,C,25.0,6.4,6.385100199,1,,,1495.0,167.0,157.2914594,8.0,,https://doi.org/10.1016/j.dib.2018.11.111,Data in Brief 21 (2018) 2664¡V2678,1
Al0.225 Hf0.05 Mo0.105 Nb0.185 Ti0.175 V0.26,CAST,C,25.0,6.27,6.429196025,2,,876.0,,,124.5215411,1.0,1.0,,Prof.Yeh-RHEA,2
Hf0.25 Nb0.125 Ti1 V0.5 Zr0.5,CAST,C,25.0,,6.6,1,332.4,1115.0,,,100.0,50.0,,10.1007/s40195-019-00921-3,,1
Mo1 Nb1 Ti1 V1 Zr1,CAST,C,25.0,,7.1,1,,1786.0,3828.0,,,,,10.1007/s11837-012-0366-5,,1
Mo1 Nb1 Ta1 V1 W1,CAST,C,1000.0,,12.4,1,,842.0,,,229.0,7.5,,10.1016/j.intermet.2011.01.004,,1
Mo1 Nb1 Ti1 V1 Zr1,ANNEAL,C,25.0,,7.1,1,,1779.0,,,141.0,,32.0,10.1016/j.matdes.2015.06.072,,1
Co0.25 Cr1 Ni1,WROUGHT,T,25.0,,8.1,0,,518.0,744.0,240.0,238.0,36.0,,10.1016/j.actamat.2019.04.017,,0
Co1 Cr1 Fe1 Ni1,WROUGHT,T,-253.0,,8.2,0,,,1240.0,,226.0,,,10.1007/s40843-018-9373-y,,0
Mo1 Nb1 Ta1 W1,POWDER,,400.0,,13.7,1,425.0,,,,250.0,,,10.1007/s10853-019-03567-9,,1
Hf1 Mo1 Ta1 Ti1 Zr1,CAST,C,1000.0,,10.2,1,,855.0,,,143.0,,,10.1016/j.intermet.2015.03.013,,1
Al0.25 Cr0.417 Fe0.417 Ni1,CAST,T,25.0,,7.3,0,,441.0,757.0,,196.0,45.0,,10.1016/j.jallcom.2018.08.176,,0
Al0.75 Hf1 Nb1 Ta1 Ti1 Zr1,CAST,C,25.0,,9.1,1,427.0,1415.0,2050.0,102.0,103.0,30.0,,10.1016/j.jallcom.2014.11.064,,1
Al1 Cr1 Mo1 Nb1,CAST,,,,7.2,2,,,,,,,,10.1016/j.matdes.2018.06.003,,2
Mo1 Nb1 Ta1 V1 W1,,,1600.0,12.4,12.37616704,1,,477.0,,,229.2405322,40.0,,https://doi.org/10.1016/j.dib.2018.11.111,Data in Brief 21 (2018) 2664¡V2678,1
Mo1 Nb1 Ti1 V0.3,CAST,C,25.0,7.3,7.557003239,1,,1455.0,,,173.2411084,25.0,25.0,,Prof.Yeh-RHEA,1
Mo1 Nb0.769 Ti0.769 V0.769 Zr0.769,ANNEAL,C,25.0,,7.3,1,,1496.0,,,150.0,,30.0,10.1016/j.matdes.2015.06.072,,1
Co1 Cr1 Fe1 Mn1 Ni1,WROUGHT,T,25.0,,8.0,0,,1199.26,1335.0,,220.0,1.58,,10.1007/s11661-019-05231-y,,0
Al0.5 Co1 Cr1 Cu1 Fe1 Ni1 V1.8,,,25.0,7.2,7.211048262,1,597.0,,,,172.2536494,,,https://doi.org/10.1016/j.dib.2018.11.111,Data in Brief 21 (2018) 2664¡V2678,1
Cr1 Cu1 Fe1 Mn1 Ni1,ANNEAL,T,25.0,,8.1,2,,502.0,671.0,,,4.6,,10.1016/j.matchemphys.2018.09.033,,2
Cr1 Fe1 Mo0.1 Ni5,ANNEAL,C,,,8.523525141,0,257.0,,,,215.9758131,,,,Paper_Collection_4_element,0
Al1 Nb1 Ta1 Ti1,CAST,C,100.0,,8.2,1,,740.0,,,120.0,,,10.1016/j.actamat.2019.06.006,,1
Co1 Fe1 Ni1,,C,25.0,8.525,8.524402703,0,124.5,208.5,,,206.7823096,,,,Prof.Yeh-3dtransitional,0
Hf0.25 Nb0.25 Ti1 V0.5 Zr0.5,CAST,C,25.0,,6.7,1,322.5,1065.0,,,100.0,50.0,,10.1007/s40195-019-00921-3,,1
Hf1 Mo1 Nb1 Ta1 Zr1,CAST,C,1400.0,,10.9,1,,278.0,,,141.0,,,10.3390/e21010015,,1
Co1 Fe1 Ni1 V1,CAST,,25.0,,7.8,0,238.0,,,,184.0,,,10.1016/j.jallcom.2015.07.185,,0
Mo1.3 Nb1 Ti1 V1 Zr1,,C,25.0,7.3,7.279138633,1,,1496.0,,,150.0167131,30.0,,https://doi.org/10.1016/j.dib.2018.11.111,Data in Brief 21 (2018) 2664¡V2678,1
Hf1 Mo0.5 Nb1 Ti1 V0.5,CAST,C,1000.0,,9.0,1,,368.0,394.0,,126.0,,,10.1016/j.jallcom.2016.10.014,,1
Al0.20 Co1 Cr1 Fe1 Mn1 Ni1,,T,25.0,7.7,7.739021059,0,171.0,220.0,,,211.7652315,56.0,,https://doi.org/10.1016/j.dib.2018.11.111,Data in Brief 21 (2018) 2664¡V2678,0
Al0.5 Co1 Cr1 Cu1 Fe1 Ni1,CAST,C,300.0,,7.6,0,,411.0,,,,27.0,,10.1007/s11661-005-0218-9,,0
Al1 Co1 Cr1 Cu1 Ni1 Ti1 Y0.5,,C,25.0,6.1,6.058270172,2,,,1025.0,,141.3526985,3.0,,https://doi.org/10.1016/j.dib.2018.11.111,Data in Brief 21 (2018) 2664¡V2678,2
Al1 Cr1 Mo1 Nb1 Ti1,ANNEAL,C,1200.0,,6.6,1,,150.0,,,,,,10.1007/s11661-017-4386-1,,1
Mo1 Nb1 Ta1 Ti1 W1,CAST,C,25.0,,11.8,1,,1343.0,2005.0,,222.0,,,10.1016/j.intermet.2017.01.007,,1
Nb1 Ti1 V2 Zr1,,,600.0,6.3,6.404764627,1,,571.0,,,104.6359102,50.0,,https://doi.org/10.1016/j.dib.2018.11.111,Data in Brief 21 (2018) 2664¡V2678,1
Al1.25 Co1 Cr1 Fe1 Ni1,,,25.0,6.5,6.466931593,1,487.0,,,,177.1504491,,,https://doi.org/10.1016/j.dib.2018.11.111,Data in Brief 21 (2018) 2664¡V2678,1
Al0.5 B1 Co1 Cr1 Cu1 Fe1 Ni1,,,25.0,7.8,7.107882584,2,736.0,,,,,,,https://doi.org/10.1016/j.dib.2018.11.111,Data in Brief 21 (2018) 2664¡V2678,2
Mo1.3 Nb1 Ti1 V0.3,CAST,C,25.0,7.4,7.764873617,1,,1603.0,,,185.3623894,20.0,20.0,,Prof.Yeh-RHEA,1
Hf1 Mo0.75 Nb1 Ta1 Ti1 Zr1,CAST,C,25.0,9.97,9.928762404,1,,1370.0,,109.0,130.2953678,50.0,50.0,,Prof.Yeh-RHEA,1
Co1 Cr1 Fe1 Ni1,ANNEAL,C,,,8.175043328,2,187.0,,,,225.7139231,,,,Paper_Collection_4_element,2
Al0.75 Mo1 Nb1 Ti1 V1,CAST,C,25.0,6.6,6.597193785,1,517.0,1260.0,,154.0,151.0042854,8.0,7.0,,Prof.Yeh-RHEA,1
Al2 Co1 Cr1 Cu1 Fe1 Ni1,,,1000.0,6.3,6.271288576,1,,116.0,,,156.3263851,,,https://doi.org/10.1016/j.dib.2018.11.111,Data in Brief 21 (2018) 2664¡V2678,1
Mo1 Nb1 Ta1 Ti1,CAST,,,,10.0,1,431.0,,,,179.0,,,10.1016/j.matdes.2018.06.003,,1
Hf1 Mo1 Ta1 Ti1 Zr1,,C,25.0,10.2,10.19147746,1,542.0,1600.0,,,142.9802846,4.0,,https://doi.org/10.1016/j.dib.2018.11.111,Data in Brief 21 (2018) 2664¡V2678,1
Hf1 Nb1 Ta1 Zr1,,C,25.0,11.1,11.06162515,1,365.0,1315.0,,,104.9436304,,,https://doi.org/10.1016/j.dib.2018.11.111,Data in Brief 21 (2018) 2664¡V2678,1
Hf1 Nb1 Ti1 Zr1,CAST,T,25.0,,8.4,1,,879.0,969.0,,89.0,,14.9,10.1016/j.matlet.2014.05.134,,1
Mo1 Nb1 Ta1 Ti1 W1,CAST,C,800.0,,11.8,1,,674.0,1618.0,,222.0,,,10.1016/j.intermet.2017.01.007,,1
Hf1 Nb1 Ta1 Ti1 Zr1,WROUGHT,,600.0,,9.9,1,,,,80.7,107.0,,,10.1016/j.jallcom.2019.05.322,,1
Co1 Cr1 Fe1 Ni1,POWDER,,,,8.2,0,,,,,226.0,39.0,,10.3390/coatings9010016,,0
Al1 Cu0.5 Li0.5 Mg1 Sn0.2,,,25.0,3.0,2.954533092,2,,,,,53.23658334,,,https://doi.org/10.1016/j.dib.2018.11.111,Data in Brief 21 (2018) 2664¡V2678,2
Al0.25 Nb1 Ta1 Ti1 V1,,C,25.0,8.8,8.794810956,1,,1330.0,,130.0,130.4925823,,,https://doi.org/10.1016/j.dib.2018.11.111,Data in Brief 21 (2018) 2664¡V2678,1
Co1 Cr1 Fe1 Mn1 Ni1,WROUGHT,T,25.0,,8.0,0,,300.0,676.0,,220.0,57.0,,10.1016/j.jmst.2018.09.068,,0
Al0.5 Cr1 Cu1 Fe1 Ni1,WROUGHT,,,,7.4,0,287.0,,,,185.0,,,10.1007/s11665-018-3822-8,,0
Mo1.3 Nb1 Ti1 V1 Zr1,CAST,C,25.0,7.3,7.279138633,1,,1496.0,,,150.0167131,30.0,30.0,,Prof.Yeh-RHEA,1
Al0.5 Nb1 Ta0.8 Ti1.5 V0.2 Zr1,,C,25.0,7.6,7.557222162,1,530.0,2035.0,2105.0,,108.974285,5.0,,https://doi.org/10.1016/j.dib.2018.11.111,Data in Brief 21 (2018) 2664¡V2678,1
Al0.1 Cr0.5 Cu0.5 Fe0.5 Ni1,,,25.0,,8.0,0,,,,,197.0,,,10.1063/1.3587228,,0
Co1 Cr1 Fe1 Mo0.2 Ni1,ANNEAL,T,25.0,,8.3,0,,,790.0,,232.0,49.0,,10.3390/e21050448,,0
Al0.278 Co0.694 Cr0.222 Fe0.417 Ni1 Ti0.167,ANNEAL,T,23.0,,7.4,0,,520.0,696.0,,,,,10.3390/e21020169,,0
Al1.25 Co1 Cr1 Fe1 Ni1,,,25.0,6.5,6.466931593,1,499.0,,,,177.1504491,,,https://doi.org/10.1016/j.dib.2018.11.111,Data in Brief 21 (2018) 2664¡V2678,1
Co1 Cr1 Mn1 Ni1,WROUGHT,T,25.0,,8.1,0,,282.0,694.0,,222.0,44.0,,10.1016/j.actamat.2014.08.026,,0
Co1 Cr1 Fe1 Mo0.2 Ni1,ANNEAL,T,25.0,,8.3,0,,,849.0,,232.0,34.0,,10.3390/e21050448,,0
Mo0.7 Nb1 Ti1 V1 Zr1,CAST,C,25.0,7.0,6.949676036,1,,1706.0,,,130.0207242,32.0,32.0,,Prof.Yeh-RHEA,1
Mo1 Nb1 Ta1 Ti0.75 W1,,C,25.0,,12.15284498,1,495.6,1305.0,1593.0,,227.9760874,8.4,,https://doi.org/10.1016/j.dib.2018.11.111,Data in Brief 21 (2018) 2664¡V2678,1
Co1 Cr1 Fe1 Mn1 Ni1,ANNEAL,,,,8.0,0,,,,,220.0,49.0,,10.1016/j.jallcom.2018.11.181,,0
Al1 Mo1 Ta1 Ti1 V1,CAST,C,25.0,,8.2,1,,,735.0,,165.0,,,10.4028/www.scientific.net/MSF.898.638,,1
Hf1 Nb1 Ta1 Ti1 Zr1,,,600.0,9.9,9.893530612,1,,675.0,,,106.9115089,50.0,,https://doi.org/10.1016/j.dib.2018.11.111,Data in Brief 21 (2018) 2664¡V2678,1
Hf1 Nb1 Ta1 Ti1 Zr1,WROUGHT,,360.0,,9.9,1,,,,84.9,107.0,15.7,,10.1016/j.jallcom.2019.05.322,,1
Al1 Co1 Cr1 Fe1 Ni1,CAST,C,25.0,,6.7,1,,1110.0,,,,0.8,,10.1016/j.msea.2010.07.049,,1
Al0.25 Co1 Cr1 Cu0.75 Fe1 Ni1 Ti0.5,CAST,C,25.0,,7.5,0,,750.0,1970.0,103.0,189.0,,39.0,10.1016/j.jallcom.2008.11.059,,0
Mo1.3 Nb1 Ti1 V0.3,,C,25.0,7.4,7.764873617,1,,1603.0,,,185.3623894,20.0,,https://doi.org/10.1016/j.dib.2018.11.111,Data in Brief 21 (2018) 2664¡V2678,1
Nb1 Ti1 V0.3 Zr1,ANNEAL,C,25.0,,6.5,1,,866.0,,,96.0,,45.0,10.1016/j.matdes.2015.06.072,,1
Co1 Cr0.429 Fe0.571 Mo0.286 Ni0.571,CAST,T,25.0,,8.6,0,,350.0,720.0,,234.0,21.9,,10.1016/j.scriptamat.2017.05.019,,0
Mo0.3 Nb1 Ti1 V0.3,CAST,C,25.0,6.8,6.902084765,1,,1312.0,,,135.0516804,50.0,50.0,,Prof.Yeh-RHEA,1
Al1 Cr1 Mo1 Nb1 Ti1,,,25.0,6.6,6.565952966,1,,,,,170.0203827,,,https://doi.org/10.1016/j.dib.2018.11.111,Data in Brief 21 (2018) 2664¡V2678,1
Al1 Co1 Cr1 Fe1 Ni1,ANNEAL,,25.0,,6.7,1,484.0,,,,,,,10.1016/j.jallcom.2009.08.090,,1
Al0.25 Co1 Fe1 Ni1,,C,25.0,7.885,7.886957534,0,137.5,160.5,,,191.8170678,,,,Prof.Yeh-3dtransitional,0
Cu1 Mn1 Ni1 Zn0.333,CAST,C,25.0,,8.3,0,147.0,215.0,,,167.0,60.0,,10.1016/j.jallcom.2015.07.285,,0
Hf1 Mo1 Nb1 Ta1 Ti1 Zr1,CAST,C,1200.0,,9.9,1,,556.0,,,137.0,30.0,,10.3390/e21010015,,1
Nb1 Ti1 V2 Zr1,,,800.0,6.3,6.404764627,1,,240.0,,,104.6359102,50.0,,https://doi.org/10.1016/j.dib.2018.11.111,Data in Brief 21 (2018) 2664¡V2678,1
Al1 Cu1 Fe1 Ni1 Ti1,,C,25.0,6.105,6.105067309,1,516.0,1070.0,,146.0,136.9184166,8.2,,,Prof.Yeh-3dtransitional,1
Co1 Cr1 Fe1 Mn1 Ni1,WROUGHT,T,25.0,,8.0,0,,520.0,,,,,20.3,10.1016/j.msea.2019.04.025,,0
Nb1 Ti1 V2 Zr1,,,1000.0,6.3,6.404764627,1,,72.0,,,104.6359102,50.0,,https://doi.org/10.1016/j.dib.2018.11.111,Data in Brief 21 (2018) 2664¡V2678,1
Hf0.25 Nb0.25 Ti1 V0.5 Zr0.5,CAST,C,800.0,,6.7,1,322.5,135.0,,,100.0,50.0,,10.1007/s40195-019-00921-3,,1
Al0.25 Co1 Cr1 Cu0.75 Fe1 Ni1 Ti0.5,,C,25.0,7.5,7.458566983,0,,750.0,1970.0,195.0,189.296876,39.0,,https://doi.org/10.1016/j.dib.2018.11.111,Data in Brief 21 (2018) 2664¡V2678,0
Hf1 Mo1 Nb1 Ta1 Ti1 Zr1,,,1000.0,9.95,9.938913534,1,,814.0,,,137.0328224,30.0,,https://doi.org/10.1016/j.dib.2018.11.111,Data in Brief 21 (2018) 2664¡V2678,1
Hf1 Nb1 Ti1 Zr1,,T,25.0,8.4,8.389278152,1,,879.0,969.0,,89.37400368,15.0,,https://doi.org/10.1016/j.dib.2018.11.111,Data in Brief 21 (2018) 2664¡V2678,1
Al1.5 Co1 Cr1 Fe1 Ni1,,,25.0,6.2,6.245655305,1,402.0,,,,170.8593236,,,https://doi.org/10.1016/j.dib.2018.11.111,Data in Brief 21 (2018) 2664¡V2678,1
Mo1 Nb1 Ti1 V0.75 Zr1,CAST,C,25.0,7.165,7.163833007,1,,1710.0,,,141.0583056,29.3,15.5,,Prof.Yeh-RHEA,1
Mo1 Nb1 Ti1 V3.0 Zr1,,C,25.0,6.9,6.884746957,1,,1418.0,2508.0,,137.55764,24.0,,https://doi.org/10.1016/j.dib.2018.11.111,Data in Brief 21 (2018) 2664¡V2678,1
Co1 Cr1 Fe1 Mo0.15 Ni1,CAST,T,25.0,,8.3,0,,489.0,895.0,,231.0,,53.6,10.1016/j.msea.2019.05.078,,0
Hf1 Nb1 Ta1 Ti1 Zr1,WROUGHT,T,25.0,,9.9,1,,940.0,1080.0,,107.0,,,10.1016/j.actamat.2017.09.062,,1
Nb1 Ti1 V2 Zr1,,C,25.0,6.4,6.404764627,1,304.0,918.0,,,104.6359102,50.0,,https://doi.org/10.1016/j.dib.2018.11.111,Data in Brief 21 (2018) 2664¡V2678,1
Mo1 Nb1 Ta1 W1,,,25.0,13.8,13.65986331,1,,1058.0,,,250.0231927,3.0,,https://doi.org/10.1016/j.dib.2018.11.111,Data in Brief 21 (2018) 2664¡V2678,1
Hf1 Nb1 Ta1 Ti1 Zr1,WROUGHT,T,25.0,,9.9,1,,944.0,959.0,,107.0,50.0,,10.1016/j.matlet.2016.08.060,,1
Co1 Cr1 Cu1 Fe1 Ni1,,,25.0,8.3,8.331325886,0,286.0,,,,206.0965696,,,https://doi.org/10.1016/j.dib.2018.11.111,Data in Brief 21 (2018) 2664¡V2678,0
Al0.5 Hf1 Nb1 Ta1 Ti1 Zr1,CAST,C,25.0,,9.3,1,396.0,1302.0,,97.0,104.0,46.0,,10.1016/j.jallcom.2014.11.064,,1
Co1 Fe1 Ni1,,C,25.0,8.525,8.524402703,0,,211.0,,,206.7823096,30.8,,,Prof.Yeh-3dtransitional,0
Nb1 Ta1 Ti1,WROUGHT,C,1000.0,,10.0,1,,160.0,,,136.0,18.5,,10.1016/j.actamat.2019.06.006,,1
Al0.5 Hf1 Nb1 Ta1 Ti1 Zr1,CAST,C,25.0,9.34,9.338160378,1,396.0,1302.0,,97.0,104.0625193,46.0,46.0,,Prof.Yeh-RHEA,1
Hf1 Nb1 Ta1 Ti1 Zr1,WROUGHT,,340.0,,9.9,1,,,,85.2,107.0,,,10.1016/j.jallcom.2019.05.322,,1
Hf0.5 Nb0.5 Ta0.5 Ti1.5 Zr1,CAST,T,25.0,8.13,8.186719184,1,,903.0,,,103.2079302,18.8,,,Prof.Yeh-RHEA,1
Hf1 Mo1 Nb1 Ta1 Ti1 Zr1,,,25.0,9.95,9.938913534,1,,1512.0,,,137.0328224,12.0,,https://doi.org/10.1016/j.dib.2018.11.111,Data in Brief 21 (2018) 2664¡V2678,1
Al0.5 Co1 Cr1 Cu1 Fe1 Ni1 V1.4,,,25.0,7.3,7.281595783,1,577.0,,,,175.1224045,,,https://doi.org/10.1016/j.dib.2018.11.111,Data in Brief 21 (2018) 2664¡V2678,1
Hf1 Nb1 Ta1 Zr1,CAST,C,25.0,,11.1,1,365.0,1315.0,1800.0,,105.0,21.6,,10.1016/j.actamat.2016.01.018,,1
Hf1 Mo0.75 Nb1 Ta1 Ti1 Zr1,,C,25.0,9.9,9.928762404,1,492.0,1373.0,,139.0,130.2953678,50.0,,https://doi.org/10.1016/j.dib.2018.11.111,Data in Brief 21 (2018) 2664¡V2678,1
Mo1 Nb1 Ta1 Ti0.25 W1,CAST,C,25.0,,13.1,1,478.3,1109.0,1197.0,,242.0,,,10.1016/j.msea.2017.12.004,,1
Al0.4 Hf0.6 Nb1 Ta1 Ti1 Zr1,,C,25.0,9.1,9.088964376,1,500.0,1841.0,2269.0,,107.0447572,10.0,,https://doi.org/10.1016/j.dib.2018.11.111,Data in Brief 21 (2018) 2664¡V2678,1
Al1 Co1 Cr1 Fe1 Ni1,CAST,C,25.0,,6.7,1,,1051.0,,,,22.7,,10.1016/j.msea.2010.07.028,,1
Hf1 Nb1 Ti1 Zr1,ANNEAL,,,,8.4,1,,,,,89.0,,,10.1007/s12598-019-01310-6,,1
Al0.3 Nb1 Ta1 Ti1.4 Zr1.3,,,1000.0,8.1,8.088884841,1,,236.0,,,109.5559669,50.0,,https://doi.org/10.1016/j.dib.2018.11.111,Data in Brief 21 (2018) 2664¡V2678,1
Co0.5 Fe0.5 Mo0.1 Ni1 V0.25,CAST,T,20.0,,8.4,0,,252.0,,,202.0,,82.1,10.1016/j.scriptamat.2019.02.038,,0
Co0.5 Fe0.5 Mo0.1 Ni1 V0.25,CAST,T,-196.0,,8.4,0,,419.0,,,202.0,,34.6,10.1016/j.scriptamat.2019.02.038,,0
Mo1 Nb0.5 Ti0.5 V0.5 Zr0.5,ANNEAL,C,25.0,,7.6,1,,1765.0,,,169.0,,12.0,10.1016/j.matdes.2015.06.072,,1
Co1 Cr1 Cu1 Fe1 Ni1 Ti0.5,,C,25.0,7.825,7.821724444,0,,700.0,,92.5,194.1167208,29.0,,,Prof.Yeh-3dtransitional,0
Mo1 Nb1 Ta1 Ti1 W1,CAST,C,1000.0,,11.8,1,,620.0,1426.0,,222.0,,,10.1016/j.intermet.2017.01.007,,1
Fe1 Mn1 Ni1,WROUGHT,T,25.0,,8.1,0,,522.0,601.0,182.0,203.0,25.0,,10.1016/j.actamat.2019.04.017,,0
Al0.5 Co1 Cr1 Cu1 Fe1 Ni1,WROUGHT,T,25.0,,7.6,0,,1290.0,1400.0,,189.0,,,10.1016/j.jallcom.2009.10.088,,0
Al0.278 Co0.694 Cr0.222 Fe0.417 Ni1 Ti0.167,ANNEAL,T,23.0,,7.4,0,,627.0,1197.0,,,11.0,,10.3390/e21020169,,0
Al0.5 Co1 Cr1 Cu1 Fe1 Ni1 V1.2,,,25.0,7.3,7.320414388,1,579.0,,,,176.7009301,,,https://doi.org/10.1016/j.dib.2018.11.111,Data in Brief 21 (2018) 2664¡V2678,1
Co0.25 Cr0.25 Fe1 Mn1,WROUGHT,T,25.0,,7.7,0,,792.0,1055.0,,212.0,22.6,,10.1016/j.msea.2019.138039,,0
Nb1 Ti1 V1 Zr1,,C,25.0,6.5,6.458317279,1,335.0,1105.0,,,100.1988131,50.0,,https://doi.org/10.1016/j.dib.2018.11.111,Data in Brief 21 (2018) 2664¡V2678,1
Al1 Co0.5 Cr0.5 Cu0.5 Fe0.5 Ni0.5,CAST,C,800.0,,6.3,1,,302.0,,,,,,10.1007/s11661-005-0218-9,,1
Nb1 Ta1 Ti1 V1,POWDER,C,25.0,,9.2,1,444.3,1308.0,,,134.0,27.9,,10.1016/j.jallcom.2018.10.230,,1
Cr1 Nb1 Ti1 W1,CAST,,,,9.9,1,630.0,,,,217.0,,,10.1016/j.matdes.2018.06.003,,1
Mo1 Nb1 Ti1 V1,,C,25.0,7.3,7.343754914,1,441.0,1200.0,,,166.5144243,26.0,,https://doi.org/10.1016/j.dib.2018.11.111,Data in Brief 21 (2018) 2664¡V2678,1
Mo1 Nb1 Ta1 W1,CAST,C,1600.0,,13.7,1,,405.0,,,250.0,,,10.1016/j.intermet.2011.01.004,,1
Al0.167 Co1 Cr1 Fe1 Ni1 Ti0.083,ANNEAL,T,25.0,,7.8,0,,210.0,503.0,,214.0,70.0,,10.1016/j.actamat.2015.08.076,,0
Mo1 Nb1 Ti1 V1,CAST,C,25.0,,7.3,1,441.0,1200.0,2050.0,,167.0,26.0,,10.3390/e16020870,,1
Al0.25 Co1 Fe1 Ni1,,C,25.0,7.9,7.886957534,0,138.0,158.0,,,191.8170678,,,https://doi.org/10.1016/j.dib.2018.11.111,Data in Brief 21 (2018) 2664¡V2678,0
Co1 Cr1 Cu1 Fe1 Ni1,CAST,C,25.0,,8.3,0,,300.0,,,206.0,50.2,,10.1007/s11665-018-3837-1,,0
Cr1 Mo1 Nb1 Ti1,ANNEAL,C,200.0,,7.6,1,,1268.0,,,196.0,,,10.1016/j.actamat.2019.06.006,,1
Al1 Cr1 Mo1 Nb1 Ti1,ANNEAL,C,800.0,,6.6,1,,875.0,,,,,,10.1007/s11661-017-4386-1,,1
Al2 Co1 Cr1 Cu1 Fe1 Ni1,,,25.0,6.3,6.271288576,1,,1620.0,,,156.3263851,,,https://doi.org/10.1016/j.dib.2018.11.111,Data in Brief 21 (2018) 2664¡V2678,1
Mo1.5 Nb1 Ti1 V1 Zr1,CAST,C,25.0,7.4,7.374721493,1,,1603.0,,,155.8178991,20.0,20.0,,Prof.Yeh-RHEA,1
Co1 Mn1 Ni1,WROUGHT,T,25.0,,8.4,0,,601.0,608.0,190.0,202.0,40.0,,10.1016/j.actamat.2019.04.017,,0
Co1 Fe1 Ni1,,C,25.0,8.5,8.524402703,0,125.0,209.0,,,206.7823096,,,https://doi.org/10.1016/j.dib.2018.11.111,Data in Brief 21 (2018) 2664¡V2678,0
Hf1 Mo1 Nb1 Ti1 Zr1,,C,25.0,8.7,8.685086263,1,,1803.0,1719.0,,127.9212828,10.0,,https://doi.org/10.1016/j.dib.2018.11.111,Data in Brief 21 (2018) 2664¡V2678,1
Hf1 Nb1 Ta1 Ti1 Zr1,,,800.0,9.9,9.893530612,1,,535.0,,,106.9115089,50.0,,https://doi.org/10.1016/j.dib.2018.11.111,Data in Brief 21 (2018) 2664¡V2678,1
Mo1 Nb1 Ta1 V1 W1,,,1200.0,12.4,12.37616704,1,,735.0,,,229.2405322,8.0,,https://doi.org/10.1016/j.dib.2018.11.111,Data in Brief 21 (2018) 2664¡V2678,1
Al1 Cr1 Mo1 Ti1,ANNEAL,C,1000.0,,6.0,1,,375.0,,,189.0,,,10.1007/s11661-017-4386-1,,1
Co1 Cr1 Fe1 Ni1,,C,25.0,8.175,8.175043328,0,,147.5,,,225.7139231,48.0,,,Prof.Yeh-3dtransitional,0
Al2.5 Co1 Cr1 Fe1 Ni1,,,25.0,5.6,5.570968838,1,487.0,,,,151.6772537,,,https://doi.org/10.1016/j.dib.2018.11.111,Data in Brief 21 (2018) 2664¡V2678,1
Co0.286 Cr0.429 Fe1 Mn0.143 Ni0.714 V0.286,WROUGHT,T,25.0,,7.9,0,,240.0,610.0,,208.0,53.0,,10.1016/j.msea.2018.12.077,,0
Al0.5 Co1 Cr1 Cu1 Fe1 Ni1 V0.2,,,25.0,7.6,7.56136684,0,204.0,,,,186.4990569,,,https://doi.org/10.1016/j.dib.2018.11.111,Data in Brief 21 (2018) 2664¡V2678,0
Mo1 Nb1 Ta1 V1 W1,CAST,C,600.0,,12.4,1,,862.0,,,229.0,17.0,,10.1016/j.intermet.2011.01.004,,1
Hf1 Mo1 Ta1 Ti1 Zr1,CAST,C,1000.0,,10.2,1,,855.0,,,143.0,30.0,,10.3390/e21010015,,1
Cr1 Cu1 Fe1 Mn1 Ni1,WROUGHT,T,25.0,,8.1,2,367.0,1170.0,1270.0,,,14.0,,10.1016/j.matchar.2019.05.043,,2
Nb1 Ti1 V1 Zr1,CAST,C,25.0,6.521,6.458317279,1,,1051.0,,,100.1988131,50.0,50.0,,Prof.Yeh-RHEA,1
Nb1 Ta1 Ti1,WROUGHT,C,800.0,,10.0,1,,210.0,,,136.0,,,10.1016/j.actamat.2019.06.006,,1
Co1 Cr1 Ni1,WROUGHT,T,25.0,,8.3,0,223.0,346.0,,,,68.0,,10.1016/j.actamat.2018.12.015,,0
