Repository: azuredg01/alloy-textualization

本專案用於將合金（Alloy）資料集轉換為可供 Transformer-based 模型
（如 RoBERTa、MatSciBERT）進行 **性質回歸（Regression）**
與 **結構分類（Classification）** 的訓練資料，
並透過 **HuggingFace Accelerate + Distributed Data Parallel (DDP)** 進行多 GPU 訓練。

## Pipeline
                                 Dataset
                               (CSV files)
                                    │
                                    ▼
        ┌──────────────────────────────────────────────────────────┐
        │               Step 1: **data_process.ipynb**             │
        │               - 資料清理                                 │
        │               - 欄位命名統一（PROPERTY: ...）             │

File: data/all_data/all_data_YS/vl_all_data_YS_convert.csv
,FORMULA,PROPERTY: Processing method,PROPERTY: Type of test,PROPERTY: Test temperature ($^\circ$C),PROPERTY: Exp. Density (g/cm$^3$),PROPERTY: Calculated Density (g/cm$^3$),PROPERTY: Microstructure,PROPERTY: HV,PROPERTY: YS (MPa),PROPERTY: UTS (MPa),PROPERTY: Exp. Young modulus (GPa),PROPERTY: Calculated Young modulus (GPa),PROPERTY: Elongation (%),PROPERTY: Elongation plastic (%),Others: DOI,Others: Reference,target_nor
394,Co1 Cr1 Fe1 Ni1 Ti0.2,WROUGHT,T,-196.0,,7.9,FCC,,860.0,1580.0,,218.0,46.0,,10.1016/j.actamat.2018.11.049,,0.3474171955352851
66,Al0.3 Nb1 Ta1 Ti1.4 Zr1.3,,,25.0,8.1,8.088884841,BCC,,1965.0,,,109.5559669,5.0,,https://doi.org/10.1016/j.dib.2018.11.111,Data in Brief 21 (2018) 2664¡V2678,0.7938078944498084
495,Hf0.26 Nb1 Ta1 Ti0.578 Zr0.416,CAST,C,300.0,,10.4,BCC,,590.0,,,122.0,,,10.1080/14786435.2015.1028506,,0.2383443550765328
67,Al0.3 Nb1 Ta1 Ti1.4 Zr1.3,,,800.0,8.1,8.088884841,BCC,,362.0,,,109.5559669,50.0,,https://doi.org/10.1016/j.dib.2018.11.111,Data in Brief 21 (2018) 2664¡V2678,0.1462384009113642
854,Nb1 Ti1 V1 Zr1,,,25.0,6.3,6.458317279,BCC,,1105.0,,,100.1988131,50.0,,https://doi.org/10.1016/j.dib.2018.11.111,Data in Brief 21 (2018) 2664¡V2678,0.44639069891452327
765,Mo1 Nb1 Ta1 V1 W1,,C,25.0,12.4,12.37616704,BCC,536.0,1246.0,1270.0,,229.2405322,2.0,,https://doi.org/10.1016/j.dib.2018.11.111,Data in Brief 21 (2018) 2664¡V2678,0.5033509600429829
86,Al0.5 Co1 Cr1 Cu1 Fe1 Ni1,CAST,C,25.0,,7.6,FCC,,388.0,,,189.0,5.0,,10.1007/s11661-005-0218-9,,0.15674171147405885
803,Nb1 Ta1 Ti1,WROUGHT,C,800.0,,10.0,BCC,,210.0,,,136.0,,,10.1016/j.actamat.2019.06.006,,0.08483443146791846
605,Hf1 Nb1 Ta1 Ti1 Zr1,WROUGHT,T,25.0,,9.9,BCC,,940.0,1080.0,,107.0,,,10.1016/j.actamat.2017.09.062,,0.3797350741897302
467,Cu1 Mn1 Ni1 Zn0.333,CAST,C,25.0,,8.3,FCC,147.0,215.0,,,167.0,60.0,,10.1016/j.jallcom.2015.07.285,,0.08685429888382128
275,Al1 Nb1 Ti1 V1,,C,25.0,5.5,5.496265861,BCC,448.0,1020.0,1318.0,,103.9545112,5.0,,https://doi.org/10.1016/j.dib.2018.11.111,Data in Brief 21 (2018) 2664¡V2678,0.4120529528441753
424,Co1 Cr1 Cu1 Fe1 Ni1,,C,25.0,8.3,8.331325886,FCC,286.0,230.0,888.0,206.0,206.0965696,51.0,,https://doi.org/10.1016/j.dib.2018.11.111,Data in Brief 21 (2018) 2664¡V2678,0.09291390113152974
334,Co1 Cr1 Fe1 Mn1 Ni1,CAST,C,25.0,,8.0,FCC,130.2,210.0,,,220.0,75.0,,10.1016/j.scriptamat.2018.11.042,,0.08483443146791846
280,Co0.139 Cr0.446 Cu0.99 Ni1 Si0.277,WROUGHT,T,25.0,,7.6,,142.5,777.0,810.0,,,3.4,,10.1016/j.msea.2019.05.003,,0.31388739643129826
477,Co1 Fe1 Ni1,,C,25.0,8.525,8.524402703,FCC,,211.0,,,206.7823096,30.8,,,Prof.Yeh-3dtransitional,0.08523840495109901
210,Al2 Co1 Cr1 Cu1 Fe1 Ni1,,,500.0,6.3,6.271288576,BCC,,1120.0,,,156.3263851,,,https://doi.org/10.1016/j.dib.2018.11.111,Data in Brief 21 (2018) 2664¡V2678,0.4524503011622317
425,Co1 Cr1 Cu1 Fe1 Ni1,,C,25.0,8.335,8.331325886,FCC,132.0,230.0,,55.6,206.0965696,,,,Prof.Yeh-3dtransitional,0.09291390113152974
864,Co1 Mn1 Ni1,,C,25.0,8.375,8.372859777,FCC,,231.0,,,202.1994178,38.3,,,Prof.Yeh-3dtransitional,0.09331787461471029
286,Co0.25 Cr0.25 Fe1 Mn1,WROUGHT,T,25.0,,7.7,FCC,,476.0,947.0,,212.0,69.4,,10.1016/j.msea.2019.138039,,0.1922913779939485
547,Hf1 Mo1 Nb1 Ta1 Ti1 Zr1,CAST,C,25.0,,9.9,BCC,505.0,1512.0,1800.0,115.0,137.0,30.0,,10.1016/j.matlet.2016.03.133,,0.6108079065690128
168,Al1 Cr1 Mo1 Ti1,ANNEAL,C,23.0,5.98,6.0,BCC,,1100.0,,,189.0,,,10.1016/j.actamat.2019.06.032,,0.44437083149862044
357,Co1 Cr1 Fe1 Mn1 Ni1,WROUGHT,T,25.0,,8.0,FCC,,1199.26,1335.0,,220.0,1.58,,10.1007/s11661-019-05231-y,,0.48446923943912323
316,Co1 Cr0.429 Fe0.571 Mo0.286 Ni0.571,WROUGHT,T,25.0,,8.6,FCC,,350.0,918.0,,234.0,62.4,,10.1016/j.scriptamat.2017.05.019,,0.14139071911319742
501,Hf0.5 Nb0.5 Ta0.5 Ti1.5 Zr1,,T,25.0,8.2,8.186719184,BCC,301.0,903.0,990.0,,103.2079302,19.0,,https://doi.org/10.1016/j.dib.2018.11.111,Data in Brief 21 (2018) 2664¡V2678,0.36478805531204933
465,Cr1 Nb1 Ti1.89 V0.56,CAST,C,25.0,6.17,6.161703106,BCC,,990.0,,,142.0401973,50.0,50.0,,Prof.Yeh-RHEA,0.3999337483487584
309,Co1 Cr0.25 Ni1,WROUGHT,T,25.0,,8.7,FCC,,623.0,746.0,223.0,213.0,53.0,,10.1016/j.actamat.2019.04.017,,0.2516754800214914
23,Al0.25 Cr0.417 Fe0.417 Ni1,CAST,T,25.0,,7.3,FCC,,441.0,757.0,,196.0,45.0,,10.1016/j.jallcom.2018.08.176,,0.17815230608262875
30,Al0.25 Nb1 Ta1 Ti1 V1,CAST,C,25.0,8.8,8.794810956,BCC,,1330.0,,92.0,130.4925823,50.0,50.0,,Prof.Yeh-RHEA,0.5372847326301502
44,Al0.2 Mo1 Ta1 Ti1 V1,CAST,C,25.0,,9.3,BCC,,1021.0,1249.0,,183.0,,,10.4028/www.scientific.net/MSF.898.638,,0.4124569263273559
786,Mo1 Nb1 Ti1 V1.5 Zr1,,C,25.0,7.1,7.050560244,BCC,,1735.0,3300.0,,139.6374891,20.0,,https://doi.org/10.1016/j.dib.2018.11.111,Data in Brief 21 (2018) 2664¡V2678,0.7008939933182786
720,Mo1 Nb1 Ta1 V1,ANNEAL,C,25.0,,10.7,BCC,504.0,1525.0,2400.0,,186.0,21.0,,10.3390/e18050189,,0.6160595618503601
363,Co1 Cr1 Fe1 Mn1 Ni1,WROUGHT,T,25.0,,8.0,FCC,,729.21,902.0,,220.0,42.55,,10.1007/s11661-019-05231-y,,0.2945815036700991
691,Mo1 Nb1 Ta1 Ti0.5 W1,CAST,C,25.0,,12.6,BCC,481.2,1211.0,1578.0,,234.0,,,10.1016/j.msea.2017.12.004,,0.48921188813166305
682,Mo1.7 Nb1 Ti1 V1 Zr1,CAST,C,25.0,7.5,7.464302832,BCC,,1645.0,,,161.2548363,15.0,15.0,,Prof.Yeh-RHEA,0.6645363798320278
821,Nb1 Ti1 V0.3 Zr1,ANNEAL,C,25.0,,6.5,BCC,,866.0,,,96.0,,45.0,10.1016/j.matdes.2015.06.072,,0.3498410364343685
453,Co1 Fe1 Ni1 Si0.25,,C,25.0,7.725,7.724929168,FCC,149.0,195.5,,,186.1641344,,,,Prof.Yeh-3dtransitional,0.07897681596180027
764,Mo1 Nb1 Ta1 V1 W1,,,1600.0,12.4,12.37616704,BCC,,477.0,,,229.2405322,40.0,,https://doi.org/10.1016/j.dib.2018.11.111,Data in Brief 21 (2018) 2664¡V2678,0.19269535147712905
72,Al0.451 Co0.451 Cr0.451 Fe0.451 Ni1,,T,-192.0,,7.1,,,700.0,1000.0,,,9.0,,10.1016/j.actamat.2016.11.016,,0.28278143822639484
696,Mo1 Nb1 Ta1 Ti1,ANNEAL,C,200.0,,10.0,BCC,,868.0,,,179.0,,,10.1016/j.actamat.2019.06.006,,0.3506489834007296
532,Hf1 Mo0.5 Nb1 Ti1 V0.5,CAST,C,1200.0,,9.0,BCC,,60.0,,,126.0,,,10.1016/j.jallcom.2016.10.014,,0.02423840899083384
721,Mo1 Nb1 Ta1 V1 W1,POWDER,C,25.0,,12.4,BCC,,2612.0,3472.0,,229.0,2.0,,10.1016/j.msea.2017.12.021,,1.0551787380676334
773,Mo1 Nb1 Ta1 W1,,,1600.0,13.8,13.65986331,BCC,,405.0,,,250.0231927,40.0,,https://doi.org/10.1016/j.dib.2018.11.111,Data in Brief 21 (2018) 2664¡V2678,0.16360926068812845
485,Hf0.25 Nb0.375 Ti1 V0.5 Zr0.5,CAST,C,25.0,,6.8,BCC,318.9,1025.0,,,100.0,50.0,,10.1007/s40195-019-00921-3,,0.41407282026007813
70,Al0.429 Ca0.286 Li1 Mg1 Si0.143,CAST,C,25.0,1.57,1.4,,,418.0,,,,13.0,,10.3390/ma12071136,,0.16886091596947578
649,Hf1 Nb1 Ta1 Ti1 Zr1,,,1200.0,9.9,9.893530612,BCC,,92.0,,,106.9115089,50.0,,https://doi.org/10.1016/j.dib.2018.11.111,Data in Brief 21 (2018) 2664¡V2678,0.03716556045261189
291,Co0.286 Cr0.429 Fe1 Mn0.143 Ni0.714 V0.286,WROUGHT,T,25.0,,7.9,FCC,,401.0,717.0,,208.0,49.0,,10.1016/j.msea.2018.12.077,,0.16199336675540618
292,Co0.286 Cr0.429 Fe1 Mn0.143 Ni0.714 V0.286,WROUGHT,T,25.0,,7.9,FCC,,350.0,690.0,,208.0,50.0,,10.1016/j.msea.2018.12.077,,0.14139071911319742
525,Hf0.5 Nb0.75 Ti2 V1 Zr1,CAST,C,25.0,6.77,6.787672183,BCC,,1025.0,,,100.3005773,50.0,50.0,,Prof.Yeh-RHEA,0.41407282026007813
708,Mo1 Nb1 Ta1 Ti1 V1 W1,CAST,C,23.0,10.91,11.0,BCC,,1515.0,,,209.0,,,10.1016/j.actamat.2019.06.032,,0.6120198270185545
816,Nb1 Ta1 Ti1 W1,ANNEAL,C,600.0,,12.1,BCC,,596.0,,,198.0,,,10.1016/j.actamat.2019.06.006,,0.24076819597561616
254,Al1 Cr1 Mo1 Ti1,ANNEAL,C,25.0,6.64,5.980795667,BCC,,1060.0,,,188.9242953,,,,Prof.Yeh-RHEA,0.4282118921713979
811,Nb1 Ta1 Ti1 W1,ANNEAL,C,20.0,,12.1,BCC,,1054.0,,,198.0,,,10.1016/j.actamat.2019.06.006,,0.4257880512723145
822,Nb1 Ti1 V1 Zr1,ANNEAL,C,25.0,,6.5,BCC,,1104.0,,,100.0,,50.0,10.1016/j.matdes.2015.06.072,,0.4459867254313427
749,Mo1 Nb1 Re1 Ta1 W1,CAST,C,25.0,15.138,14.97957603,BCC,,1000.0,1320.0,,288.2287913,1.7,1.7,,Prof.Yeh-RHEA,0.40397348318056403
136,Al1 Co1 Cr1 Cu1 Fe1 Ni1,,C,25.0,,7.1,,,1285.0,,,,,,10.1016/j.matdes.2016.12.036,,0.5191059258870248
712,Mo1 Nb1 Ta1 Ti1 W1,CAST,C,600.0,,11.8,BCC,,689.0,1681.0,,222.0,,,10.1016/j.intermet.2017.01.007,,0.27833772991140865
611,Hf1 Nb1 Ti1 Zr1,CAST,T,25.0,,8.4,BCC,,879.0,969.0,,89.0,,14.9,10.1016/j.matlet.2014.05.134,,0.3550926917157158
174,Al1 Cr1 Mo1 Ti1,ANNEAL,C,1000.0,,6.0,BCC,,375.0,,,189.0,,,10.1007/s11661-017-4386-1,,0.15149005619271153
516,Hf0.5 Nb0.667 Ta0.333 Ti1 Zr0.833,WROUGHT,C,25.0,,8.4,BCC,,1150.0,,,100.0,,,10.1016/j.msea.2017.10.073,,0.46456950565764865
299,Co0.5 Fe0.5 Mo0.1 Ni1 V0.25,CAST,T,-70.0,,8.4,FCC,,350.0,,,202.0,,28.8,10.1016/j.scriptamat.2019.02.038,,0.14139071911319742
572,Hf1 Mo1 Nb1 Ti1 Zr1,CAST,C,1200.0,8.68,8.7,BCC,,187.0,,,128.0,,,10.1016/j.actamat.2019.06.032,,0.07554304135476547
96,Al0.5 Co1 Cr1 Cu1 Fe1 Ni1,,,500.0,7.6,7.621679625,FCC,,421.0,,,188.9516251,,,https://doi.org/10.1016/j.dib.2018.11.111,Data in Brief 21 (2018) 2664¡V2678,0.17007283641901746
39,Al0.278 Co0.694 Cr0.222 Fe0.417 Ni1 Ti0.167,ANNEAL,T,800.0,,7.4,FCC,,399.0,575.0,,185.0,9.0,,10.3390/e21020169,,0.16118541978904505
688,Mo1 Nb0.769 Ti0.769 V0.769 Zr0.769,ANNEAL,C,25.0,,7.3,BCC,,1496.0,,,150.0,,30.0,10.1016/j.matdes.2015.06.072,,0.6043443308381238
589,Hf1 Nb1 Ta1 Ti1 Zr1,CAST,T,25.0,,9.9,BCC,,828.0,862.0,,107.0,50.0,,10.1016/j.msea.2015.12.017,,0.334490044073507
781,Mo1 Nb1 Ti1 V0.50 Zr1,CAST,C,25.0,7.205,7.207997756,BCC,,1650.0,,,141.6122782,28.1,18.0,,Prof.Yeh-RHEA,0.6665562472479307
311,Co1 Cr0.25 Ni1,WROUGHT,T,25.0,,8.7,FCC,,330.0,553.0,223.0,213.0,101.0,,10.1016/j.actamat.2019.04.017,,0.13331124944958614
554,Hf1 Mo1 Nb1 Ta1 Ti1 Zr1,CAST,C,1200.0,9.93,9.9,BCC,,556.0,,,137.0,,,10.1016/j.actamat.2019.06.032,,0.22460925664839362
359,Co1 Cr1 Fe1 Mn1 Ni1,WROUGHT,T,25.0,,8.0,FCC,,1371.21,1403.0,,220.0,4.31,,10.1007/s11661-019-05231-y,,0.5539324798720212
519,Hf0.5 Nb0.667 Ta0.333 Ti1 Zr0.833,WROUGHT,C,-196.0,,8.4,BCC,,1920.0,,,100.0,,,10.1016/j.msea.2017.10.073,,0.7756290877066829
137,Al1 Co1 Cr1 Cu1 Fe1 Ni1 Ti1,,C,25.0,,6.6,,,1523.0,,,,8.1,,10.1016/j.matdes.2016.12.036,,0.615251614883999
680,Mo1.5 Nb1 Ti1 V1 Zr1,CAST,C,25.0,7.4,7.374721493,BCC,,1603.0,,,155.8178991,20.0,20.0,,Prof.Yeh-RHEA,0.6475694935384442
120,Al0.75 Mo1 Nb1 Ti1 V1,CAST,C,25.0,6.6,6.597193785,BCC,517.0,1260.0,,154.0,151.0042854,8.0,7.0,,Prof.Yeh-RHEA,0.5090065888075107
718,Mo1 Nb1 Ta1 Ti1 W1,CAST,C,1000.0,11.72,11.8,BCC,,620.0,,,222.0,,,10.1016/j.actamat.2019.06.032,,0.2504635595719497
76,Al0.4 Hf0.6 Nb1 Ta1 Ti1 Zr1,,,800.0,9.1,9.088964376,BCC,,796.0,,,107.0447572,50.0,,https://doi.org/10.1016/j.dib.2018.11.111,Data in Brief 21 (2018) 2664¡V2678,0.321562892611729
260,Al1 Mo0.5 Nb1 Ta0.5 Ti1 Zr1,,,800.0,7.1,7.147250402,BCC,,1597.0,,,118.2773132,11.0,,https://doi.org/10.1016/j.dib.2018.11.111,Data in Brief 21 (2018) 2664¡V2678,0.6451456526393607
644,Hf1 Nb1 Ta1 Ti1 W1 Zr1,CAST,C,25.0,11.23,11.19531061,BCC,,1550.0,,,148.4958845,26.3,24.5,,Prof.Yeh-RHEA,0.6261588989298743
266,Al1 Nb1.5 Ta0.5 Ti1.5 Zr0.5,,,25.0,6.8,6.848966848,BCC,,1280.0,,,105.1027635,4.0,,https://doi.org/10.1016/j.dib.2018.11.111,Data in Brief 21 (2018) 2664¡V2678,0.517086058471122
227,Al1 Co1 Cr1 Fe1 Nb0.1 Ni1,,C,25.0,6.775,6.769776572,BCC,569.0,1640.0,,,182.0579107,17.2,,,Prof.Yeh-3dtransitional,0.6625165124161251
855,Nb1 Ti1 V1 Zr1,,,600.0,6.3,6.458317279,BCC,,834.0,,,100.1988131,50.0,,https://doi.org/10.1016/j.dib.2018.11.111,Data in Brief 21 (2018) 2664¡V2678,0.3369138849725904
323,Co1 Cr1 Cu1 Fe1 Ni1,,C,25.0,,8.3,FCC,286.0,230.0,888.0,,206.0,51.0,,10.1016/j.msea.2011.11.063,,0.09291390113152974
584,Hf1 Nb1 Ta1 Ti1,ANNEAL,C,20.0,,10.9,BCC,,860.0,,,119.0,,,10.1016/j.actamat.2019.06.006,,0.3474171955352851
709,Mo1 Nb1 Ta1 Ti1 V1 W1,CAST,C,1000.0,10.91,11.0,BCC,,753.0,,,209.0,,,10.1016/j.actamat.2019.06.032,,0.3041920328349647
196,Al1 Nb1 Ti1 V1,ANNEAL,C,600.0,,5.5,BCC,,810.0,1050.0,,,,,10.1016/j.matlet.2014.11.162,,0.3272185213762569
346,Co1 Cr1 Fe1 Mn1 Ni1,WROUGHT,T,25.0,,8.0,FCC,,1120.0,,,,,,10.1016/j.msea.2018.10.094,,0.4524503011622317
715,Mo1 Nb1 Ta1 Ti1 W1,CAST,C,1200.0,,11.8,BCC,,586.0,814.0,,222.0,,,10.1016/j.intermet.2017.01.007,,0.23672846114381055
360,Co1 Cr1 Fe1 Mn1 Ni1,WROUGHT,T,25.0,,8.0,FCC,,1362.74,1471.0,,220.0,19.01,,10.1007/s11661-019-05231-y,,0.5505108244694819
604,Hf1 Nb1 Ta1 Ti1 Zr1,CAST,C,25.0,,9.9,BCC,295.0,1073.0,,55.0,107.0,,,10.1016/j.jallcom.2014.11.064,,0.43346354745274523
281,Co0.25 Cr0.25 Fe1 Mn1,CAST,T,25.0,,7.7,FCC,,213.0,471.0,,212.0,55.7,,10.1016/j.msea.2019.138039,,0.08604635191746014
211,Al2 Co1 Cr1 Cu1 Fe1 Ni1,,,700.0,6.3,6.271288576,BCC,,567.0,,,156.3263851,,,https://doi.org/10.1016/j.dib.2018.11.111,Data in Brief 21 (2018) 2664¡V2678,0.22905296496337982
669,Mo0.5 Nb1 Ti1 V1 Zr1,ANNEAL,C,25.0,,6.8,BCC,,1473.0,,,122.0,,32.0,10.1016/j.matdes.2015.06.072,,0.5950529407249708
244,Al1 Cr1 Fe1 Ni1,,C,25.0,6.262,6.260628877,BCC,472.5,1410.0,,,178.9440311,28.5,,,Prof.Yeh-3dtransitional,0.5696026112845953
290,Co0.25 Cr1 Ni1,WROUGHT,T,25.0,,8.1,FCC,,356.0,588.0,240.0,238.0,64.0,,10.1016/j.actamat.2019.04.017,,0.1438145600122808
420,Co1 Ni1 V1,WROUGHT,T,25.0,,7.8,,,602.0,1123.0,,,51.0,,10.1002/adma.201807142,,0.24319203687469956
671,Mo0.5 Nb1 Ti1 V1 Zr1,CAST,C,25.0,6.8,6.822863505,BCC,,1473.0,,,122.3241237,32.0,32.0,,Prof.Yeh-RHEA,0.5950529407249708
570,Hf1 Mo1 Nb1 Ti1 Zr1,CAST,C,23.0,8.68,8.7,BCC,,1575.0,,,128.0,,,10.1016/j.actamat.2019.06.032,,0.6362582360093884
63,Al0.3 Nb1 Ta0.8 Ti1.4 V0.2 Zr1.3,,,800.0,7.7,7.706514339,BCC,,678.0,,,107.1964186,50.0,,https://doi.org/10.1016/j.dib.2018.11.111,Data in Brief 21 (2018) 2664¡V2678,0.27389402159642245
806,Nb1 Ta1 Ti1 V1,CAST,C,25.0,,9.2,BCC,,965.0,,,134.0,,,10.1016/j.msea.2016.07.102,,0.3898344112692443
633,Hf1 Mo1 Nb1 Ti1 Zr1,,,1000.0,8.7,8.685086263,BCC,,635.0,,,127.9212828,50.0,,https://doi.org/10.1016/j.dib.2018.11.111,Data in Brief 21 (2018) 2664¡V2678,0.2565231618196582
655,Hf1 Nb1 Ta1 Zr1,CAST,C,25.0,11.3,11.06162515,BCC,,1320.0,,,104.9436304,34.0,32.0,,Prof.Yeh-RHEA,0.5332449977983446
65,Al0.3 Nb1 Ta0.8 Ti1.4 V0.2 Zr1.3,,C,25.0,7.7,7.706514339,BCC,500.0,1965.0,2061.0,,107.1964186,5.0,,https://doi.org/10.1016/j.dib.2018.11.111,Data in Brief 21 (2018) 2664¡V2678,0.7938078944498084
305,Co0.986 Cr0.952 Fe0.933 Mn0.914 Ni1,WROUGHT,T,25.0,,8.0,BCC,,1290.0,1415.0,,220.0,1.1,,10.1016/j.msea.2019.01.112,,0.5211257933029276
638,Hf1 Mo1 Ta1 Ti1 Zr1,,,1000.0,10.21,10.19147746,BCC,,855.0,,,142.9802846,30.0,,https://doi.org/10.1016/j.dib.2018.11.111,Data in Brief 21 (2018) 2664¡V2678,0.3453973281193823
759,Mo1 Nb1 Ta1 V1 W1,,,600.0,12.4,12.37616704,BCC,,862.0,,,229.2405322,13.0,,https://doi.org/10.1016/j.dib.2018.11.111,Data in Brief 21 (2018) 2664¡V2678,0.3482251425016462
78,Al0.4 Hf0.6 Nb1 Ta1 Ti1 Zr1,,C,25.0,9.1,9.088964376,BCC,500.0,1841.0,2269.0,,107.0447572,10.0,,https://doi.org/10.1016/j.dib.2018.11.111,Data in Brief 21 (2018) 2664¡V2678,0.7437151825354185
753,Mo1 Nb1 Ta1 Ti1 V1,CAST,C,25.0,9.29,9.368307877,BCC,,1400.0,,,170.7411036,33.0,33.0,,Prof.Yeh-RHEA,0.5655628764527897
439,Co1 Cr1 Fe1 Mn1 Ni1 V0.5,,C,25.0,7.825,7.824929394,FCC,186.0,620.0,,,210.1041187,75.0,,,Prof.Yeh-3dtransitional,0.2504635595719497
548,Hf1 Mo1 Nb1 Ta1 Ti1 Zr1,CAST,C,25.0,,9.9,BCC,505.0,1512.0,,,137.0,,,10.1016/j.intermet.2015.03.013,,0.6108079065690128
774,Mo1 Nb1 Ta1 W1,,C,25.0,13.7,13.65986331,BCC,454.0,1058.0,1211.0,,250.0231927,2.0,,https://doi.org/10.1016/j.dib.2018.11.111,Data in Brief 21 (2018) 2664¡V2678,0.4274039452050368
110,Al0.5 Nb1 Ta0.8 Ti1.5 V0.2 Zr1,,,800.0,7.6,7.557222162,BCC,,796.0,,,108.974285,50.0,,https://doi.org/10.1016/j.dib.2018.11.111,Data in Brief 21 (2018) 2664¡V2678,0.321562892611729
404,Co1 Cr1 Ni1,WROUGHT,T,25.0,,8.3,FCC,,300.0,860.0,,,60.0,,10.1016/j.actamat.2014.08.026,,0.12119204495416921
783,Mo1 Nb1 Ti1 V0.75 Zr1,CAST,C,25.0,7.165,7.163833007,BCC,,1710.0,,,141.0583056,29.3,15.5,,Prof.Yeh-RHEA,0.6907946562387646
567,Hf1 Mo1 Nb1 Ti1 Zr1,ANNEAL,C,1200.0,,8.7,BCC,,187.0,194.0,,128.0,,,10.1016/j.matdes.2015.05.019,,0.07554304135476547
448,Co1 Fe1 Ni1,,C,25.0,8.5,8.524402703,FCC,125.0,209.0,,,206.7823096,,,https://doi.org/10.1016/j.dib.2018.11.111,Data in Brief 21 (2018) 2664¡V2678,0.08443045798473789
451,Co1 Fe1 Ni1,,C,25.0,8.525,8.524402703,FCC,124.5,203.5,,,206.7823096,,,,Prof.Yeh-3dtransitional,0.08220860382724478
342,Co1 Cr1 Fe1 Mn1 Ni1,WROUGHT,T,25.0,,8.0,FCC,,520.0,,,,,20.3,10.1016/j.msea.2019.04.025,,0.2100662112538933
49,Al0.333 Ca0.011 Li0.844 Mg1 Si0.033,CAST,C,25.0,1.5,1.4,,,342.0,,,,44.0,,10.3390/ma12071136,,0.13815893124775291
139,Al1 Co1 Cr1 Fe1 Nb0.1 Ni1,CAST,C,25.0,,6.8,BCC,569.0,1641.0,3285.0,,182.0,,17.0,10.1016/j.msea.2011.10.110,,0.6629204858993056
622,Hf1 Mo0.75 Nb1 Ta1 Ti1 Zr1,CAST,C,25.0,9.97,9.928762404,BCC,,1370.0,,109.0,130.2953678,50.0,50.0,,Prof.Yeh-RHEA,0.5534436719573728
628,Hf1 Mo1 Nb1 Ta1 Ti1 Zr1,,,1200.0,9.95,9.938913534,BCC,,556.0,,,137.0328224,30.0,,https://doi.org/10.1016/j.dib.2018.11.111,Data in Brief 21 (2018) 2664¡V2678,0.22460925664839362
526,Hf0.5 Nb1 Ti2 V1 Zr1,CAST,C,25.0,6.84,6.866942619,BCC,,980.0,,,100.5085826,50.0,50.0,,Prof.Yeh-RHEA,0.39589401351695275
766,Mo1 Nb1 Ta1 V1 W1,CAST,C,25.0,12.4,12.37616704,BCC,535.5,1246.0,,,229.2405322,1.7,1.7,,Prof.Yeh-RHEA,0.5033509600429829
412,Co1 Fe1 Ni1 Si0.25,CAST,C,25.0,,7.7,FCC,149.0,196.0,,,186.0,,,10.1016/j.jmmm.2014.07.023,,0.07917880270339056
867,Mo1 Nb1 Ta1 Ti0.75 W1,,C,25.0,,12.15284498,BCC,495.6,1305.0,1593.0,,227.9760874,8.4,,https://doi.org/10.1016/j.dib.2018.11.111,Data in Brief 21 (2018) 2664¡V2678,0.527185395550636
863,Co1 Cr1 Mn1 Ni1,,C,25.0,8.065,8.066118534,FCC,,282.0,,,222.1443966,43.8,,,Prof.Yeh-3dtransitional,0.11392052225691907
235,Al1 Co1 Cr1 Fe1 Ni1 Si0.6,,C,25.0,6.005,6.009026544,BCC,,1830.0,,,162.1135755,3.0,,,Prof.Yeh-3dtransitional,0.7392714742204323
481,Hf0.25 Nb0.125 Ti1 V0.5 Zr0.5,CAST,C,25.0,,6.6,BCC,332.4,1115.0,,,100.0,50.0,,10.1007/s40195-019-00921-3,,0.4504304337463289
33,Al0.278 Co0.694 Cr0.222 Fe0.417 Ni1 Ti0.167,ANNEAL,T,700.0,,7.4,FCC,,461.0,560.0,,,12.0,,10.3390/e21020169,,0.18623177574624003
31,Al0.278 Co0.694 Cr0.222 Fe0.417 Ni1 Ti0.167,ANNEAL,T,23.0,,7.4,FCC,,520.0,696.0,,,,,10.3390/e21020169,,0.2100662112538933
231,Al1 Co1 Cr1 Fe1 Ni1 Si0.2,,C,25.0,6.455,6.45294893,BCC,,1260.0,,,175.9990498,14.0,,,Prof.Yeh-3dtransitional,0.5090065888075107
746,Mo1 Ta1 Ti1 V1,CAST,C,25.0,,9.6,BCC,,1221.0,1454.0,,189.0,,,10.4028/www.scientific.net/MSF.898.638,,0.4932516229634687

File: data/all_data/all_data_YS/tr_all_data_YS_convert.csv (part 2 of 3)
,FORMULA,PROPERTY: Processing method,PROPERTY: Type of test,PROPERTY: Test temperature ($^\circ$C),PROPERTY: Exp. Density (g/cm$^3$),PROPERTY: Calculated Density (g/cm$^3$),PROPERTY: Microstructure,PROPERTY: HV,PROPERTY: YS (MPa),PROPERTY: UTS (MPa),PROPERTY: Exp. Young modulus (GPa),PROPERTY: Calculated Young modulus (GPa),PROPERTY: Elongation (%),PROPERTY: Elongation plastic (%),Others: DOI,Others: Reference,target_nor
117,Al0.75 Hf1 Nb1 Ta1 Ti1 Zr1,CAST,C,25.0,9.3,9.091430053,BCC,427.0,1415.0,,102.0,102.7968193,30.0,30.0,,Prof.Yeh-RHEA,0.5716224787004981
125,Al1 Co0.25 Cr1 Fe1 Ni1,,C,25.0,,6.4,,,1363.0,,,,19.0,,10.1016/j.jallcom.2018.07.346,,0.5506158575751088
713,Mo1 Nb1 Ta1 Ti1 W1,CAST,C,800.0,,11.8,BCC,,674.0,1618.0,,222.0,,,10.1016/j.intermet.2017.01.007,,0.2722781276637002
289,Co0.25 Cr1 Ni1,WROUGHT,T,25.0,,8.1,FCC,,395.0,644.0,240.0,238.0,58.0,,10.1016/j.actamat.2019.04.017,,0.1595695258563228
238,Al1 Co1 Cr1 Fe1 Ni1 Ti0.5,,C,25.0,6.4,6.442487963,FCC,178.0,2040.0,3135.0,187.0,175.8114219,24.0,,https://doi.org/10.1016/j.dib.2018.11.111,Data in Brief 21 (2018) 2664¡V2678,0.8241059056883506
0,Al0.053 Cu1 Mn1 Ni1,CAST,C,25.0,,8.3,FCC,166.0,330.0,,,173.0,45.0,,10.1016/j.jallcom.2015.07.285,,0.13331124944958614
859,Nb1 Ti1 V1 Zr1,,C,25.0,6.5,6.458317279,BCC,335.0,1105.0,,,100.1988131,50.0,,https://doi.org/10.1016/j.dib.2018.11.111,Data in Brief 21 (2018) 2664¡V2678,0.44639069891452327
444,Co1 Cr1 Mo1 Nb1 Ti0.4,CAST,C,25.0,8.37,8.31263293,BCC,,1770.0,,,211.8559662,4.62,0.1,,Prof.Yeh-RHEA,0.7150330652295984
757,Mo1 Nb1 Ta1 V1,CAST,C,25.0,10.35,10.68399594,BCC,,1530.0,,,185.5314881,21.8,20.0,,Prof.Yeh-RHEA,0.618079429266263
395,Co1 Cr1 Fe1 Ni1 Ti0.3,WROUGHT,T,25.0,,7.8,FCC,263.0,540.0,772.0,,214.0,60.0,,10.1016/j.msea.2019.138181,,0.21814568091750458
518,Hf0.5 Nb0.667 Ta0.333 Ti1 Zr0.833,WROUGHT,C,-269.0,,8.4,BCC,,2390.0,,,100.0,,,10.1016/j.msea.2017.10.073,,0.9654966248015481
126,Al1 Co0.5 Cr0.5 Cu0.5 Fe0.5 Ni0.5,CAST,C,1000.0,,6.3,BCC,,116.0,,,156.0,,,10.1007/s11661-005-0218-9,,0.04686092404894543
278,C0.5 Co1 Cr1 Fe1 Mn1 Ni1,WROUGHT,T,25.0,,7.6,FCC,,520.9,791.0,,,40.3,,10.1016/j.msea.2019.01.050,,0.2104297873887558
673,Mo0.7 Nb1 Ti1 V0.3 Zr1,ANNEAL,C,25.0,,7.1,BCC,,1436.0,,,130.0,,27.0,10.1016/j.matdes.2015.06.072,,0.5801059218472899
116,Al0.75 Hf1 Nb1 Ta1 Ti1 Zr1,,C,25.0,9.1,9.091430053,BCC,427.0,1415.0,,105.0,102.7968193,30.0,,https://doi.org/10.1016/j.dib.2018.11.111,Data in Brief 21 (2018) 2664¡V2678,0.5716224787004981
228,Al1 Co1 Cr1 Fe1 Ni1 Si1,,C,25.0,5.7,5.651384641,BCC,,1110.0,,,150.9268735,,,https://doi.org/10.1016/j.dib.2018.11.111,Data in Brief 21 (2018) 2664¡V2678,0.4484105663304261
668,Mo0.5 Nb1 Ti1 V0.3 Zr1,ANNEAL,C,25.0,,6.9,BCC,,1301.0,,,122.0,,43.0,10.1016/j.matdes.2015.06.072,,0.5255695016179138
640,Hf1 Mo1 Ta1 Ti1 Zr1,,C,25.0,10.2,10.19147746,BCC,542.0,1600.0,,,142.9802846,4.0,,https://doi.org/10.1016/j.dib.2018.11.111,Data in Brief 21 (2018) 2664¡V2678,0.6463575730889025
482,Hf0.25 Nb0.25 Ti1 V0.5 Zr0.5,CAST,C,25.0,,6.7,BCC,322.5,1065.0,,,100.0,50.0,,10.1007/s40195-019-00921-3,,0.4302317595873007
497,Hf0.333 Nb0.333 Ta0.333 Ti1 Zr0.667,CAST,T,25.0,,8.2,BCC,301.0,903.0,990.0,,103.0,19.0,,10.1063/1.4966659,,0.36478805531204933
274,Al1 Nb1 Ti1 V1,,,1000.0,5.5,5.496265861,BCC,,158.0,,,103.9545112,50.0,,https://doi.org/10.1016/j.dib.2018.11.111,Data in Brief 21 (2018) 2664¡V2678,0.06382781034252911
318,Co1 Cr0.588 Fe0.176 Mo0.176 Ni1,WROUGHT,T,25.0,,8.6,FCC,,1100.0,1300.0,,231.0,32.0,,10.1016/j.ijplas.2018.10.005,,0.44437083149862044
591,Hf1 Nb1 Ta1 Ti1 Zr1,CAST,T,25.0,,9.9,BCC,,820.0,869.0,,107.0,50.0,,10.1016/j.msea.2015.12.017,,0.33125825620806254
144,Al1 Co1 Cr1 Fe1 Ni1,,C,25.0,,6.7,,,1313.0,,,,33.0,26.5,10.1016/j.jallcom.2018.07.346,,0.5304171834160806
694,Mo1 Nb1 Ta1 Ti1,ANNEAL,C,60.0,,10.0,BCC,,1071.0,,,179.0,,,10.1016/j.actamat.2019.06.006,,0.4326556004863841
545,Hf1 Mo1 Nb1 Ta1 Ti1 Zr1,CAST,C,1000.0,,9.9,BCC,,814.0,,,137.0,23.0,,10.3390/e21010015,,0.3288344153089791
790,Mo1 Nb1 Ti1 V3.0 Zr1,,C,25.0,6.9,6.884746957,BCC,,1418.0,2508.0,,137.55764,24.0,,https://doi.org/10.1016/j.dib.2018.11.111,Data in Brief 21 (2018) 2664¡V2678,0.5728343991500399
679,Mo1.5 Nb1 Ti1 V1 Zr1,,C,25.0,7.4,7.374721493,BCC,,1603.0,,,155.8178991,20.0,,https://doi.org/10.1016/j.dib.2018.11.111,Data in Brief 21 (2018) 2664¡V2678,0.6475694935384442
369,Co1 Cr1 Fe1 Mo0.083 Ni1,CAST,T,25.0,,8.2,,,198.8,479.0,,,51.1,,10.1016/j.actamat.2016.06.063,,0.08030992845629614
268,Al1 Nb1.5 Ta0.5 Ti1.5 Zr0.5,,,1000.0,6.8,6.848966848,BCC,,403.0,,,105.1027635,50.0,,https://doi.org/10.1016/j.dib.2018.11.111,Data in Brief 21 (2018) 2664¡V2678,0.16280131372176732
629,Hf1 Mo1 Nb1 Ta1 Ti1 Zr1,,C,25.0,10.0,9.938913534,BCC,505.0,1512.0,,,137.0328224,12.0,,https://doi.org/10.1016/j.dib.2018.11.111,Data in Brief 21 (2018) 2664¡V2678,0.6108079065690128
307,Co0.986 Cr0.952 Fe0.933 Mn0.914 Ni1,WROUGHT,T,25.0,,8.0,,,1120.0,1175.0,,,1.5,,10.1016/j.msea.2019.01.112,,0.4524503011622317
423,Co1 Cr1 Cu1 Fe1 Ni1,,C,25.0,8.3,8.331325886,FCC,132.0,230.0,,206.0,206.0965696,,,https://doi.org/10.1016/j.dib.2018.11.111,Data in Brief 21 (2018) 2664¡V2678,0.09291390113152974
310,Co1 Cr0.25 Ni1,WROUGHT,T,25.0,,8.7,FCC,,387.0,626.0,223.0,213.0,73.0,,10.1016/j.actamat.2019.04.017,,0.1563377379908783
354,Co1 Cr1 Fe1 Mn1 Ni1,WROUGHT,T,25.0,7.753,8.0,FCC,,293.1,626.0,,,,,10.1016/j.intermet.2019.106486,,0.11840462792022333
46,Al0.304 Co1 Cr1 Fe1 Ni1,WROUGHT,T,25.0,,7.6,FCC,,159.0,410.0,,,43.0,,10.1016/j.matdes.2017.02.072,,0.06423178382570968
349,Co1 Cr1 Fe1 Mn1 Ni1,WROUGHT,T,25.0,,8.0,FCC,,300.0,676.0,,220.0,57.0,,10.1016/j.jmst.2018.09.068,,0.12119204495416921
371,Co1 Cr1 Fe1 Mo0.15 Ni1,WROUGHT,T,25.0,,8.3,,,873.0,,,,,23.4,10.1016/j.msea.2019.05.078,,0.3526688508166324
823,Nb1 Ti1 V1 Zr1,,C,25.0,6.52,6.5,,335.0,1105.0,,,,50.0,,10.1016/j.actamat.2012.11.032,,0.44639069891452327
261,Al1 Mo0.5 Nb1 Ta0.5 Ti1 Zr1,,,1000.0,7.1,7.147250402,BCC,,745.0,,,118.2773132,50.0,,https://doi.org/10.1016/j.dib.2018.11.111,Data in Brief 21 (2018) 2664¡V2678,0.30096024496952023
195,Al1 Nb1 Ti1 V1,ANNEAL,C,25.0,,5.5,BCC,448.0,1020.0,1318.0,,104.0,,50.0,10.1016/j.matlet.2014.11.162,,0.4120529528441753
868,Mo1 Nb1 Ta1 Ti1 W1,,C,25.0,,11.75495916,BCC,507.5,1455.0,1910.0,,222.155169,11.5,,https://doi.org/10.1016/j.dib.2018.11.111,Data in Brief 21 (2018) 2664¡V2678,0.5877814180277207
777,Mo1 Nb1 Ti1 V1,CAST,C,25.0,7.3,7.343754914,BCC,441.0,1200.0,,170.0,166.5144243,26.0,25.0,,Prof.Yeh-RHEA,0.48476817981667686
107,Al0.5 Mo1 Nb1 Ti1 V1,CAST,C,25.0,6.8,6.817877503,BCC,487.0,1625.0,,158.0,155.5890876,11.0,11.0,,Prof.Yeh-RHEA,0.6564569101684166
59,Al0.3 Hf1 Nb1 Ta1 Ti1 Zr1,CAST,C,25.0,,9.5,BCC,353.0,1188.0,,63.0,105.0,50.0,,10.1016/j.jallcom.2014.11.064,,0.4799204980185101
643,Hf1 Nb0.5 O0.2 Ta0.5 Ti1 Zr1,CAST,C,25.0,9.29,8.73288579,BCC,,1390.0,,,,8.2,5.0,,Prof.Yeh-RHEA,0.561523141620984
512,Hf0.5 Nb0.667 Ta0.333 Ti1 Zr0.833,WROUGHT,C,-43.0,,8.4,BCC,,1200.0,,,100.0,,,10.1016/j.msea.2017.10.073,,0.48476817981667686
100,Al0.5 Co1 Cr1 Cu1 Fe1 Ni1,,C,25.0,7.6,7.621679625,FCC,210.0,388.0,,,188.9516251,,,https://doi.org/10.1016/j.dib.2018.11.111,Data in Brief 21 (2018) 2664¡V2678,0.15674171147405885
443,Co1 Cr1 Mn1 Ni1,,T,25.0,8.1,8.066118534,FCC,,282.0,694.0,,222.1443966,44.0,,https://doi.org/10.1016/j.dib.2018.11.111,Data in Brief 21 (2018) 2664¡V2678,0.11392052225691907
751,Mo1 Nb1 Ta1 Ti0.5 W1,CAST,C,25.0,12.7,12.59689771,BCC,,1210.0,,,234.47241,5.9,5.9,,Prof.Yeh-RHEA,0.4888079146484825
780,Mo1 Nb1 Ti1 V0.50 Zr1,,C,25.0,7.2,7.207997756,BCC,,1647.0,3307.0,,141.6122782,28.0,,https://doi.org/10.1016/j.dib.2018.11.111,Data in Brief 21 (2018) 2664¡V2678,0.665344326798389
625,Hf1 Mo1 Nb1 Ta1 Ti1 Zr1,,,25.0,9.95,9.938913534,BCC,,1512.0,,,137.0328224,12.0,,https://doi.org/10.1016/j.dib.2018.11.111,Data in Brief 21 (2018) 2664¡V2678,0.6108079065690128
169,Al1 Cr1 Mo1 Ti1,ANNEAL,C,1000.0,5.98,6.0,BCC,,375.0,,,189.0,,,10.1016/j.actamat.2019.06.032,,0.15149005619271153
179,Al1 Cu0.889 Fe0.667 Ni0.889 Ti1,CAST,C,25.0,,5.9,FCC,516.0,980.0,1326.0,145.0,131.0,,7.0,10.1016/j.apsusc.2015.07.207,,0.39589401351695275
304,Co0.875 Cr0.625 Fe1 Ni1,WROUGHT,T,25.0,,8.3,FCC,,241.0,721.0,,220.0,96.2,,10.1080/21663831.2018.1553803,,0.09735760944651593
845,Mo1.5 Nb1 Ti1 V0.3,,C,25.0,7.5,7.886366337,BCC,,1576.0,,,192.4468398,8.0,,https://doi.org/10.1016/j.dib.2018.11.111,Data in Brief 21 (2018) 2664¡V2678,0.6366622094925689
57,Al0.38 Co1 Cr1 Fe1 Mn1 Ni1,,C,25.0,7.505,7.50474373,FCC,181.5,243.5,,,205.1766073,46.0,,,Prof.Yeh-3dtransitional,0.09836754315446734
837,Mo0.3 Nb1 Ti1 V0.3,,C,25.0,6.8,6.902084765,BCC,,1312.0,,,135.0516804,50.0,,https://doi.org/10.1016/j.dib.2018.11.111,Data in Brief 21 (2018) 2664¡V2678,0.5300132099329
149,Al1 Co1 Cr1 Fe1 Ni1 Si0.6,CAST,C,25.0,,6.0,BCC,,1834.0,2195.0,,162.0,,3.0,10.1016/j.msea.2010.07.049,,0.7408873681531545
124,Al1.125 Cu1 Fe0.75 Ni1 Ti1.125,,C,25.0,5.885,5.879319466,FCC,516.0,980.0,,145.0,131.1704646,6.6,,,Prof.Yeh-3dtransitional,0.39589401351695275
685,Mo1 Nb0.667 Ti0.667 V0.2 Zr0.667,ANNEAL,C,25.0,,7.5,BCC,,1576.0,,,159.0,,8.0,10.1016/j.matdes.2015.06.072,,0.6366622094925689
754,Mo1 Nb1 Ta1 Ti1 V1 W1,CAST,C,25.0,10.9,10.96726778,BCC,,1520.0,,,208.9870566,10.6,10.6,,Prof.Yeh-RHEA,0.6140396944344574
185,Al1 Mo1 Nb1 Ti1,ANNEAL,C,1200.0,6.46,6.5,BCC,,200.0,,,151.0,,,10.1016/j.actamat.2019.06.032,,0.08079469663611281
580,Hf1 Mo1 Ta1 Ti1 Zr1,CAST,C,1200.0,,10.2,BCC,,404.0,,,143.0,4.0,,10.1016/j.intermet.2015.03.013,,0.16320528720494787
50,Al0.333 Ca0.011 Li0.867 Mg1 Si0.011,CAST,C,25.0,1.46,1.4,,,300.0,,,,63.0,,10.3390/ma12071136,,0.12119204495416921
341,Co1 Cr1 Fe1 Mn1 Ni1,WROUGHT,T,25.0,,8.0,FCC,,560.0,,,220.0,39.5,,10.1016/j.msea.2019.04.025,,0.22622515058111586
446,Co1 Fe1 Mn1 Ni1,,T,25.0,8.2,8.245835379,FCC,,170.0,550.0,,204.4519856,41.0,,https://doi.org/10.1016/j.dib.2018.11.111,Data in Brief 21 (2018) 2664¡V2678,0.06867549214069589
857,Nb1 Ti1 V1 Zr1,,,1000.0,6.3,6.458317279,BCC,,58.0,,,100.1988131,50.0,,https://doi.org/10.1016/j.dib.2018.11.111,Data in Brief 21 (2018) 2664¡V2678,0.023430462024472715
523,Hf0.5 Nb0.667 Ta0.333 Ti1 Zr0.833,WROUGHT,C,72.0,,8.4,BCC,,640.0,,,100.0,,,10.1016/j.msea.2017.10.073,,0.258543029235561
321,Co1 Cr0.588 Fe0.176 Mo0.176 Ni1,WROUGHT,T,25.0,,8.6,FCC,,439.0,,,231.0,63.0,,10.1016/j.ijplas.2018.10.005,,0.1773443591162676
353,Co1 Cr1 Fe1 Mn1 Ni1,ANNEAL,C,25.0,,8.0,FCC,135.0,230.0,,,220.0,,,10.1016/j.jallcom.2014.12.157,,0.09291390113152974
804,Nb1 Ta1 Ti1,WROUGHT,C,1000.0,,10.0,BCC,,160.0,,,136.0,18.5,,10.1016/j.actamat.2019.06.006,,0.06463575730889025
142,Al1 Co1 Cr1 Fe1 Ni1,CAST,C,25.0,,6.7,BCC,,1051.0,,,,22.7,,10.1016/j.msea.2010.07.028,,0.42457613082277285
470,Fe1 Mn1 Ni1,WROUGHT,T,25.0,,8.1,FCC,,460.0,599.0,182.0,203.0,25.0,,10.1016/j.actamat.2019.04.017,,0.18582780226305948
370,Co1 Cr1 Fe1 Mo0.15 Ni1,CAST,T,25.0,,8.3,FCC,,489.0,895.0,,231.0,,53.6,10.1016/j.msea.2019.05.078,,0.19754303327529582
568,Hf1 Mo1 Nb1 Ti1 Zr1,CAST,C,25.0,,8.7,BCC,,1719.0,1803.0,,128.0,,,10.1016/j.matdes.2015.05.019,,0.6944304175873897
141,Al1 Co1 Cr1 Fe1 Ni1,CAST,C,25.0,,6.7,BCC,,1110.0,,,,0.8,,10.1016/j.msea.2010.07.049,,0.4484105663304261
399,Co1 Cr1 Ni1,ANNEAL,T,24.0,,8.3,,,400.0,800.0,,231.0,76.0,,10.1016/j.jmst.2018.12.002,,0.16158939327222563
493,Hf0.26 Nb1 Ta1 Ti0.578 Zr0.416,CAST,C,100.0,,10.4,BCC,,765.0,,,122.0,,,10.1080/14786435.2015.1028506,,0.3090397146331315
263,Al1 Mo0.5 Nb1 Ta0.5 Ti1 Zr1,,C,25.0,7.1,7.147250402,BCC,591.0,2000.0,2368.0,,118.2773132,10.0,,https://doi.org/10.1016/j.dib.2018.11.111,Data in Brief 21 (2018) 2664¡V2678,0.8079469663611281
320,Co1 Cr0.588 Fe0.176 Mo0.176 Ni1,WROUGHT,T,25.0,,8.6,FCC,,649.0,,,231.0,42.0,,10.1016/j.ijplas.2018.10.005,,0.2621787905841861
19,Al0.25 Co1 Cr1 Cu0.75 Fe1 Ni1 Ti0.5,,C,25.0,7.5,7.458566983,FCC,,750.0,1970.0,195.0,189.296876,39.0,,https://doi.org/10.1016/j.dib.2018.11.111,Data in Brief 21 (2018) 2664¡V2678,0.30298011238542305
172,Al1 Cr1 Mo1 Ti1,ANNEAL,C,600.0,,6.0,BCC,,1020.0,,,189.0,,,10.1007/s11661-017-4386-1,,0.4120529528441753
706,Mo1 Nb1 Ta1 Ti1 V1 W1,CAST,C,1200.0,,11.0,BCC,,659.0,696.0,,209.0,,,10.1016/j.intermet.2017.01.007,,0.2662185254159917
312,Co1 Cr0.2 Fe1 Ni1 Si0.2,CAST,T,25.0,,7.8,FCC,130.1,225.0,732.0,,195.0,61.0,,10.1016/j.jmmm.2019.01.096,,0.09089403371562692
390,Co1 Cr1 Fe1 Ni1,WROUGHT,T,-73.0,,8.2,FCC,,488.0,790.0,194.0,226.0,85.0,,10.1007/s40843-018-9373-y,,0.19713905979211527
689,Mo1 Nb1 Re0.5 W1,CAST,C,25.0,,13.7,BCC,473.0,896.0,,,298.0,10.4,7.08,10.1016/j.jallcom.2018.11.111,,0.3619602409297854
407,Co1 Fe1 Ni1,CAST,C,25.0,,8.5,FCC,125.0,209.0,,,207.0,31.0,,10.1016/j.jmmm.2014.07.023,,0.08443045798473789
544,Hf1 Mo1 Nb1 Ta1 Ti1 Zr1,CAST,C,800.0,,9.9,BCC,,1007.0,,,137.0,12.0,,10.3390/e21010015,,0.406801297562828
38,Al0.278 Co0.694 Cr0.222 Fe0.417 Ni1 Ti0.167,ANNEAL,T,700.0,,7.4,FCC,,547.0,840.0,,185.0,11.0,,10.3390/e21020169,,0.22097349529976854
175,Al1 Cr1 Mo1 Ti1,ANNEAL,C,1200.0,,6.0,BCC,,100.0,,,189.0,,,10.1007/s11661-017-4386-1,,0.04039734831805641
245,Al1 Cr1 Fe1 Mo0.2 Ni1,,C,25.0,6.5,6.487648344,BCC,549.0,1487.0,3222.0,,187.5301653,29.0,,https://doi.org/10.1016/j.dib.2018.11.111,Data in Brief 21 (2018) 2664¡V2678,0.6007085694894987
722,Mo1 Nb1 Ta1 V1 W1,CAST,C,25.0,,12.4,BCC,536.0,1246.0,1270.0,,229.0,13.0,,10.1016/j.intermet.2011.01.004,,0.5033509600429829
587,Hf1 Nb1 Ta1 Ti1,ANNEAL,C,600.0,,10.9,BCC,,473.0,,,119.0,,,10.1016/j.actamat.2019.06.006,,0.1910794575444068
659,Mo0.135 Nb0.205 Ti0.24 V0.20 Zr0.22,CAST,C,25.0,6.845,6.835399701,BCC,,1475.5,,,126.8650501,29.75,22.0,,Prof.Yeh-RHEA,0.5960628744329223
745,Mo1 Nb1 Ti1 Zr1,CAST,C,25.0,,7.3,BCC,,1592.0,3450.0,,143.0,34.0,,10.1007/s11837-012-0366-5,,0.643125785223458
154,Al1 Cr0.5 Nb1 Ti1 V1,ANNEAL,C,600.0,,5.6,BCC,,1005.0,1045.0,,119.0,,,10.1016/j.jallcom.2015.08.224,,0.40599335059646685
287,Co0.25 Cr1 Ni1,WROUGHT,T,25.0,,8.1,FCC,,518.0,744.0,240.0,238.0,36.0,,10.1016/j.actamat.2019.04.017,,0.2092582642875322
527,Hf0.5 Ti2 V1 Zr1,CAST,C,25.0,6.47,6.498698848,BCC,,1160.0,,,99.54231228,50.0,50.0,,Prof.Yeh-RHEA,0.4686092404894543
17,Al0.25 Co1 Cr1 Cu1 Fe1 Mn1 Ni1 Ti1 V1,CAST,C,25.0,,7.1,BCC,,1465.0,2016.0,190.0,174.0,2.0,,10.1016/j.msea.2006.11.049,,0.5918211528595263
127,Al1 Co0.5 Cr0.5 Cu0.5 Fe0.5 Ni0.5,CAST,C,1100.0,,6.3,BCC,,79.0,,,156.0,,,10.1007/s11661-005-0218-9,,0.03191390517126456
322,Co1 Cr0.588 Fe0.176 Mo0.176 Ni1,WROUGHT,T,25.0,,8.6,FCC,,309.0,,,231.0,82.0,,10.1016/j.ijplas.2018.10.005,,0.12482780630279429
255,Al1 Cu1 Fe1 Ni1 Ti1,,C,25.0,6.1,6.105067309,FCC,516.0,1074.0,1617.0,145.0,136.9184166,8.0,,https://doi.org/10.1016/j.dib.2018.11.111,Data in Brief 21 (2018) 2664¡V2678,0.4338675209359258
862,Co1 Cr1 Ni1,,C,25.0,8.275,8.278316008,FCC,,300.0,,,230.8052709,59.7,,,Prof.Yeh-3dtransitional,0.12119204495416921
835,Mo0.1 Nb1 Ti1 V0.3,,C,25.0,6.6,6.651535095,BCC,,932.0,,,120.4416961,45.0,,https://doi.org/10.1016/j.dib.2018.11.111,Data in Brief 21 (2018) 2664¡V2678,0.3765032863242857
190,Al1 Mo1 Nb1 Ti1 V1,CAST,C,25.0,,6.4,BCC,537.0,1375.0,1400.0,,147.0,3.0,,10.3390/e16020870,,0.5554635393732755
115,Al0.75 Hf1 Nb1 Ta1 Ti1 Zr1,CAST,C,25.0,,9.1,BCC,427.0,1415.0,2050.0,102.0,103.0,30.0,,10.1016/j.jallcom.2014.11.064,,0.5716224787004981
707,Mo1 Nb1 Ta1 Ti1 V1 W1,CAST,C,25.0,,11.0,BCC,,1515.0,2135.0,,209.0,,,10.1016/j.intermet.2017.01.007,,0.6120198270185545
180,Al1 Cu1 Fe1 Ni1 Ti1,CAST,C,25.0,,6.1,FCC,516.0,1074.0,1617.0,146.0,137.0,,8.0,10.1016/j.apsusc.2015.07.207,,0.4338675209359258
301,Co0.5 Fe0.5 Mo0.1 Ni1 V0.25,CAST,T,600.0,,8.4,FCC,,214.0,,,202.0,,189.2,10.1016/j.scriptamat.2019.02.038,,0.08645032540064071
664,Mo0.3 Nb1 Ti1 V1 Zr1,ANNEAL,C,25.0,,6.7,BCC,,1289.0,,,114.0,,42.0,10.1016/j.matdes.2015.06.072,,0.5207218198197471
623,Hf1 Mo1 Nb1 Ta1 Ti1 Zr1,CAST,C,25.0,9.97,9.938913534,BCC,,1512.0,,115.0,137.0328224,12.0,10.0,,Prof.Yeh-RHEA,0.6108079065690128
634,Hf1 Mo1 Nb1 Ti1 Zr1,,,1200.0,8.7,8.685086263,BCC,,187.0,,,127.9212828,50.0,,https://doi.org/10.1016/j.dib.2018.11.111,Data in Brief 21 (2018) 2664¡V2678,0.07554304135476547
601,Hf1 Nb1 Ta1 Ti1 Zr1,WROUGHT,T,25.0,,9.9,BCC,,967.0,981.0,,107.0,,,10.1016/j.jallcom.2019.04.291,,0.39064235823560545
581,Hf1 Mo1 Ta1 Ti1 Zr1,CAST,C,23.0,10.18,10.2,BCC,,1600.0,,,143.0,,,10.1016/j.actamat.2019.06.032,,0.6463575730889025
517,Hf0.5 Nb0.667 Ta0.333 Ti1 Zr0.833,WROUGHT,C,25.0,,8.4,BCC,,1100.0,,,100.0,,,10.1016/j.msea.2017.10.073,,0.44437083149862044
853,Nb1 Ti1 V2 Zr1,,C,25.0,6.4,6.404764627,BCC,304.0,918.0,,,104.6359102,50.0,,https://doi.org/10.1016/j.dib.2018.11.111,Data in Brief 21 (2018) 2664¡V2678,0.3708476575597578
45,Al0.304 Co1 Cr1 Fe1 Ni1,,T,25.0,,7.6,FCC,,260.0,620.0,,,,,10.1016/j.matlet.2017.04.072,,0.10503310562694665
788,Mo1 Nb1 Ti1 V2.0 Zr1,,C,25.0,7.0,6.987813039,BCC,,1538.0,3176.0,,138.8504308,23.0,,https://doi.org/10.1016/j.dib.2018.11.111,Data in Brief 21 (2018) 2664¡V2678,0.6213112171317076
157,Al1 Cr0.5 Nb1 Ti1 V1,ANNEAL,C,25.0,,5.6,BCC,,1300.0,1430.0,,119.0,,,10.1016/j.jallcom.2015.08.224,,0.5251655281347333
650,Hf1 Nb1 Ta1 Ti1 Zr1,,,1400.0,9.9,9.893530612,BCC,,790.0,,,106.9115089,50.0,,https://doi.org/10.1016/j.dib.2018.11.111,Data in Brief 21 (2018) 2664¡V2678,0.3191390517126456
171,Al1 Cr1 Mo1 Ti1,ANNEAL,C,400.0,,6.0,BCC,,1070.0,,,189.0,,,10.1007/s11661-017-4386-1,,0.4322516270032035
16,Al0.25 Co1 Cr1 Cu0.75 Fe1 Ni1 Ti0.5,CAST,C,25.0,,7.5,FCC,,750.0,1970.0,103.0,189.0,,39.0,10.1016/j.jallcom.2008.11.059,,0.30298011238542305
511,Hf0.5 Nb0.667 Ta0.333 Ti1 Zr0.833,WROUGHT,C,-103.0,,8.4,BCC,,1370.0,,,100.0,,,10.1016/j.msea.2017.10.073,,0.5534436719573728
48,Al0.312 Ca0.021 Li0.792 Mg1 Si0.021,CAST,C,25.0,1.52,1.4,,,360.0,,,,9.0,,10.3390/ma12071136,,0.14543045394500306
841,Mo0.7 Nb1 Ti1 V0.3,,C,25.0,7.1,7.310815865,BCC,,1436.0,,,158.8854972,27.0,,https://doi.org/10.1016/j.dib.2018.11.111,Data in Brief 21 (2018) 2664¡V2678,0.5801059218472899
730,Mo1 Nb1 Ta1 W1,CAST,C,25.0,,13.7,BCC,454.0,1058.0,1211.0,,250.0,40.0,,10.1016/j.intermet.2011.01.004,,0.4274039452050368
515,Hf0.5 Nb0.667 Ta0.333 Ti1 Zr0.833,WROUGHT,C,72.0,,8.4,BCC,,1020.0,,,100.0,,,10.1016/j.msea.2017.10.073,,0.4120529528441753
602,Hf1 Nb1 Ta1 Ti1 Zr1,WROUGHT,T,25.0,,9.9,BCC,366.0,1202.0,1295.0,,107.0,,,10.1016/j.jallcom.2015.07.209,,0.48557612678303796
480,Fe1 Mn1 Ni1,,C,25.0,8.055,8.058794341,FCC,,221.0,,,203.0095102,35.8,,,Prof.Yeh-3dtransitional,0.08927813978290465
283,Co0.25 Cr0.25 Fe1 Mn1,WROUGHT,T,25.0,,7.7,FCC,,792.0,1055.0,,212.0,22.6,,10.1016/j.msea.2019.138039,,0.3199469986790067
575,Hf1 Mo1 Ta1 Ti1 Zr1,CAST,C,1000.0,,10.2,BCC,,855.0,,,143.0,30.0,,10.3390/e21010015,,0.3453973281193823
225,Al1 Co1 Cr1 Fe1 Ni1,,C,25.0,6.715,6.717648579,BCC,457.5,1150.0,,125.0,184.2786056,,,,Prof.Yeh-3dtransitional,0.46456950565764865
26,Al0.25 Mo1 Nb1 Ti1 V1,,C,25.0,7.1,7.065041148,BCC,460.0,1250.0,,,160.7240221,13.0,,https://doi.org/10.1016/j.dib.2018.11.111,Data in Brief 21 (2018) 2664¡V2678,0.5049668539757051
827,Nb1 Ti1 Zr1,CAST,C,1000.0,,6.5,BCC,,218.0,,,94.0,14.2,,10.1007/s12598-019-01310-6,,0.08806621933336296
437,Co1 Cr1 Fe1 Mn1 Ni1 V0.25,,C,25.0,7.925,7.920592137,FCC,151.0,200.0,,,214.7184545,75.0,,,Prof.Yeh-3dtransitional,0.08079469663611281
364,Co1 Cr1 Fe1 Mn1 Ni1,WROUGHT,T,25.0,,8.0,FCC,,494.82,736.0,,220.0,43.15,,10.1007/s11661-019-05231-y,,0.1998941589474067
229,Al1 Co1 Cr1 Fe1 Ni1 Si1,,C,25.0,5.655,5.651384641,BCC,,1110.0,,,150.9268735,1.0,,,Prof.Yeh-3dtransitional,0.4484105663304261
37,Al0.278 Co0.694 Cr0.222 Fe0.417 Ni1 Ti0.167,ANNEAL,T,600.0,,7.4,FCC,,594.0,1006.0,,185.0,49.0,,10.3390/e21020169,,0.23996024900925506
836,Mo0.1 Nb1 Ti1 V0.3,CAST,C,25.0,6.6,6.651535095,BCC,,932.0,,,120.4416961,45.0,45.0,,Prof.Yeh-RHEA,0.3765032863242857
374,Co1 Cr1 Fe1 Mo0.15 Ni1,WROUGHT,T,25.0,,8.3,FCC,,1301.0,1493.0,,231.0,,7.2,10.1016/j.msea.2019.05.078,,0.5255695016179138
469,Fe1 Mn1 Ni1,WROUGHT,T,25.0,,8.1,FCC,,522.0,601.0,182.0,203.0,25.0,,10.1016/j.actamat.2019.04.017,,0.21087415822025443
838,Mo0.3 Nb1 Ti1 V0.3,CAST,C,25.0,6.8,6.902084765,BCC,,1312.0,,,135.0516804,50.0,50.0,,Prof.Yeh-RHEA,0.5300132099329
739,Mo1 Nb1 Ti1 V0.3 Zr1,ANNEAL,C,25.0,,7.2,BCC,,1455.0,,,142.0,,25.0,10.1016/j.matdes.2015.06.072,,0.5877814180277207
636,Hf1 Mo1 Ta1 Ti1 Zr1,,,25.0,10.21,10.19147746,BCC,,1600.0,,,142.9802846,4.0,,https://doi.org/10.1016/j.dib.2018.11.111,Data in Brief 21 (2018) 2664¡V2678,0.6463575730889025
194,Al1 Nb1 Ta1 Ti1 V1,CAST,C,25.0,,7.9,BCC,,993.0,,,122.0,,,10.1016/j.proeng.2012.03.043,,0.4011456687983001
741,Mo1 Nb1 Ti1 V0.75 Zr1,CAST,C,25.0,,7.2,BCC,,1708.0,3929.0,,141.0,29.0,,10.1007/s11837-012-0366-5,,0.6899867092724034
750,Mo1 Nb1 Ta1 Ti0.25 W1,CAST,C,25.0,13.15,13.09564737,BCC,,1110.0,,,241.768928,2.5,2.5,,Prof.Yeh-RHEA,0.4484105663304261
503,Hf0.5 Nb0.5 Ti2 V1 Zr1,CAST,C,25.0,6.66,6.700702897,BCC,,1065.0,,,100.0723702,50.0,50.0,,Prof.Yeh-RHEA,0.4302317595873007
840,Mo0.5 Nb1 Ti1 V0.3,CAST,C,25.0,6.9,7.119829355,BCC,,1301.0,,,147.7487437,43.0,43.0,,Prof.Yeh-RHEA,0.5255695016179138
723,Mo1 Nb1 Ta1 V1 W1,CAST,C,600.0,,12.4,BCC,,862.0,,,229.0,17.0,,10.1016/j.intermet.2011.01.004,,0.3482251425016462
839,Mo0.5 Nb1 Ti1 V0.3,,C,25.0,6.9,7.119829355,BCC,,1301.0,,,147.7487437,43.0,,https://doi.org/10.1016/j.dib.2018.11.111,Data in Brief 21 (2018) 2664¡V2678,0.5255695016179138
162,Al1 Cr1 Mo1 Nb1 Ti1,CAST,C,1000.0,,6.6,BCC,,594.0,630.0,,170.0,15.0,,10.1016/j.jallcom.2015.11.050,,0.23996024900925506
615,Hf1 Ta1 Ti1 Zr1,CAST,T,25.0,,10.2,BCC,,1500.0,1500.0,,107.0,,,10.1002/adma.201701678,,0.6059602247708461
152,Al1 Co1 Fe1 Ni1,CAST,C,25.0,,6.6,BCC,456.0,964.0,,,162.0,,,10.1016/j.jmmm.2014.07.023,,0.38943043778606373
597,Hf1 Nb1 Ta1 Ti1 Zr1,CAST,C,25.0,,9.9,BCC,335.0,1015.0,,85.0,,1.7,,10.1016/j.matlet.2016.03.133,,0.4100330854282725
866,Mo1 Nb1 Ta1 Ti0.5 W1,,C,25.0,,12.59689771,BCC,481.2,1211.0,1579.0,,234.47241,5.9,,https://doi.org/10.1016/j.dib.2018.11.111,Data in Brief 21 (2018) 2664¡V2678,0.48921188813166305
660,Mo0.15 Nb0.095 Ti0.325 V0.27 Zr0.16,CAST,C,25.0,6.46,6.464510938,BCC,,1526.0,,,135.9988299,26.9,18.9,,Prof.Yeh-RHEA,0.6164635353335407
111,Al0.5 Nb1 Ta0.8 Ti1.5 V0.2 Zr1,,,1000.0,7.6,7.557222162,BCC,,220.0,,,108.974285,50.0,,https://doi.org/10.1016/j.dib.2018.11.111,Data in Brief 21 (2018) 2664¡V2678,0.0888741662997241
226,Al1 Co1 Cr1 Fe1 Mo0.1 Ni1,,C,25.0,6.805,6.803137068,BCC,,1800.0,,,187.8028973,9.1,,,Prof.Yeh-3dtransitional,0.7271522697250153
603,Hf1 Nb1 Ta1 Ti1 Zr1,WROUGHT,T,25.0,,9.9,BCC,351.0,1145.0,1262.0,,107.0,,,10.1016/j.jallcom.2015.07.209,,0.46254963824174583
103,Al0.5 Hf1 Nb1 Ta1 Ti1 Zr1,,C,25.0,9.3,9.338160378,BCC,396.0,1302.0,,107.0,104.0625193,46.0,,https://doi.org/10.1016/j.dib.2018.11.111,Data in Brief 21 (2018) 2664¡V2678,0.5259734751010944
421,Co1 Ni1 V1,WROUGHT,T,25.0,,7.8,,,517.0,1049.0,,,55.0,,10.1002/adma.201807142,,0.2088542908043516
419,Co1 Ni1 V1,WROUGHT,T,25.0,,7.8,,,767.0,1224.0,,,46.0,,10.1002/adma.201807142,,0.3098476615994926
586,Hf1 Nb1 Ta1 Ti1,ANNEAL,C,200.0,,10.9,BCC,,610.0,,,119.0,,,10.1016/j.actamat.2019.06.006,,0.24642382474014407
119,Al0.75 Mo1 Nb1 Ti1 V1,,C,25.0,6.6,6.597193785,BCC,517.0,1260.0,,,151.0042854,8.0,,https://doi.org/10.1016/j.dib.2018.11.111,Data in Brief 21 (2018) 2664¡V2678,0.5090065888075107
53,Al0.343 Co0.514 Cr0.514 Fe1 Ni0.514,CAST,T,700.0,,7.2,,,220.0,340.0,,,5.4,,10.1016/j.scriptamat.2016.04.014,,0.0888741662997241
151,Al1 Co1 Cu1 Fe1 Ni1 Ti1,,C,25.0,,6.5,,,1612.0,,,,12.8,,10.1016/j.matdes.2016.12.036,,0.6512052548870693
403,Co1 Cr1 Ni1,WROUGHT,T,25.0,,8.3,FCC,223.0,346.0,,,,68.0,,10.1016/j.actamat.2018.12.015,,0.13977482518047515
819,Nb1 Ta1 Ti1 Zr1,CAST,T,25.0,,8.9,BCC,358.0,1144.0,1205.0,98.0,115.0,6.4,,10.3390/e21020114,,0.4621456647585653
207,Al2 Co1 Cr1 Cu1 Fe1 Ni1,,,1100.0,6.3,6.271288576,BCC,,79.0,,,156.3263851,,,https://doi.org/10.1016/j.dib.2018.11.111,Data in Brief 21 (2018) 2664¡V2678,0.03191390517126456
733,Mo1 Nb1 Ta1 W1,CAST,C,1000.0,,13.7,BCC,,548.0,,,250.0,40.0,,10.1016/j.intermet.2011.01.004,,0.2213774687829491
666,Mo0.3 Nb1 Ti1 V1 Zr1,CAST,C,25.0,6.7,6.685845916,BCC,,1289.0,,,114.0081503,42.0,42.0,,Prof.Yeh-RHEA,0.5207218198197471
8,Al0.186 Cr0.149 Fe1 Mn0.861 Ni0.28,CAST,T,25.0,,7.3,,,355.0,1174.0,,,,49.5,10.1016/j.msea.2019.01.083,,0.14341058652910024
704,Mo1 Nb1 Ta1 Ti1 V1 W1,CAST,C,800.0,,11.0,BCC,,791.3,1180.0,,209.0,,,10.1016/j.intermet.2017.01.007,,0.3196642172407803
36,Al0.278 Co0.694 Cr0.222 Fe0.417 Ni1 Ti0.167,ANNEAL,T,23.0,,7.4,FCC,,627.0,1197.0,,,11.0,,10.3390/e21020169,,0.25329137395421364
452,Co1 Fe1 Ni1 Si0.25,,C,25.0,7.7,7.724929168,FCC,149.0,196.0,,,186.1641344,,,https://doi.org/10.1016/j.dib.2018.11.111,Data in Brief 21 (2018) 2664¡V2678,0.07917880270339056
253,Al1 Cr1 Mo1 Nb1 Ti1,,,1200.0,6.6,6.565952966,BCC,,105.0,,,170.0203827,24.0,,https://doi.org/10.1016/j.dib.2018.11.111,Data in Brief 21 (2018) 2664¡V2678,0.04241721573395923
303,Co0.5 Fe0.5 Mo0.1 Ni1 V0.25,CAST,T,800.0,,8.4,FCC,,187.0,,,202.0,,119.5,10.1016/j.scriptamat.2019.02.038,,0.07554304135476547
652,Hf1 Nb1 Ta1 Ti1 Zr1,,C,25.0,9.9,9.893530612,BCC,295.0,1073.0,,111.0,106.9115089,50.0,,https://doi.org/10.1016/j.dib.2018.11.111,Data in Brief 21 (2018) 2664¡V2678,0.43346354745274523
571,Hf1 Mo1 Nb1 Ti1 Zr1,CAST,C,1000.0,8.68,8.7,BCC,,635.0,,,128.0,,,10.1016/j.actamat.2019.06.032,,0.2565231618196582
621,Hf1 Mo0.75 Nb1 Ta1 Ti1 Zr1,,C,25.0,9.9,9.928762404,BCC,492.0,1373.0,,139.0,130.2953678,50.0,,https://doi.org/10.1016/j.dib.2018.11.111,Data in Brief 21 (2018) 2664¡V2678,0.5546555924069144
630,Hf1 Mo1 Nb1 Ta1 Ti1 Zr1,,C,25.0,9.9,9.938913534,BCC,505.0,1512.0,,147.0,137.0328224,12.0,,https://doi.org/10.1016/j.dib.2018.11.111,Data in Brief 21 (2018) 2664¡V2678,0.6108079065690128
262,Al1 Mo0.5 Nb1 Ta0.5 Ti1 Zr1,,,1200.0,7.1,7.147250402,BCC,,250.0,,,118.2773132,50.0,,https://doi.org/10.1016/j.dib.2018.11.111,Data in Brief 21 (2018) 2664¡V2678,0.10099337079514101
610,Hf1 Nb1 Ti1 V1 Zr1,ANNEAL,C,25.0,,8.1,BCC,,1120.0,1376.0,,95.0,30.0,,10.1016/j.ijrmhm.2014.07.009,,0.4524503011622317
297,Co0.5 Cr0.5 Fe1 Ni1,WROUGHT,T,25.0,,8.2,FCC,,214.0,612.0,,219.0,77.3,,10.1080/21663831.2018.1553803,,0.08645032540064071
414,Co1 Mn1 Ni1,WROUGHT,T,25.0,,8.4,FCC,,601.0,608.0,190.0,202.0,40.0,,10.1016/j.actamat.2019.04.017,,0.24278806339151898
150,Al1 Co1 Cu1 Fe1 Ni1,,C,25.0,,7.0,,,1060.0,,,,19.1,,10.1016/j.matdes.2016.12.036,,0.4282118921713979
687,Mo1 Nb0.769 Ti0.769 V0.231 Zr0.769,ANNEAL,C,25.0,,7.4,BCC,,1603.0,,,153.0,,20.0,10.1016/j.matdes.2015.06.072,,0.6475694935384442
770,Mo1 Nb1 Ta1 W1,,,1000.0,13.8,13.65986331,BCC,,548.0,,,250.0231927,40.0,,https://doi.org/10.1016/j.dib.2018.11.111,Data in Brief 21 (2018) 2664¡V2678,0.2213774687829491
550,Hf1 Mo1 Nb1 Ta1 Ti1 Zr1,CAST,C,1000.0,,9.9,BCC,,814.0,,,137.0,,,10.1016/j.intermet.2015.03.013,,0.3288344153089791
488,Hf0.25 Nb0.5 Ti1 V0.5 Zr0.5,CAST,C,800.0,,6.9,BCC,310.4,195.0,,,101.0,50.0,,10.1007/s40195-019-00921-3,,0.07877482922021
147,Al1 Co1 Cr1 Fe1 Ni1 Si0.2,CAST,C,25.0,,6.5,BCC,,1265.0,2173.0,,176.0,,14.0,10.1016/j.msea.2010.07.049,,0.5110264562234135
146,Al1 Co1 Cr1 Fe1 Ni1,CAST,C,25.0,,6.7,BCC,,1138.0,,,,,,10.1016/j.jallcom.2010.10.047,,0.4597218238594819
631,Hf1 Mo1 Nb1 Ti1 Zr1,,,25.0,8.7,8.685086263,BCC,,1575.0,,,127.9212828,9.0,,https://doi.org/10.1016/j.dib.2018.11.111,Data in Brief 21 (2018) 2664¡V2678,0.6362582360093884
807,Nb1 Ta1 Ti1 V1,POWDER,C,25.0,,9.2,BCC,427.9,1108.0,,,134.0,28.3,,10.1016/j.jallcom.2018.10.230,,0.447602619364065
817,Nb1 Ta1 Ti1 W1,ANNEAL,C,800.0,,12.1,BCC,,564.0,,,198.0,,,10.1016/j.actamat.2019.06.006,,0.22784104451383813
348,Co1 Cr1 Fe1 Mn1 Ni1,CAST,C,25.0,,8.0,FCC,,216.0,,,220.0,63.0,,10.1016/j.jmst.2018.10.009,,0.08725827236700183
463,Cr1 Mo1 Nb1 Ti1,ANNEAL,C,800.0,,7.6,BCC,,1058.0,,,196.0,,,10.1016/j.actamat.2019.06.006,,0.4274039452050368
325,Co1 Cr1 Cu1 Fe1 Ni1 Ti0.5,CAST,C,25.0,,7.8,FCC,,700.0,1650.0,93.0,194.0,,29.0,10.1016/j.jallcom.2008.11.059,,0.28278143822639484
186,Al1 Mo1 Nb1 Ti1,ANNEAL,C,600.0,,6.5,BCC,,520.0,,,151.0,,,10.1007/s11661-017-4386-1,,0.2100662112538933
123,Al1.125 Cu1 Fe0.75 Ni1 Ti1.125,,C,25.0,5.9,5.879319466,FCC,516.0,980.0,1326.0,140.0,131.1704646,7.0,,https://doi.org/10.1016/j.dib.2018.11.111,Data in Brief 21 (2018) 2664¡V2678,0.39589401351695275
740,Mo1 Nb1 Ti1 V0.5 Zr1,CAST,C,25.0,,7.2,BCC,,1647.0,3307.0,,142.0,28.0,,10.1007/s11837-012-0366-5,,0.665344326798389
608,Hf1 Nb1 Ti1 V1 Zr1,ANNEAL,C,25.0,,8.1,BCC,,1253.0,1393.0,,95.0,,,10.1016/j.ijrmhm.2014.07.009,,0.5061787744252467
143,Al1 Co1 Cr1 Fe1 Ni1,CAST,C,25.0,,6.7,BCC,,1251.0,2004.0,,,1.0,,10.1016/j.msea.2008.01.064,,0.5053708274588856
830,Nb1 Ta1 Ti1 V1 W1,CAST,C,25.0,11.0,11.10562283,BCC,,1420.0,,,186.5220515,20.0,16.0,,Prof.Yeh-RHEA,0.573642346116401
197,Al1 Nb1 Ti1 V1,ANNEAL,C,800.0,,5.5,BCC,,685.0,,,,,,10.1016/j.matlet.2014.11.162,,0.2767218359786864
609,Hf1 Nb1 Ti1 V1 Zr1,ANNEAL,C,25.0,,8.1,BCC,,1140.0,1463.0,,95.0,,,10.1016/j.ijrmhm.2014.07.009,,0.460529770825843
279,C1 Co1 Cr1 Fe1 Mn1 Ni1,WROUGHT,T,25.0,,7.3,FCC,,643.8,888.0,,,31.9,,10.1016/j.msea.2019.01.050,,0.26007812847164713
293,Co0.286 Cr0.429 Fe1 Mn0.143 Ni0.714 V0.286,WROUGHT,T,25.0,,7.9,FCC,,312.0,660.0,,208.0,51.0,,10.1016/j.msea.2018.12.077,,0.126039726752336
400,Co1 Cr1 Ni1,ANNEAL,T,-196.0,,8.3,,,1215.0,1440.0,,,,,10.1016/j.jmst.2018.12.002,,0.4908277820643853
122,Al1.0 Co1 Fe1 Ni1,,C,25.0,6.605,6.604716099,BCC,455.5,963.5,,,161.7140033,,,,Prof.Yeh-3dtransitional,0.38922845104447346
183,Al1 Mo1 Nb1 Ti1,ANNEAL,C,23.0,6.46,6.5,BCC,,1100.0,,,151.0,,,10.1016/j.actamat.2019.06.032,,0.44437083149862044
202,Al1 Nb1 Ti1 V1,ANNEAL,C,25.0,,5.5,BCC,,1000.0,1280.0,,104.0,,,10.1016/j.jallcom.2015.08.224,,0.40397348318056403
438,Co1 Cr1 Fe1 Mn1 Ni1 V0.5,,C,25.0,7.8,7.824929394,FCC,186.0,620.0,,,210.1041187,75.0,,https://doi.org/10.1016/j.dib.2018.11.111,Data in Brief 21 (2018) 2664¡V2678,0.2504635595719497
246,Al1 Cr1 Fe1 Mo0.2 Ni1,,C,25.0,6.485,6.487648344,BCC,548.5,1490.0,,,187.5301653,28.7,,,Prof.Yeh-3dtransitional,0.6019204899390405
415,Co1 Mn1 Ni1,WROUGHT,T,25.0,,8.4,FCC,,321.0,566.0,190.0,202.0,24.0,,10.1016/j.actamat.2019.04.017,,0.12967548810096105
847,Nb1 Ti1 V0.3 Zr1,,C,25.0,6.5,6.509762281,BCC,,866.0,,,95.93634497,45.0,,https://doi.org/10.1016/j.dib.2018.11.111,Data in Brief 21 (2018) 2664¡V2678,0.3498410364343685
129,Al1 Co0.5 Cr0.5 Cu0.5 Fe0.5 Ni0.5,CAST,C,600.0,,6.3,BCC,,805.0,,,156.0,,,10.1007/s11661-005-0218-9,,0.3251986539603541
637,Hf1 Mo1 Ta1 Ti1 Zr1,,,800.0,10.21,10.19147746,BCC,,1045.0,,,142.9802846,19.0,,https://doi.org/10.1016/j.dib.2018.11.111,Data in Brief 21 (2018) 2664¡V2678,0.4221522899236894
402,Co1 Cr1 Ni1,WROUGHT,T,25.0,,8.3,FCC,326.0,597.0,,,,,,10.1016/j.actamat.2018.12.015,,0.24117216945879674
732,Mo1 Nb1 Ta1 W1,CAST,C,800.0,,13.7,BCC,,552.0,,,250.0,40.0,,10.1016/j.intermet.2011.01.004,,0.22299336271567136
672,Mo0.667 Nb0.667 Ti0.667 V1 Zr0.667,CAST,C,25.0,,7.1,BCC,,1735.0,3300.0,,140.0,20.0,,10.1007/s11837-012-0366-5,,0.7008939933182786
791,Mo1 Nb1 Ti1 V3.0 Zr1,CAST,C,25.0,6.885,6.884746957,BCC,,1420.0,,,137.55764,23.6,16.4,,Prof.Yeh-RHEA,0.573642346116401
219,Al1 Co1 Cr1 Fe1 Ni1,,C,25.0,6.7,6.717648579,BCC,,1138.0,,194.0,184.2786056,,,https://doi.org/10.1016/j.dib.2018.11.111,Data in Brief 21 (2018) 2664¡V2678,0.4597218238594819
641,Hf1 Nb0.5 O0.1 Ta0.5 Ti1 Zr1,CAST,C,25.0,9.29,9.000474978,BCC,,1100.0,,,,50.0,50.0,,Prof.Yeh-RHEA,0.44437083149862044
793,Mo1 Nb1 Ti1 V1 Zr1,CAST,C,25.0,7.1,7.123122391,BCC,,1779.0,,,140.5476593,32.0,32.0,,Prof.Yeh-RHEA,0.7186688265782234
657,Hf1 Nb1 Ti1 Zr1,,T,25.0,8.4,8.389278152,BCC,,879.0,969.0,,89.37400368,15.0,,https://doi.org/10.1016/j.dib.2018.11.111,Data in Brief 21 (2018) 2664¡V2678,0.3550926917157158
796,Nb1 Ta1 Ti1,CAST,T,25.0,,10.0,BCC,246.0,620.0,683.0,143.0,136.0,,,10.3390/e21020114,,0.2504635595719497
624,Hf1 Mo1 Nb1 Ta1 Ti1 W1 Zr1,CAST,C,25.0,11.06,11.07993463,BCC,,1637.0,,,170.0287422,15.5,13.0,,Prof.Yeh-RHEA,0.6613045919665833
785,Mo1 Nb1 Ti1 V1.0 Zr1,CAST,C,25.0,7.125,7.123122391,BCC,,1790.0,,,140.5476593,25.9,16.7,,Prof.Yeh-RHEA,0.7231125348932097
665,Mo0.3 Nb1 Ti1 V1 Zr1,,C,25.0,6.7,6.685845916,BCC,,1289.0,,,114.0081503,42.0,,https://doi.org/10.1016/j.dib.2018.11.111,Data in Brief 21 (2018) 2664¡V2678,0.5207218198197471
386,Co1 Cr1 Fe1 Ni1,CAST,T,25.0,,8.2,FCC,,155.0,472.0,,,,,10.1016/j.actamat.2016.06.063,,0.06261588989298743
842,Mo0.7 Nb1 Ti1 V0.3,CAST,C,25.0,7.1,7.310815865,BCC,,1436.0,,,158.8854972,27.0,27.0,,Prof.Yeh-RHEA,0.5801059218472899
509,Hf0.5 Nb0.667 Ta0.333 Ti1 Zr0.833,WROUGHT,C,-153.0,,8.4,BCC,,1550.0,,,100.0,,,10.1016/j.msea.2017.10.073,,0.6261588989298743
267,Al1 Nb1.5 Ta0.5 Ti1.5 Zr0.5,,,800.0,6.8,6.848966848,BCC,,728.0,,,105.1027635,12.0,,https://doi.org/10.1016/j.dib.2018.11.111,Data in Brief 21 (2018) 2664¡V2678,0.2940926957554506
714,Mo1 Nb1 Ta1 Ti1 W1,CAST,C,1000.0,,11.8,BCC,,620.0,1426.0,,222.0,,,10.1016/j.intermet.2017.01.007,,0.2504635595719497
441,Co1 Cr1 Fe1 Ni1,,T,25.0,8.2,8.175043328,FCC,,274.0,708.0,,225.7139231,39.0,,https://doi.org/10.1016/j.dib.2018.11.111,Data in Brief 21 (2018) 2664¡V2678,0.11068873439147454
496,Hf0.26 Nb1 Ta1 Ti0.578 Zr0.416,CAST,C,25.0,,10.4,BCC,,845.0,,,122.0,,,10.1080/14786435.2015.1028506,,0.34135759328757664
112,Al0.5 Nb1 Ta0.8 Ti1.5 V0.2 Zr1,,C,25.0,7.6,7.557222162,BCC,530.0,2035.0,2105.0,,108.974285,5.0,,https://doi.org/10.1016/j.dib.2018.11.111,Data in Brief 21 (2018) 2664¡V2678,0.8220860382724479
232,Al1 Co1 Cr1 Fe1 Ni1 Si0.4,,C,25.0,6.2,6.218362268,BCC,,1481.0,2444.0,,168.6613999,13.0,,https://doi.org/10.1016/j.dib.2018.11.111,Data in Brief 21 (2018) 2664¡V2678,0.5982847285904154
755,Mo1 Nb1 Ta1 Ti1 W1,CAST,C,25.0,11.9,11.75495916,BCC,,1340.0,,,222.155169,14.1,14.1,,Prof.Yeh-RHEA,0.5413244674619558
607,Hf1 Nb1 Ta1 Zr1,CAST,C,25.0,,11.1,BCC,365.0,1315.0,1800.0,,105.0,21.6,,10.1016/j.actamat.2016.01.018,,0.5312251303824417
373,Co1 Cr1 Fe1 Mo0.15 Ni1,WROUGHT,T,25.0,,8.3,FCC,,1136.0,1245.0,,231.0,,8.7,10.1016/j.msea.2019.05.078,,0.45891387689312074
851,Nb1 Ti1 V2 Zr1,,,800.0,6.3,6.404764627,BCC,,240.0,,,104.6359102,50.0,,https://doi.org/10.1016/j.dib.2018.11.111,Data in Brief 21 (2018) 2664¡V2678,0.09695363596333537
233,Al1 Co1 Cr1 Fe1 Ni1 Si0.4,,C,25.0,6.215,6.218362268,BCC,,1480.0,,,168.6613999,13.0,,,Prof.Yeh-3dtransitional,0.5978807551072348
684,Mo1 Nb0.5 Ti0.5 V0.5 Zr0.5,ANNEAL,C,25.0,,7.6,BCC,,1765.0,,,169.0,,12.0,10.1016/j.matdes.2015.06.072,,0.7130131978136955
317,Co1 Cr0.556 Fe0.667 Ni0.667,WROUGHT,T,25.0,,8.3,FCC,,299.0,841.0,,222.0,76.1,,10.1080/21663831.2018.1553803,,0.12078807147098865
648,Hf1 Nb1 Ta1 Ti1 Zr1,,,1000.0,9.9,9.893530612,BCC,,295.0,,,106.9115089,50.0,,https://doi.org/10.1016/j.dib.2018.11.111,Data in Brief 21 (2018) 2664¡V2678,0.1191721775382664
410,Co1 Fe1 Ni1,WROUGHT,T,25.0,,8.5,FCC,,201.0,430.0,,207.0,47.0,,10.1016/j.intermet.2019.106477,,0.08119867011929337
779,Mo1 Nb1 Ti1 V0.25 Zr1,CAST,C,25.0,7.255,7.256075719,BCC,,1780.0,,,142.2153355,30.1,19.3,,Prof.Yeh-RHEA,0.7190728000614041
358,Co1 Cr1 Fe1 Mn1 Ni1,WROUGHT,T,25.0,,8.0,FCC,,1269.23,1366.0,,220.0,3.15,,10.1007/s11661-019-05231-y,,0.5127352640572673
258,Al1 Cu1 Ni1 Ti1,,C,25.0,5.745,5.739310967,FCC,537.0,300.0,,108.0,121.62318,0.85,,,Prof.Yeh-3dtransitional,0.12119204495416921
627,Hf1 Mo1 Nb1 Ta1 Ti1 Zr1,,,1000.0,9.95,9.938913534,BCC,,814.0,,,137.0328224,30.0,,https://doi.org/10.1016/j.dib.2018.11.111,Data in Brief 21 (2018) 2664¡V2678,0.3288344153089791
632,Hf1 Mo1 Nb1 Ti1 Zr1,,,800.0,8.7,8.685086263,BCC,,825.0,,,127.9212828,50.0,,https://doi.org/10.1016/j.dib.2018.11.111,Data in Brief 21 (2018) 2664¡V2678,0.33327812362396536
282,Co0.25 Cr0.25 Fe1 Mn1,CAST,T,25.0,,7.7,FCC,,393.0,634.0,,212.0,26.5,,10.1016/j.msea.2019.138039,,0.15876157888996167
376,Co1 Cr1 Fe1 Mo0.15 Ni1,WROUGHT,T,25.0,,8.3,,,1273.0,1458.0,,,,5.5,10.1016/j.msea.2019.05.078,,0.514258244088858
384,Co1 Cr1 Fe1 Ni1,WROUGHT,T,25.0,,8.2,FCC,,273.0,567.0,210.0,226.0,61.6,,10.1016/j.actamat.2019.04.017,,0.11028476090829399
224,Al1 Co1 Cr1 Fe1 Ni1,,C,25.0,6.715,6.717648579,BCC,,1050.0,,,184.2786056,22.0,,,Prof.Yeh-3dtransitional,0.42417215733959224
825,Nb1 Ti1 Zr1,CAST,C,25.0,,6.5,BCC,372.0,1223.0,,,94.0,,,10.1007/s12598-019-01310-6,,0.49405956992982986
710,Mo1 Nb1 Ta1 Ti1 V1 W1,CAST,C,1200.0,10.91,11.0,BCC,,659.0,,,209.0,,,10.1016/j.actamat.2019.06.032,,0.2662185254159917
472,Fe1 Mn1 Ni1,WROUGHT,T,25.0,,8.1,FCC,,372.0,542.0,182.0,203.0,26.0,,10.1016/j.actamat.2019.04.017,,0.15027813574316984
347,Co1 Cr1 Fe1 Mn1 Ni1,WROUGHT,T,-196.0,,8.0,FCC,,1692.0,,,,,,10.1016/j.msea.2018.10.094,,0.6835231335415144
505,Hf0.5 Nb0.667 Ta0.333 Ti1 Zr0.833,WROUGHT,C,-269.0,,8.4,BCC,,2210.0,,,100.0,,,10.1016/j.msea.2017.10.073,,0.8927813978290465
639,Hf1 Mo1 Ta1 Ti1 Zr1,,,1200.0,10.21,10.19147746,BCC,,404.0,,,142.9802846,30.0,,https://doi.org/10.1016/j.dib.2018.11.111,Data in Brief 21 (2018) 2664¡V2678,0.16320528720494787
856,Nb1 Ti1 V1 Zr1,,,800.0,6.3,6.458317279,BCC,,187.0,,,100.1988131,50.0,,https://doi.org/10.1016/j.dib.2018.11.111,Data in Brief 21 (2018) 2664¡V2678,0.07554304135476547
843,Mo1.3 Nb1 Ti1 V0.3,,C,25.0,7.4,7.764873617,BCC,,1603.0,,,185.3623894,20.0,,https://doi.org/10.1016/j.dib.2018.11.111,Data in Brief 21 (2018) 2664¡V2678,0.6475694935384442
784,Mo1 Nb1 Ti1 V1.0 Zr1,,C,25.0,7.1,7.123122391,BCC,,1786.0,3828.0,,140.5476593,26.0,,https://doi.org/10.1016/j.dib.2018.11.111,Data in Brief 21 (2018) 2664¡V2678,0.7214966409604874
619,Hf1 Mo0.5 Nb1 Ta1 Ti1 Zr1,CAST,C,25.0,9.96,9.917872809,BCC,,1320.0,,102.0,123.0677835,50.0,50.0,,Prof.Yeh-RHEA,0.5332449977983446
742,Mo1 Nb1 Ti1 V1,CAST,C,25.0,,7.3,BCC,441.0,1200.0,2050.0,,167.0,26.0,,10.3390/e16020870,,0.48476817981667686
645,Hf1 Nb1 Ta1 Ti1 Zr1,,,25.0,9.9,9.893530612,BCC,,929.0,,,106.9115089,50.0,,https://doi.org/10.1016/j.dib.2018.11.111,Data in Brief 21 (2018) 2664¡V2678,0.375291365874744
735,Mo1 Nb1 Ta1 W1,CAST,C,1400.0,,13.7,BCC,,421.0,,,250.0,40.0,,10.1016/j.intermet.2011.01.004,,0.17007283641901746
556,Hf1 Mo1 Nb1 Ta1 Zr1,CAST,C,800.0,,10.9,BCC,,1005.0,,,141.0,,,10.3390/e21010015,,0.40599335059646685
829,Nb1 Ta1 Ti1 V1,CAST,C,25.0,9.175,9.169851378,BCC,,1090.0,,106.0,134.2138287,50.0,50.0,,Prof.Yeh-RHEA,0.4403310966668148
577,Hf1 Mo1 Ta1 Ti1 Zr1,CAST,C,25.0,,10.2,BCC,542.0,1600.0,1743.0,,143.0,,,10.1016/j.intermet.2015.03.013,,0.6463575730889025
85,Al0.5 Co1 Cr1 Cu1 Fe1 Ni1,CAST,C,1000.0,,7.6,FCC,,150.0,,,,7.6,,10.1007/s11661-005-0218-9,,0.06059602247708461
242,Al1 Cr0.5 Nb1 Ti1 V1,ANNEAL,C,25.0,5.6,5.637471918,BCC,,1300.0,1430.0,124.0,118.5332335,1.0,1.0,,Prof.Yeh-RHEA,0.5251655281347333
698,Mo1 Nb1 Ta1 Ti1,ANNEAL,C,400.0,,10.0,BCC,,685.0,,,179.0,,,10.1016/j.actamat.2019.06.006,,0.2767218359786864
159,Al1 Cr1 Mo1 Nb1 Ti1,CAST,C,400.0,,6.6,BCC,,1080.0,1100.0,,170.0,2.0,,10.1016/j.jallcom.2015.11.050,,0.43629136183500916
524,Hf0.5 Nb0.667 Ta0.333 Ti1 Zr0.833,WROUGHT,C,25.0,,8.4,BCC,,890.0,,,100.0,,,10.1016/j.msea.2017.10.073,,0.35953640003070203
35,Al0.278 Co0.694 Cr0.222 Fe0.417 Ni1 Ti0.167,ANNEAL,T,900.0,,7.4,FCC,,219.0,312.0,,,18.0,,10.3390/e21020169,,0.08847019281654353
540,Hf1 Mo1 Nb1 Ta1 Ti1,CAST,C,1000.0,,10.8,BCC,,778.0,,,155.0,,,10.3390/e21010015,,0.3142913699144788
170,Al1 Cr1 Mo1 Ti1,ANNEAL,C,1200.0,5.98,6.0,BCC,,100.0,,,189.0,,,10.1016/j.actamat.2019.06.032,,0.04039734831805641
654,Hf1 Nb1 Ta1 Zr1,,C,25.0,11.1,11.06162515,BCC,365.0,1315.0,,,104.9436304,,,https://doi.org/10.1016/j.dib.2018.11.111,Data in Brief 21 (2018) 2664¡V2678,0.5312251303824417
744,Mo1 Nb1 Ti1 V1 Zr1,CAST,C,25.0,,7.1,BCC,,1786.0,3828.0,,,,,10.1007/s11837-012-0366-5,,0.7214966409604874
736,Mo1 Nb1 Ta1 W1,CAST,C,1600.0,,13.7,BCC,,405.0,,,250.0,,,10.1016/j.intermet.2011.01.004,,0.16360926068812845
818,Nb1 Ta1 Ti1 W1,ANNEAL,C,1000.0,,12.1,BCC,,459.0,,,198.0,,,10.1016/j.actamat.2019.06.006,,0.1854238287798789
95,Al0.5 Co1 Cr1 Cu1 Fe1 Ni1,,,300.0,7.6,7.621679625,FCC,,411.0,,,188.9516251,,,https://doi.org/10.1016/j.dib.2018.11.111,Data in Brief 21 (2018) 2664¡V2678,0.16603310158721182
563,Hf1 Mo1 Nb1 Ti1 Zr1,CAST,C,1200.0,,8.7,BCC,,301.0,,,128.0,50.0,,10.3390/e21010015,,0.12159601843734978
240,Al1 Co1 Fe1 Ni1,,C,25.0,6.6,6.604716099,BCC,456.0,964.0,,,161.7140033,,,https://doi.org/10.1016/j.dib.2018.11.111,Data in Brief 21 (2018) 2664¡V2678,0.38943043778606373
574,Hf1 Mo1 Ta1 Ti1 Zr1,CAST,C,800.0,,10.2,BCC,,1045.0,,,143.0,19.0,,10.3390/e21010015,,0.4221522899236894
690,Mo1 Nb1 Ta1 Ti0.25 W1,CAST,C,25.0,,13.1,BCC,478.3,1109.0,1197.0,,242.0,,,10.1016/j.msea.2017.12.004,,0.44800659284724553
460,Cr1 Mo1 Nb1 Ti1,ANNEAL,C,200.0,,7.6,BCC,,1268.0,,,196.0,,,10.1016/j.actamat.2019.06.006,,0.5122383766729552
553,Hf1 Mo1 Nb1 Ta1 Ti1 Zr1,CAST,C,1000.0,9.93,9.9,BCC,,814.0,,,137.0,,,10.1016/j.actamat.2019.06.032,,0.3288344153089791
