Repository: azuredg01/alloy-textualization

本專案用於將合金（Alloy）資料集轉換為可供 Transformer-based 模型
（如 RoBERTa、MatSciBERT）進行 **性質回歸（Regression）**
與 **結構分類（Classification）** 的訓練資料，
並透過 **HuggingFace Accelerate + Distributed Data Parallel (DDP)** 進行多 GPU 訓練。

## Pipeline
                                 Dataset
                               (CSV files)
                                    │
                                    ▼
        ┌──────────────────────────────────────────────────────────┐
        │               Step 1: **data_process.ipynb**             │
        │               - 資料清理                                 │
        │               - 欄位命名統一（PROPERTY: ...）             │

File: data/all_data/all_data_YS/tr_all_data_YS_convert.csv (part 3 of 3)
,FORMULA,PROPERTY: Processing method,PROPERTY: Type of test,PROPERTY: Test temperature ($^\circ$C),PROPERTY: Exp. Density (g/cm$^3$),PROPERTY: Calculated Density (g/cm$^3$),PROPERTY: Microstructure,PROPERTY: HV,PROPERTY: YS (MPa),PROPERTY: UTS (MPa),PROPERTY: Exp. Young modulus (GPa),PROPERTY: Calculated Young modulus (GPa),PROPERTY: Elongation (%),PROPERTY: Elongation plastic (%),Others: DOI,Others: Reference,target_nor
761,Mo1 Nb1 Ta1 V1 W1,,,1000.0,12.4,12.37616704,BCC,,842.0,,,229.2405322,19.0,,https://doi.org/10.1016/j.dib.2018.11.111,Data in Brief 21 (2018) 2664¡V2678,0.34014567283803493
206,Al2 Co1 Cr1 Cu1 Fe1 Ni1,,,1000.0,6.3,6.271288576,BCC,,116.0,,,156.3263851,,,https://doi.org/10.1016/j.dib.2018.11.111,Data in Brief 21 (2018) 2664¡V2678,0.04686092404894543
392,Co1 Cr1 Fe1 Ni1,WROUGHT,T,-269.0,,8.2,FCC,,680.0,1251.0,221.0,226.0,,,10.1007/s40843-018-9373-y,,0.27470196856278356
397,Co1 Cr1 Mn1 Ni1,WROUGHT,T,25.0,,8.1,FCC,,282.0,694.0,,222.0,44.0,,10.1016/j.actamat.2014.08.026,,0.11392052225691907
737,Mo1 Nb1 Ta1 W1,POWDER,C,25.0,,13.7,BCC,504.5,1217.0,,,250.0,7.5,3.8,10.1007/s10853-019-03567-9,,0.4916357290307464
217,Al1 Co1 Cr1 Fe1 Ni1,,C,25.0,6.7,6.717648579,BCC,,1051.0,,,184.2786056,,,https://doi.org/10.1016/j.dib.2018.11.111,Data in Brief 21 (2018) 2664¡V2678,0.42457613082277285
4,Al0.15 Cr0.5 Cu0.25 Fe0.5 Ni1,WROUGHT,T,25.0,,7.8,FCC,107.0,62.0,169.0,16.6,200.0,98.0,,10.1016/j.matchar.2019.109792,,0.025046355957194972
642,Hf1 Nb0.5 O0.05 Ta0.5 Ti1 Zr1,CAST,C,25.0,9.29,9.141264456,BCC,,955.0,,,,50.0,50.0,,Prof.Yeh-RHEA,0.38579467643743864
778,Mo1 Nb1 Ti1 V0.25 Zr1,,C,25.0,7.3,7.256075719,BCC,,1776.0,3893.0,,142.2153355,30.0,,https://doi.org/10.1016/j.dib.2018.11.111,Data in Brief 21 (2018) 2664¡V2678,0.7174569061286817
612,Hf1 Nb1 Ti1 Zr1,CAST,C,25.0,,8.4,BCC,351.0,1000.0,,,89.0,52.0,,10.1007/s12598-019-01310-6,,0.40397348318056403
546,Hf1 Mo1 Nb1 Ta1 Ti1 Zr1,CAST,C,1200.0,,9.9,BCC,,556.0,,,137.0,30.0,,10.3390/e21010015,,0.22460925664839362
725,Mo1 Nb1 Ta1 V1 W1,CAST,C,1000.0,,12.4,BCC,,842.0,,,229.0,7.5,,10.1016/j.intermet.2011.01.004,,0.34014567283803493
683,Mo1 Nb0.588 Ti0.588 V0.588 Zr0.588,ANNEAL,C,25.0,,7.5,BCC,,1645.0,,,161.0,,15.0,10.1016/j.matdes.2015.06.072,,0.6645363798320278
98,Al0.5 Co1 Cr1 Cu1 Fe1 Ni1,,,900.0,7.6,7.621679625,FCC,,230.0,,,188.9516251,,,https://doi.org/10.1016/j.dib.2018.11.111,Data in Brief 21 (2018) 2664¡V2678,0.09291390113152974
727,Mo1 Nb1 Ta1 V1 W1,CAST,C,1400.0,,12.4,BCC,,656.0,,,229.0,40.0,,10.1016/j.intermet.2011.01.004,,0.26500660496645
573,Hf1 Mo1 Ta1 Ti1 Zr1,CAST,C,25.0,,10.2,BCC,,1600.0,,,143.0,4.0,,10.3390/e21010015,,0.6463575730889025
406,Co1 Fe1 Ni1,CAST,C,25.0,,8.5,FCC,125.0,204.0,,,207.0,,,10.1016/j.jmmm.2014.07.023,,0.08241059056883507
502,Hf0.5 Nb0.5 Ta0.5 Ti1.5 Zr1,CAST,T,25.0,8.13,8.186719184,BCC,,903.0,,,103.2079302,18.8,,,Prof.Yeh-RHEA,0.36478805531204933
47,Al0.304 Co1 Cr1 Fe1 Ni1,WROUGHT,T,25.0,,7.6,FCC,,263.0,589.0,,,45.0,,10.1016/j.matdes.2017.02.072,,0.10624502607648835
32,Al0.278 Co0.694 Cr0.222 Fe0.417 Ni1 Ti0.167,ANNEAL,T,600.0,,7.4,FCC,,470.0,561.0,,,,,10.3390/e21020169,,0.1898675370948651
200,Al1 Nb1 Ti1 V1,ANNEAL,C,800.0,,5.5,BCC,,560.0,700.0,,104.0,,,10.1016/j.jallcom.2015.08.224,,0.22622515058111586
134,Al1 Co0.5 Cr1 Fe1 Ni1,,C,25.0,,6.5,,,1349.0,,,,20.0,,10.1016/j.jallcom.2018.07.346,,0.5449602288105809
27,Al0.25 Mo1 Nb1 Ti1 V1,CAST,C,25.0,7.1,7.065041148,BCC,460.0,1250.0,,164.0,160.7240221,13.0,12.0,,Prof.Yeh-RHEA,0.5049668539757051
767,Mo1 Nb1 Ta1 W1,,,25.0,13.8,13.65986331,BCC,,1058.0,,,250.0231927,3.0,,https://doi.org/10.1016/j.dib.2018.11.111,Data in Brief 21 (2018) 2664¡V2678,0.4274039452050368
230,Al1 Co1 Cr1 Fe1 Ni1 Si0.2,,C,25.0,6.5,6.45294893,BCC,,1265.0,2173.0,,175.9990498,14.0,,https://doi.org/10.1016/j.dib.2018.11.111,Data in Brief 21 (2018) 2664¡V2678,0.5110264562234135
489,Hf0.25 Ti1 V0.5 Zr0.5,CAST,C,25.0,,6.5,BCC,338.3,1160.0,,,100.0,50.0,,10.1007/s40195-019-00921-3,,0.4686092404894543
378,Co1 Cr1 Fe1 Mo0.2 Ni1,CAST,T,25.0,,8.3,FCC,,400.0,780.0,,232.0,53.0,,10.3390/e21050448,,0.16158939327222563
288,Co0.25 Cr1 Ni1,WROUGHT,T,25.0,,8.1,FCC,,462.0,703.0,240.0,238.0,46.0,,10.1016/j.actamat.2019.04.017,,0.18663574922942058
418,Co1 Ni1 V1,WROUGHT,T,25.0,,7.8,,,991.0,1359.0,,,38.0,,10.1002/adma.201807142,,0.400337721831939
674,Mo0.7 Nb1 Ti1 V1 Zr1,ANNEAL,C,25.0,,6.9,BCC,,1706.0,,,130.0,,32.0,10.1016/j.matdes.2015.06.072,,0.6891787623060422
391,Co1 Cr1 Fe1 Ni1,WROUGHT,T,-196.0,,8.2,FCC,,590.0,1070.0,204.0,226.0,105.0,,10.1007/s40843-018-9373-y,,0.2383443550765328
592,Hf1 Nb1 Ta1 Ti1 Zr1,CAST,T,25.0,,9.9,BCC,,803.0,810.0,,107.0,50.0,,10.1016/j.msea.2015.12.017,,0.3243907069939929
498,Hf0.5 Mo0.5 Nb1 Ti1 Zr1,CAST,C,25.0,,7.9,BCC,,1176.0,1538.0,,,,25.0,10.1016/j.intermet.2015.09.011,,0.4750728162203433
138,Al1 Co1 Cr1 Fe1 Mo0.1 Ni1,CAST,C,25.0,,6.8,BCC,,1804.0,2280.0,,188.0,,9.0,10.1016/j.msea.2010.07.028,,0.7287681636577376
62,Al0.3 Nb1 Ta0.8 Ti1.4 V0.2 Zr1.3,,,25.0,7.7,7.706514339,BCC,,1965.0,,,107.1964186,5.0,,https://doi.org/10.1016/j.dib.2018.11.111,Data in Brief 21 (2018) 2664¡V2678,0.7938078944498084
471,Fe1 Mn1 Ni1,WROUGHT,T,25.0,,8.1,FCC,,407.0,536.0,182.0,203.0,27.0,,10.1016/j.actamat.2019.04.017,,0.16441720765448956
647,Hf1 Nb1 Ta1 Ti1 Zr1,,,800.0,9.9,9.893530612,BCC,,535.0,,,106.9115089,50.0,,https://doi.org/10.1016/j.dib.2018.11.111,Data in Brief 21 (2018) 2664¡V2678,0.21612581350160176
128,Al1 Co0.5 Cr0.5 Cu0.5 Fe0.5 Ni0.5,CAST,C,25.0,,6.3,BCC,,1620.0,,,156.0,,,10.1007/s11661-005-0218-9,,0.6544370427525138
846,Mo1.5 Nb1 Ti1 V0.3,CAST,C,25.0,7.5,7.886366337,BCC,,1576.0,,,192.4468398,8.0,8.0,,Prof.Yeh-RHEA,0.6366622094925689
520,Hf0.5 Nb0.667 Ta0.333 Ti1 Zr0.833,WROUGHT,C,-153.0,,8.4,BCC,,1370.0,,,100.0,,,10.1016/j.msea.2017.10.073,,0.5534436719573728
64,Al0.3 Nb1 Ta0.8 Ti1.4 V0.2 Zr1.3,,,1000.0,7.7,7.706514339,BCC,,166.0,,,107.1964186,50.0,,https://doi.org/10.1016/j.dib.2018.11.111,Data in Brief 21 (2018) 2664¡V2678,0.06705959820797364
14,Al0.20 Co1 Cr1 Fe1 Mn1 Ni1,,T,25.0,7.7,7.739021059,FCC,171.0,220.0,,,211.7652315,56.0,,https://doi.org/10.1016/j.dib.2018.11.111,Data in Brief 21 (2018) 2664¡V2678,0.0888741662997241
156,Al1 Cr0.5 Nb1 Ti1 V1,ANNEAL,C,1000.0,,5.6,BCC,,40.0,80.0,,119.0,,,10.1016/j.jallcom.2015.08.224,,0.016158939327222562
40,Al0.278 Co0.694 Cr0.222 Fe0.417 Ni1 Ti0.167,ANNEAL,T,900.0,,7.4,FCC,,243.0,319.0,,185.0,6.0,,10.3390/e21020169,,0.09816555641287707
492,Hf0.26 Nb1 Ta1 Ti0.578 Zr0.416,CAST,C,60.0,,10.4,BCC,,795.0,,,122.0,,,10.1080/14786435.2015.1028506,,0.32115891912854844
379,Co1 Cr1 Fe1 Ni1,CAST,C,25.0,,8.2,FCC,168.9,163.0,,,226.0,83.0,,10.1016/j.intermet.2019.106550,,0.06584767775843194
187,Al1 Mo1 Nb1 Ti1,ANNEAL,C,800.0,,6.5,BCC,,500.0,,,151.0,,,10.1007/s11661-017-4386-1,,0.20198674159028202
763,Mo1 Nb1 Ta1 V1 W1,,,1400.0,12.4,12.37616704,BCC,,656.0,,,229.2405322,40.0,,https://doi.org/10.1016/j.dib.2018.11.111,Data in Brief 21 (2018) 2664¡V2678,0.26500660496645
216,Al1 Co1 Cr1 Fe1 Ni1,,C,25.0,6.7,6.717648579,BCC,,1251.0,2004.0,,184.2786056,33.0,,https://doi.org/10.1016/j.dib.2018.11.111,Data in Brief 21 (2018) 2664¡V2678,0.5053708274588856
52,Al0.343 Co0.514 Cr0.514 Fe1 Ni0.514,CAST,T,650.0,,7.2,,,400.0,468.0,,,6.3,,10.1016/j.scriptamat.2016.04.014,,0.16158939327222563
337,Co1 Cr1 Fe1 Mn1 Ni1,CAST,T,25.0,,8.0,FCC,,210.0,,,220.0,57.0,,10.1016/j.msea.2019.04.025,,0.08483443146791846
748,Mo2 Nb1 Ti1 V1 Zr1,CAST,C,25.0,7.6,7.588602845,BCC,,1765.0,,,168.7989452,12.0,12.0,,Prof.Yeh-RHEA,0.7130131978136955
719,Mo1 Nb1 Ta1 Ti1 W1,CAST,C,1200.0,11.72,11.8,BCC,,586.0,,,222.0,,,10.1016/j.actamat.2019.06.032,,0.23672846114381055
724,Mo1 Nb1 Ta1 V1 W1,CAST,C,800.0,,12.4,BCC,,846.0,,,229.0,19.0,,10.1016/j.intermet.2011.01.004,,0.3417615667707572
295,Co0.286 Cr0.429 Fe1 Mn0.143 Ni0.714 V0.286,WROUGHT,T,25.0,,7.9,FCC,,210.0,593.0,,208.0,52.0,,10.1016/j.msea.2018.12.077,,0.08483443146791846
701,Mo1 Nb1 Ta1 Ti1,ANNEAL,C,1000.0,,10.0,BCC,,539.0,,,179.0,,,10.1016/j.actamat.2019.06.006,,0.21774170743432403
251,Al1 Cr1 Mo1 Nb1 Ti1,,,800.0,6.6,6.565952966,BCC,,860.0,,,170.0203827,2.0,,https://doi.org/10.1016/j.dib.2018.11.111,Data in Brief 21 (2018) 2664¡V2678,0.3474171955352851
726,Mo1 Nb1 Ta1 V1 W1,CAST,C,1200.0,,12.4,BCC,,735.0,,,229.0,40.0,,10.1016/j.intermet.2011.01.004,,0.2969205101377146
461,Cr1 Mo1 Nb1 Ti1,ANNEAL,C,400.0,,7.6,BCC,,1115.0,,,196.0,,,10.1016/j.actamat.2019.06.006,,0.4504304337463289
455,Cr0.5 Fe0.5 Ni1 Ti0.15,WROUGHT,T,25.0,,7.8,FCC,335.0,672.0,982.0,,212.0,37.0,,10.1016/j.msea.2019.138181,,0.271470180697339
865,Mo1 Nb1 Ta1 Ti0.25 W1,,C,25.0,,13.09564737,BCC,478.3,1109.0,1197.0,,241.768928,2.5,,https://doi.org/10.1016/j.dib.2018.11.111,Data in Brief 21 (2018) 2664¡V2678,0.44800659284724553
269,Al1 Nb1.5 Ta0.5 Ti1.5 Zr0.5,,C,25.0,6.8,6.848966848,BCC,408.0,1280.0,1367.0,,105.1027635,4.0,,https://doi.org/10.1016/j.dib.2018.11.111,Data in Brief 21 (2018) 2664¡V2678,0.517086058471122
201,Al1 Nb1 Ti1 V1,ANNEAL,C,1000.0,,5.5,BCC,,110.0,,,104.0,,,10.1016/j.jallcom.2015.08.224,,0.04443708314986205
161,Al1 Cr1 Mo1 Nb1 Ti1,CAST,C,800.0,,6.6,BCC,,860.0,1000.0,,170.0,2.0,,10.1016/j.jallcom.2015.11.050,,0.3474171955352851
555,Hf1 Mo1 Nb1 Ta1 Zr1,CAST,C,25.0,,10.9,BCC,,1524.0,,,141.0,16.0,,10.3390/e21010015,,0.6156555883671796
729,Mo1 Nb1 Ta1 W1,CAST,C,25.0,,13.7,BCC,,996.0,1148.0,,250.0,2.0,,10.1016/j.msea.2017.12.004,,0.4023575892478418
401,Co1 Cr1 Ni1,WROUGHT,T,25.0,,8.3,FCC,468.0,1100.0,,,,,,10.1016/j.actamat.2018.12.015,,0.44437083149862044
702,Mo1 Nb1 Ta1 Ti1 V1,CAST,C,25.0,,9.4,BCC,,1400.0,2450.0,,171.0,,,10.1016/j.jallcom.2016.11.188,,0.5655628764527897
476,Fe1 Ni1,,C,25.0,8.375,8.372690058,FCC,,185.0,,,205.7010234,35.8,,,Prof.Yeh-3dtransitional,0.07473509438840435
771,Mo1 Nb1 Ta1 W1,,,1200.0,13.8,13.65986331,BCC,,506.0,,,250.0231927,40.0,,https://doi.org/10.1016/j.dib.2018.11.111,Data in Brief 21 (2018) 2664¡V2678,0.20441058248936542
105,Al0.5 Mo1 Nb1 Ti1 V1,CAST,C,25.0,,6.8,BCC,487.0,1625.0,1800.0,,156.0,11.0,,10.3390/e16020870,,0.6564569101684166
565,Hf1 Mo1 Nb1 Ti1 Zr1,ANNEAL,C,800.0,,8.7,BCC,,825.0,1095.0,,128.0,,,10.1016/j.matdes.2015.05.019,,0.33327812362396536
389,Co1 Cr1 Fe1 Ni1,WROUGHT,T,20.0,,8.2,FCC,,446.0,664.0,189.0,226.0,65.0,,10.1007/s40843-018-9373-y,,0.18017217349853157
1,Al0.108 Co0.514 Cr0.514 Cu0.108 Fe0.514 Ni1,WROUGHT,T,25.0,,8.0,FCC,,719.0,1048.0,,209.0,30.0,,10.1016/j.msea.2017.04.111,,0.2904569344068256
813,Nb1 Ta1 Ti1 W1,ANNEAL,C,200.0,,12.1,BCC,,869.0,,,198.0,,,10.1016/j.actamat.2019.06.006,,0.35105295688391014
561,Hf1 Mo1 Nb1 Ti1 Zr1,CAST,C,800.0,,8.7,BCC,,829.0,,,128.0,50.0,,10.3390/e21010015,,0.3348940175566876
80,Al0.511 Co0.511 Cr0.511 Fe0.511 Ni1,,T,-70.0,,7.0,,,580.0,1034.0,,,4.0,,10.1016/j.actamat.2016.11.016,,0.23430462024472715
205,Al22.5 Cu20 Fe15 Ni20 Ti22.5,,C,25.0,5.9,5.879319466,FCC,516.0,980.0,1326.0,140.0,131.1704646,7.0,,https://doi.org/10.1016/j.dib.2018.11.111,Data in Brief 21 (2018) 2664¡V2678,0.39589401351695275
34,Al0.278 Co0.694 Cr0.222 Fe0.417 Ni1 Ti0.167,ANNEAL,T,800.0,,7.4,FCC,,445.0,536.0,,,20.0,,10.3390/e21020169,,0.17976820001535102
775,Mo1 Nb1 Ta1 W1,CAST,C,25.0,13.8,13.65986331,BCC,454.0,1058.0,,,250.0231927,2.1,2.1,,Prof.Yeh-RHEA,0.4274039452050368
508,Hf0.5 Nb0.667 Ta0.333 Ti1 Zr0.833,WROUGHT,C,-153.0,,8.4,BCC,,1640.0,,,100.0,,,10.1016/j.msea.2017.10.073,,0.6625165124161251
427,Co1 Cr1 Cu1 Fe1 Ni1 Ti1,,C,25.0,7.4,7.431738253,FCC,,1272.0,1272.0,191.0,184.9488198,2.0,,https://doi.org/10.1016/j.dib.2018.11.111,Data in Brief 21 (2018) 2664¡V2678,0.5138542706056775
454,Co1 Mn1 Ni1,,T,25.0,8.4,8.372859777,FCC,,231.0,653.0,,202.1994178,38.0,,https://doi.org/10.1016/j.dib.2018.11.111,Data in Brief 21 (2018) 2664¡V2678,0.09331787461471029
366,Co1 Cr1 Fe1 Mn1 Ni1,WROUGHT,T,25.0,,8.0,FCC,,290.65,619.0,,,,,10.1007/s11661-019-05231-y,,0.11741489288643094
91,Al0.5 Co1 Cr1 Cu1 Fe1 Ni1,CAST,C,1100.0,,7.6,FCC,,80.0,,,185.0,,,10.1007/s11661-005-0218-9,,0.032317878654445124
339,Co1 Cr1 Fe1 Mn1 Ni1,WROUGHT,T,25.0,,8.0,FCC,,1300.0,,,220.0,0.7,,10.1016/j.msea.2019.04.025,,0.5251655281347333
564,Hf1 Mo1 Nb1 Ti1 Zr1,ANNEAL,C,25.0,,8.7,BCC,,1575.0,1640.0,,128.0,10.0,,10.1016/j.matdes.2015.05.019,,0.6362582360093884
345,Co1 Cr1 Fe1 Mn1 Ni1,WROUGHT,T,25.0,,8.0,FCC,,378.7,700.0,,220.0,57.5,,10.1016/j.msea.2019.01.050,,0.1529847580804796
776,Mo1 Nb1 Ti1 V1,,C,25.0,7.3,7.343754914,BCC,441.0,1200.0,,,166.5144243,26.0,,https://doi.org/10.1016/j.dib.2018.11.111,Data in Brief 21 (2018) 2664¡V2678,0.48476817981667686
241,Al1 Cr0.5 Nb1 Ti1 V1,,C,25.0,5.6,5.637471918,BCC,,1300.0,1430.0,,118.5332335,1.0,,https://doi.org/10.1016/j.dib.2018.11.111,Data in Brief 21 (2018) 2664¡V2678,0.5251655281347333
13,Al0.1 Co1 Cr1 Fe1 Ni1,WROUGHT,T,25.0,,8.0,FCC,,356.0,,,220.0,42.4,,10.1016/j.actamat.2018.12.012,,0.1438145600122808
315,Co1 Cr0.429 Fe0.571 Mo0.286 Ni0.571,CAST,T,25.0,,8.6,FCC,,350.0,720.0,,234.0,21.9,,10.1016/j.scriptamat.2017.05.019,,0.14139071911319742
600,Hf1 Nb1 Ta1 Ti1 Zr1,WROUGHT,T,25.0,,9.9,BCC,,972.0,1000.0,,107.0,,,10.1016/j.jallcom.2019.04.291,,0.39266222565150827
387,Co1 Cr1 Fe1 Ni1,ANNEAL,T,25.0,,8.2,FCC,,190.0,453.0,,226.0,39.0,,10.1016/j.actamat.2015.08.076,,0.07675496180430717
273,Al1 Nb1 Ti1 V1,,,800.0,5.5,5.496265861,BCC,,685.0,,,103.9545112,50.0,,https://doi.org/10.1016/j.dib.2018.11.111,Data in Brief 21 (2018) 2664¡V2678,0.2767218359786864
166,Al1 Cr1 Mo1 Nb1 Ti1,ANNEAL,C,1000.0,,6.6,BCC,,550.0,,,,,,10.1007/s11661-017-4386-1,,0.22218541574931022
861,Co1 Ni1,,C,25.0,8.875,8.870783937,FCC,,107.0,,,204.5271493,42.4,,,Prof.Yeh-3dtransitional,0.043225162700320355
646,Hf1 Nb1 Ta1 Ti1 Zr1,,,600.0,9.9,9.893530612,BCC,,675.0,,,106.9115089,50.0,,https://doi.org/10.1016/j.dib.2018.11.111,Data in Brief 21 (2018) 2664¡V2678,0.27268210114688074
484,Hf0.25 Nb0.25 Ti1 V0.5 Zr0.5,CAST,C,800.0,,6.7,BCC,322.5,135.0,,,100.0,50.0,,10.1007/s40195-019-00921-3,,0.054536420229376145
850,Nb1 Ti1 V2 Zr1,,,600.0,6.3,6.404764627,BCC,,571.0,,,104.6359102,50.0,,https://doi.org/10.1016/j.dib.2018.11.111,Data in Brief 21 (2018) 2664¡V2678,0.23066885889610209
504,Hf0.5 Nb0.667 Ta0.333 Ti1 Zr0.833,WROUGHT,C,-269.0,,8.4,BCC,,2250.0,,,100.0,,,10.1016/j.msea.2017.10.073,,0.9089403371562691
243,Al1 Cr1 Fe1 Ni1,,C,25.0,6.3,6.260628877,BCC,472.0,1406.0,2927.0,,178.9440311,29.0,,https://doi.org/10.1016/j.dib.2018.11.111,Data in Brief 21 (2018) 2664¡V2678,0.567986717351873
566,Hf1 Mo1 Nb1 Ti1 Zr1,ANNEAL,C,1000.0,,8.7,BCC,,635.0,654.0,,128.0,,,10.1016/j.matdes.2015.05.019,,0.2565231618196582
562,Hf1 Mo1 Nb1 Ti1 Zr1,CAST,C,1000.0,,8.7,BCC,,721.0,,,128.0,50.0,,10.3390/e21010015,,0.2912648813731867
686,Mo1 Nb0.667 Ti0.667 V0.667 Zr0.667,ANNEAL,C,25.0,,7.4,BCC,,1603.0,,,156.0,,20.0,10.1016/j.matdes.2015.06.072,,0.6475694935384442
189,Al1 Mo1 Nb1 Ti1,ANNEAL,C,1200.0,,6.5,BCC,,200.0,,,151.0,,,10.1007/s11661-017-4386-1,,0.08079469663611281
782,Mo1 Nb1 Ti1 V0.75 Zr1,,C,25.0,7.2,7.163833007,BCC,,1708.0,3929.0,,141.0583056,29.0,,https://doi.org/10.1016/j.dib.2018.11.111,Data in Brief 21 (2018) 2664¡V2678,0.6899867092724034
699,Mo1 Nb1 Ta1 Ti1,ANNEAL,C,600.0,,10.0,BCC,,593.0,,,179.0,,,10.1016/j.actamat.2019.06.006,,0.23955627552607447
475,Fe1 Mn1 Ni1,,T,25.0,8.1,8.058794341,FCC,,221.0,602.0,,203.0095102,36.0,,https://doi.org/10.1016/j.dib.2018.11.111,Data in Brief 21 (2018) 2664¡V2678,0.08927813978290465
681,Mo1.7 Nb1 Ti1 V1 Zr1,,C,25.0,7.5,7.464302832,BCC,,1645.0,,,161.2548363,15.0,,https://doi.org/10.1016/j.dib.2018.11.111,Data in Brief 21 (2018) 2664¡V2678,0.6645363798320278
510,Hf0.5 Nb0.667 Ta0.333 Ti1 Zr0.833,WROUGHT,C,-103.0,,8.4,BCC,,1380.0,,,100.0,,,10.1016/j.msea.2017.10.073,,0.5574834067891784
58,Al0.3 Co1 Cr1 Fe1 Ni1,WROUGHT,T,25.0,,7.6,FCC,,159.0,410.0,,210.0,,,10.1016/j.actamat.2018.12.010,,0.06423178382570968
474,Fe1 Mn1 Ni1,WROUGHT,T,25.0,,8.1,FCC,,221.0,602.0,,203.0,49.0,,10.1016/j.actamat.2014.08.026,,0.08927813978290465
560,Hf1 Mo1 Nb1 Ti1 Zr1,CAST,C,25.0,,8.7,BCC,,1351.0,,,128.0,9.0,,10.3390/e21010015,,0.545768175776942
747,Mo2 Nb1 Ti1 V1 Zr1,,C,25.0,7.6,7.588602845,BCC,,1765.0,,,168.7989452,12.0,,https://doi.org/10.1016/j.dib.2018.11.111,Data in Brief 21 (2018) 2664¡V2678,0.7130131978136955
252,Al1 Cr1 Mo1 Nb1 Ti1,,,1000.0,6.6,6.565952966,BCC,,594.0,,,170.0203827,15.0,,https://doi.org/10.1016/j.dib.2018.11.111,Data in Brief 21 (2018) 2664¡V2678,0.23996024900925506
21,Al0.25 Co1 Fe1 Ni1,,C,25.0,7.9,7.886957534,FCC,138.0,158.0,,,191.8170678,,,https://doi.org/10.1016/j.dib.2018.11.111,Data in Brief 21 (2018) 2664¡V2678,0.06382781034252911
313,Co1 Cr0.2 Fe1 Ni1 Si0.2,WROUGHT,T,25.0,,7.8,FCC,318.2,705.0,1070.0,,195.0,10.0,,10.1016/j.jmmm.2019.01.096,,0.28480130564229766
459,Cr1 Mo1 Nb1 Ti1,ANNEAL,C,20.0,,7.6,BCC,,1630.0,,,196.0,,,10.1016/j.actamat.2019.06.006,,0.6584767775843194
160,Al1 Cr1 Mo1 Nb1 Ti1,CAST,C,600.0,,6.6,BCC,,1060.0,1170.0,,170.0,3.0,,10.1016/j.jallcom.2015.11.050,,0.4282118921713979
276,Al1 Nb1 Ti1 V1,,C,25.0,5.5,5.496265861,BCC,,1000.0,1280.0,,103.9545112,5.0,,https://doi.org/10.1016/j.dib.2018.11.111,Data in Brief 21 (2018) 2664¡V2678,0.40397348318056403
191,Al1 Nb1 Ta1 Ti1,CAST,C,20.0,,8.2,BCC,,1152.0,,,120.0,,,10.1016/j.actamat.2019.06.006,,0.4653774526240098
385,Co1 Cr1 Fe1 Ni1,WROUGHT,T,25.0,,8.2,FCC,,172.0,504.0,210.0,226.0,,,10.1016/j.actamat.2019.04.017,,0.06948343910705701
805,Nb1 Ta1 Ti1 V1,CAST,C,25.0,,9.2,BCC,,1092.0,,,134.0,,,10.1016/j.proeng.2012.03.043,,0.44113904363317596
413,Co1 Mn1 Ni1,WROUGHT,T,25.0,,8.4,FCC,,333.0,569.0,190.0,202.0,38.0,,10.1016/j.actamat.2019.04.017,,0.13452316989912783
491,Hf0.25 Ti1 V0.5 Zr0.5,CAST,C,800.0,,6.5,BCC,338.3,85.0,,,100.0,50.0,,10.1007/s40195-019-00921-3,,0.034337746070347945
343,Co1 Cr1 Fe1 Mn1 Ni1,WROUGHT,T,25.0,,8.0,FCC,,320.0,,,220.0,,,10.1016/j.msea.2019.04.025,,0.1292715146177805
769,Mo1 Nb1 Ta1 W1,,,800.0,13.8,13.65986331,BCC,,552.0,,,250.0231927,40.0,,https://doi.org/10.1016/j.dib.2018.11.111,Data in Brief 21 (2018) 2664¡V2678,0.22299336271567136
308,Co1 Cr0.25 Ni1,WROUGHT,T,25.0,,8.7,FCC,,745.0,824.0,223.0,213.0,36.0,,10.1016/j.actamat.2019.04.017,,0.30096024496952023
661,Mo0.1 Nb1 Ti1 V0.3 Zr1,ANNEAL,C,25.0,,6.6,BCC,,932.0,,,102.0,,45.0,10.1016/j.matdes.2015.06.072,,0.3765032863242857
130,Al1 Co0.5 Cr0.5 Cu0.5 Fe0.5 Ni0.5,CAST,C,500.0,,6.3,BCC,,1120.0,,,156.0,,,10.1007/s11661-005-0218-9,,0.4524503011622317
663,Mo0.3 Nb1 Ti1 V0.3 Zr1,ANNEAL,C,25.0,,6.8,BCC,,1312.0,,,112.0,,50.0,10.1016/j.matdes.2015.06.072,,0.5300132099329
99,Al0.5 Co1 Cr1 Cu1 Fe1 Ni1,,,1100.0,7.6,7.621679625,FCC,,80.0,,,188.9516251,,,https://doi.org/10.1016/j.dib.2018.11.111,Data in Brief 21 (2018) 2664¡V2678,0.032317878654445124
372,Co1 Cr1 Fe1 Mo0.15 Ni1,WROUGHT,T,25.0,,8.3,,,952.0,1122.0,,,,14.2,10.1016/j.msea.2019.05.078,,0.384582755987897
87,Al0.5 Co1 Cr1 Cu1 Fe1 Ni1,CAST,C,300.0,,7.6,FCC,,411.0,,,,27.0,,10.1007/s11661-005-0218-9,,0.16603310158721182
458,Cr1 Fe1 Ni1 Ti0.6,CAST,C,25.0,,7.2,BCC,718.2,1923.15,,,204.0,,,10.1557/jmr.2019.40,,0.7769016041787018
330,Co1 Cr1 Fe1 Mn1 Ni1,ANNEAL,C,25.0,,8.0,FCC,,230.0,,,220.0,,75.0,10.1134/S0031918X17060084,,0.09291390113152974
214,Al1 Co1 Cr1 Fe1 Mo0.1 Ni1,,C,25.0,6.8,6.803137068,BCC,,1804.0,2280.0,,187.8028973,9.0,,https://doi.org/10.1016/j.dib.2018.11.111,Data in Brief 21 (2018) 2664¡V2678,0.7287681636577376
466,Cu1 Mn1 Ni1 Zn0.25,CAST,C,25.0,,8.3,FCC,109.0,140.0,,,169.0,65.0,,10.1016/j.jallcom.2015.07.285,,0.056556287645278966
121,Al0.8 Co1 Cr1 Fe1 Ni1 Ti0.2,,C,25.0,,6.8,,,968.0,,,,30.1,,10.1016/j.jallcom.2018.01.247,,0.391046331718786
614,Hf1 Nb1 Ti1 Zr1,CAST,C,1000.0,,8.4,BCC,,154.0,,,89.0,51.0,,10.1007/s12598-019-01310-6,,0.06221191640980686
20,Al0.25 Co1 Cr1 Cu0.75 Fe1 Ni1 Ti0.5,,C,25.0,7.455,7.458566983,FCC,,750.0,,102.5,189.296876,38.5,,,Prof.Yeh-3dtransitional,0.30298011238542305
700,Mo1 Nb1 Ta1 Ti1,ANNEAL,C,800.0,,10.0,BCC,,564.0,,,179.0,,,10.1016/j.actamat.2019.06.006,,0.22784104451383813
71,Al0.451 Co0.451 Cr0.451 Fe0.451 Ni1,,T,-70.0,,7.1,,,570.0,1143.0,,,18.0,,10.1016/j.actamat.2016.11.016,,0.2302648854129215
106,Al0.5 Mo1 Nb1 Ti1 V1,,C,25.0,6.8,6.817877503,BCC,487.0,1625.0,,,155.5890876,11.0,,https://doi.org/10.1016/j.dib.2018.11.111,Data in Brief 21 (2018) 2664¡V2678,0.6564569101684166
270,Al1 Nb1 Ta1 Ti1 V1,,C,25.0,7.9,7.891870036,BCC,,993.0,,121.0,121.5333728,,,https://doi.org/10.1016/j.dib.2018.11.111,Data in Brief 21 (2018) 2664¡V2678,0.4011456687983001
860,Nb1 Ti1 V1 Zr1,CAST,C,25.0,6.521,6.458317279,BCC,,1051.0,,,100.1988131,50.0,50.0,,Prof.Yeh-RHEA,0.42457613082277285
435,Co1 Cr1 Fe1 Mn1 Ni1,,C,25.0,8.025,8.027647867,FCC,144.0,230.0,,,219.8823361,,,,Prof.Yeh-3dtransitional,0.09291390113152974
102,Al0.5 Hf1 Nb1 Ta1 Ti1 Zr1,CAST,C,25.0,,9.3,BCC,396.0,1302.0,,97.0,104.0,46.0,,10.1016/j.jallcom.2014.11.064,,0.5259734751010944
