Repository: azuredg01/alloy-textualization

本專案用於將合金（Alloy）資料集轉換為可供 Transformer-based 模型
（如 RoBERTa、MatSciBERT）進行 **性質回歸（Regression）**
與 **結構分類（Classification）** 的訓練資料，
並透過 **HuggingFace Accelerate + Distributed Data Parallel (DDP)** 進行多 GPU 訓練。

## Pipeline
                                 Dataset
                               (CSV files)
                                    │
                                    ▼
        ┌──────────────────────────────────────────────────────────┐
        │               Step 1: **data_process.ipynb**             │
        │               - 資料清理                                 │
        │               - 欄位命名統一（PROPERTY: ...）             │
        │               - 缺失值 / 異常值處理                       │
        └──────────────────────────────────────────────────────────┘
                                     │
                    ┌────────────────┴────────────────┐
                    │                                 │
                    ▼                                 ▼
        ┌────────────────────────────┐ ┌────────────────────────────┐
        │ Step 2 (Regression)        │ │ Step 2 (Classification)    │
        │ **convertToPKL.py**        │ │ **convertToPKL_class.py**  │
        │ - Train/Val split          │ │ - Train/Val split          │
        │ - Target normalization     │ │ - Class label              │
        └────────────────────────────┘ └────────────────────────────┘
                    │                               │
                    │                               │
                    ▼                               ▼
        ┌────────────────────────────┐ ┌────────────────────────────┐
        │ Step 3 (Regression)        │ │ Step 3 (Classification)    │
        │ **generate_text.py**       │ │ **generate_text_class.**   │
        │ - Natural language text    │ │ - Natural language text    │
        │ - Remove target leakage    │ │ - Integer class target     │
        │ - target, target_raw       │ │ - target, target_raw       │
        └────────────────────────────┘ └────────────────────────────┘
                    │                               │
                    ▼                               ▼
            Train / Val CSV Files          Train / Val CSV Files
                    │                               │
                    └──────────────┬────────────────┘
                                   ▼
        ┌──────────────────────────────────────────────────────────┐
        │               Step 4: **config/*.yaml**                  │
        │               - Dataset paths (train / val pkl)          │
        │               - Model backbone                           │
        │               - Optimizer / Scheduler                    │
        │               - Metrics & Early Stopping                 │
        └──────────────────────────────────────────────────────────┘
                                     │
                     ┌───────────────┴──────────────────┐
                     │                                  │
                     ▼                                  ▼
        ┌────────────────────────────┐ ┌────────────────────────────┐
        │ Step 5 (Regression)        │ │ Step 5 (Classification)    │
        │ **run_regression.sh**      │ │ **run_class.sh**           │
        │ → main_DDP_v3.py           │ │ → main_DDP_class.py        │
        │ - MSE / MAE / R2           │ │ - Accuracy / AUC           │
        └────────────────────────────┘ └────────────────────────────┘
                                      │
                                      ▼
                              training_output/

## Step 1: Data Preprocessing

**Script :**
```
data_process.ipynb
```
- 清理原始合金資料
- 統一欄位格式（如 `PROPERTY: Microstructure`）
- 確保每一列資料對應一筆 alloy sample

```
output:

all_data/
└── all_data_xxx.csv
```

## Step 2: Dataset Conversion
```python

# 反開需要的 target:

target_dict = {
    'all_data_YS': 'PROPERTY: YS (MPa)',
    'all_data_YM': 'PROPERTY: Calculated Young modulus (GPa)',
    ...
}
```

### Regression :
```bash
python convertToPKL.py
```
- 固定 random seed 切分 train / val
- 僅使用 **training set** 的統計量做 target normalization

```
output:

all_data/<target>/
├── tr_<target>_convert.csv
└── vl_<target>_convert.csv
```

### Classification :
```bash
python convertToPKL_class.py
```
- 固定 random seed 切分 train / val
- 將類別（如 FCC / BCC / Other）轉成 label

```
output:

all_data/all_data_Micro_other/
├── tr_<target>_convert.csv
└── vl_<target>_convert.csv
```

## Step 3: Text Generation
```python

# 反開需要的 target:

target_dict = {
    'all_data_YS': 'PROPERTY: YS (MPa)',
    'all_data_YM': 'PROPERTY: Calculated Young modulus (GPa)',
    ...
}
```

### Regression :
```bash
python generate_text.py
```

### Classification :
```bash
python generate_text_class.py
```
**Output PKL fields**
- `text`
- `target`（normalized or class label）

File: data/all_data/all_data_Micro_other.csv (part 1 of 3)
FORMULA,PROPERTY: Processing method,PROPERTY: Type of test,Measuremet T (?°C),PROPERTY: Exp. Density (g/cm$^3$),PROPERTY: Calculated Density (g/cm$^3$),PROPERTY: Microstructure,PROPERTY: HV,PROPERTY: YS (MPa),PROPERTY: UTS (MPa),PROPERTY: Exp. Young modulus (GPa),PROPERTY: Calculated Young modulus (GPa),PROPERTY: Elongation (%),PROPERTY: Elongation plastic (%),Others: DOI,Others: Reference
Al0.053 Cu1 Mn1 Ni1,CAST,C,25.0,,8.3,0,166.0,330.0,,,173.0,45.0,,10.1016/j.jallcom.2015.07.285,
Al0.108 Co0.514 Cr0.514 Cu0.108 Fe0.514 Ni1,WROUGHT,T,25.0,,8.0,0,,719.0,1048.0,,209.0,30.0,,10.1016/j.msea.2017.04.111,
Al0.10 Co1 Cr1 Fe1 Mn1 Ni1,,,25.0,7.9,7.879317948,0,180.0,,,,215.7108266,,,https://doi.org/10.1016/j.dib.2018.11.111,Data in Brief 21 (2018) 2664¡V2678
Al0.133 Co1 Cr0.667 Fe0.667 Ni1 Ti0.333,ANNEAL,,25.0,,7.6,0,487.0,,,,201.0,,,10.1016/j.actamat.2011.06.041,
Al0.143 Cr0.343 Fe1 Mn0.8 Ni0.571,CAST,T,25.0,,7.5,0,,280.0,556.0,,204.0,48.0,48.2,10.1016/j.msea.2019.05.056,
Al0.143 Cr0.343 Fe1 Mn0.8 Ni0.571,CAST,T,25.0,,7.5,0,,1253.0,1392.0,,204.0,6.78,8.2,10.1016/j.msea.2019.05.056,
Al0.15 Cr0.5 Cu0.25 Fe0.5 Ni1,WROUGHT,T,25.0,,7.8,0,107.0,62.0,169.0,16.6,200.0,98.0,,10.1016/j.matchar.2019.109792,
Al0.15 Hf0.15 Nb0.3 Ti0.4,ANNEAL,C,25.0,7.07,7.062829579,2,,830.0,,,99.54532257,50.0,50.0,,Prof.Yeh-RHEA
Al0.167 Co1 Cr1 Fe1 Ni1 Ti0.083,ANNEAL,T,25.0,,7.8,0,,210.0,503.0,,214.0,70.0,,10.1016/j.actamat.2015.08.076,
Al0.195 Mo0.07 Nb0.215 Ti0.185 V0.24 Zr0.095,CAST,C,25.0,5.97,6.029984581,2,,1209.0,,,114.4923257,1.0,1.0,,Prof.Yeh-RHEA
Al0.1 Co1 Cr1 Fe1 Mn1 Ni1,CAST,,25.0,,7.9,0,180.0,,,,,,12.6,10.1016/j.actamat.2013.09.037,
Al0.1 Co1 Cr1 Fe1 Ni1,WROUGHT,T,25.0,,8.0,0,,1198.0,,,220.0,1.5,,10.1016/j.actamat.2018.12.012,
Al0.1 Co1 Cr1 Fe1 Ni1,WROUGHT,T,25.0,,8.0,0,,1403.0,,,220.0,1.2,,10.1016/j.actamat.2018.12.012,
Al0.1 Co1 Cr1 Fe1 Ni1,WROUGHT,T,25.0,,8.0,0,,711.0,928.0,,220.0,30.3,,10.1016/j.actamat.2018.12.012,
Al0.1 Co1 Cr1 Fe1 Ni1,WROUGHT,T,25.0,,8.0,0,,356.0,,,220.0,42.4,,10.1016/j.actamat.2018.12.012,
Al0.1 Co1 Cr1 Fe1 Ni1,ANNEAL,C,23.0,,7.983409687,2,,366.0,715.0,,220.2655703,46.0,,,Paper_Collection_5_element
Al0.1 Cr0.5 Cu0.5 Fe0.5 Ni1,,,25.0,,8.0,0,,,,,197.0,,,10.1063/1.3587228,
Al0.20 Co1 Cr1 Fe1 Mn1 Ni1,,T,25.0,7.7,7.739021059,0,171.0,220.0,,,211.7652315,56.0,,https://doi.org/10.1016/j.dib.2018.11.111,Data in Brief 21 (2018) 2664¡V2678
Al0.20 Co1 Cr1 Fe1 Mn1 Ni1,,C,25.0,7.735,7.739021059,0,170.5,219.5,,,211.7652315,58.0,,,Prof.Yeh-3dtransitional
Al0.225 Hf0.05 Mo0.105 Nb0.185 Ti0.175 V0.26,CAST,C,25.0,6.27,6.429196025,2,,876.0,,,124.5215411,1.0,1.0,,Prof.Yeh-RHEA
Al0.242 Co0.515 Cr0.515 Cu0.242 Fe0.515 Ni1,CAST,T,25.0,,7.7,2,,357.0,459.0,,,9.0,,10.1007/s11837-013-0756-3,
Al0.242 Co0.515 Cr0.515 Cu0.242 Fe0.515 Ni1,ANNEAL,T,25.0,,7.7,2,,365.0,365.0,,,0.1,,10.1007/s11837-013-0756-3,
Al0.245 Mo0.1 Nb0.19 Ti0.15 V0.315,CAST,C,25.0,5.87,5.907716601,2,,843.0,,,125.9258887,1.0,1.0,,Prof.Yeh-RHEA
Al0.255 Hf0.06 Nb0.205 Ti0.09 V0.34 Zr0.05,CAST,C,25.0,6.0,6.242562835,2,,1495.0,,,98.90261279,1.0,1.0,,Prof.Yeh-RHEA
Al0.25 Co0.5 Cr0.5 Cu0.5 Fe0.5 Ni0.5 V1,CAST,,25.0,,7.2,1,587.0,,,,171.0,,,10.1007/s11661-006-0081-3,
Al0.25 Co1 Cr1 Cu0.5 Fe1 Ni1 Ti0.5,CAST,,25.0,,7.4,0,,,,,192.0,,,10.1016/j.jallcom.2008.11.059,
Al0.25 Co1 Cr1 Cu0.75 Fe1 Ni1 Ti0.5,CAST,C,25.0,,7.5,0,,750.0,1970.0,103.0,189.0,,39.0,10.1016/j.jallcom.2008.11.059,
Al0.25 Co1 Cr1 Cu1 Fe1 Mn1 Ni1 Ti1 V1,CAST,C,25.0,,7.1,1,,1465.0,2016.0,190.0,174.0,2.0,,10.1016/j.msea.2006.11.049,
Al0.25 Co1 Cr1 Fe1 Ni1,ANNEAL,,25.0,,7.7,0,110.0,,,,213.0,,,10.1016/j.jallcom.2009.08.090,
Al0.25 Co1 Cr1 Fe1 Ni1,ANNEAL,,25.0,,7.7,0,113.0,,,,213.0,,,10.1016/j.jallcom.2009.08.090,
Al0.25 Co1 Fe1 Ni1,CAST,C,25.0,,7.9,0,138.0,158.0,,,192.0,,,10.1016/j.jmmm.2014.07.023,
Al0.25 Co1 Cr1 Cu0.5 Fe1 Ni1 Ti0.5,,,25.0,7.4,7.391081495,0,,,,,192.0025671,,,https://doi.org/10.1016/j.dib.2018.11.111,Data in Brief 21 (2018) 2664¡V2678
Al0.25 Co1 Cr1 Cu0.75 Fe1 Ni1 Ti0.5,,C,25.0,7.5,7.458566983,0,,750.0,1970.0,195.0,189.296876,39.0,,https://doi.org/10.1016/j.dib.2018.11.111,Data in Brief 21 (2018) 2664¡V2678
Al0.25 Co1 Cr1 Cu0.75 Fe1 Ni1 Ti0.5,,C,25.0,7.455,7.458566983,0,,750.0,,102.5,189.296876,38.5,,,Prof.Yeh-3dtransitional
Al0.25 Co1 Cr1 Fe1 Ni1,,,25.0,7.7,7.719849722,0,110.0,,,,212.7722739,,,https://doi.org/10.1016/j.dib.2018.11.111,Data in Brief 21 (2018) 2664¡V2678
Al0.25 Co1 Cr1 Fe1 Ni1,,,25.0,7.7,7.719849722,0,113.0,,,,212.7722739,,,https://doi.org/10.1016/j.dib.2018.11.111,Data in Brief 21 (2018) 2664¡V2678
Al0.25 Co1 Fe1 Ni1,,C,25.0,7.9,7.886957534,0,138.0,158.0,,,191.8170678,,,https://doi.org/10.1016/j.dib.2018.11.111,Data in Brief 21 (2018) 2664¡V2678
Al0.25 Co1 Fe1 Ni1,,C,25.0,7.885,7.886957534,0,137.5,160.5,,,191.8170678,,,,Prof.Yeh-3dtransitional
Al0.25 Cr0.417 Fe0.417 Ni1,CAST,T,25.0,,7.3,0,,441.0,757.0,,196.0,45.0,,10.1016/j.jallcom.2018.08.176,
Al0.25 Cr0.5 Nb0.5 Ti1 V0.25,CAST,C,25.0,,5.8,1,,1240.0,,,134.0,,,10.1016/j.matlet.2016.11.030,
Al0.25 Cr1 Cu1 Fe1 Ni2,,C,,,7.96333292,0,,,,,195.3236324,,,,Paper_Collection_5_element
Al0.25 Mo1 Nb1 Ti1 V1,CAST,C,25.0,,7.1,1,460.0,1250.0,1500.0,,161.0,13.0,,10.3390/e16020870,
Al0.25 Mo1 Nb1 Ti1 V1,,C,25.0,7.1,7.065041148,1,460.0,1250.0,,,160.7240221,13.0,,https://doi.org/10.1016/j.dib.2018.11.111,Data in Brief 21 (2018) 2664¡V2678
Al0.25 Mo1 Nb1 Ti1 V1,CAST,C,25.0,7.1,7.065041148,1,460.0,1250.0,,164.0,160.7240221,13.0,12.0,,Prof.Yeh-RHEA
Al0.25 Nb1 Ta1 Ti1 V1,CAST,C,25.0,,8.8,1,,1330.0,,,130.0,,,10.1016/j.proeng.2012.03.043,
Al0.25 Nb1 Ta1 Ti1 V1,,C,25.0,8.8,8.794810956,1,,1330.0,,130.0,130.4925823,,,https://doi.org/10.1016/j.dib.2018.11.111,Data in Brief 21 (2018) 2664¡V2678
Al0.25 Nb1 Ta1 Ti1 V1,CAST,C,25.0,8.8,8.794810956,1,,1330.0,,92.0,130.4925823,50.0,50.0,,Prof.Yeh-RHEA
Al0.278 Co0.556 Cr0.556 Cu0.556 Fe0.556 Ni0.556 V1,CAST,,25.0,,7.2,1,597.0,,,,172.0,,,10.1007/s11661-006-0081-3,
Al0.278 Co0.694 Cr0.222 Fe0.417 Ni1 Ti0.167,ANNEAL,T,23.0,,7.4,0,,520.0,696.0,,,,,10.3390/e21020169,
Al0.278 Co0.694 Cr0.222 Fe0.417 Ni1 Ti0.167,ANNEAL,T,600.0,,7.4,0,,470.0,561.0,,,,,10.3390/e21020169,
Al0.278 Co0.694 Cr0.222 Fe0.417 Ni1 Ti0.167,ANNEAL,T,700.0,,7.4,0,,461.0,560.0,,,12.0,,10.3390/e21020169,
Al0.278 Co0.694 Cr0.222 Fe0.417 Ni1 Ti0.167,ANNEAL,T,800.0,,7.4,0,,445.0,536.0,,,20.0,,10.3390/e21020169,
Al0.278 Co0.694 Cr0.222 Fe0.417 Ni1 Ti0.167,ANNEAL,T,900.0,,7.4,0,,219.0,312.0,,,18.0,,10.3390/e21020169,
Al0.278 Co0.694 Cr0.222 Fe0.417 Ni1 Ti0.167,ANNEAL,T,23.0,,7.4,0,,627.0,1197.0,,,11.0,,10.3390/e21020169,
Al0.278 Co0.694 Cr0.222 Fe0.417 Ni1 Ti0.167,ANNEAL,T,600.0,,7.4,0,,594.0,1006.0,,185.0,49.0,,10.3390/e21020169,
Al0.278 Co0.694 Cr0.222 Fe0.417 Ni1 Ti0.167,ANNEAL,T,700.0,,7.4,0,,547.0,840.0,,185.0,11.0,,10.3390/e21020169,
Al0.278 Co0.694 Cr0.222 Fe0.417 Ni1 Ti0.167,ANNEAL,T,800.0,,7.4,0,,399.0,575.0,,185.0,9.0,,10.3390/e21020169,
Al0.278 Co0.694 Cr0.222 Fe0.417 Ni1 Ti0.167,ANNEAL,T,900.0,,7.4,0,,243.0,319.0,,185.0,6.0,,10.3390/e21020169,
Al0.286 Cr0.343 Fe1 Mn0.657 Ni0.571,WROUGHT,T,25.0,,7.2,0,,320.0,625.0,,195.0,42.2,42.45,10.1016/j.msea.2019.05.056,
Al0.286 Cr0.343 Fe1 Mn0.657 Ni0.571,WROUGHT,T,25.0,,7.2,0,,1400.0,1500.0,,195.0,5.83,7.85,10.1016/j.msea.2019.05.056,
Al0.2 Co1.5 Cr1 Fe1 Ni1.5 Ti0.5,,,25.0,7.6,7.551427889,0,487.0,,,,200.778353,,,https://doi.org/10.1016/j.dib.2018.11.111,Data in Brief 21 (2018) 2664¡V2678
Al0.2 Co1 Cr1 Fe1 Mn1 Ni1,CAST,T,25.0,,7.7,0,171.0,220.0,,,212.0,56.0,,10.1016/j.actamat.2013.09.037,
Al0.2 Cr0.5 Cu0.5 Fe0.5 Ni1,,,25.0,,7.8,0,,,,,190.0,,,10.1063/1.3587228,
Al0.2 Cr1 Cu1 Fe1 Ni2,,,25.0,8.0,8.035241948,0,,,,,197.0352363,,,https://doi.org/10.1016/j.dib.2018.11.111,Data in Brief 21 (2018) 2664¡V2678
Al0.2 Mo1 Ta1 Ti1 V1,CAST,C,25.0,,9.3,1,,1021.0,1249.0,,183.0,,,10.4028/www.scientific.net/MSF.898.638,
Al0.304 Co1 Cr1 Fe1 Ni1,WROUGHT,,,,7.6,0,,,,,,48.0,,10.1016/j.scriptamat.2016.06.019,
Al0.304 Co1 Cr1 Fe1 Ni1,CAST,C,25.0,,7.6,0,,,,,210.0,87.0,,10.1016/j.msea.2015.02.072,
Al0.304 Co1 Cr1 Fe1 Ni1,,T,25.0,,7.6,0,,260.0,620.0,,,,,10.1016/j.matlet.2017.04.072,
Al0.304 Co1 Cr1 Fe1 Ni1,WROUGHT,T,25.0,,7.6,0,,159.0,410.0,,,43.0,,10.1016/j.matdes.2017.02.072,
Al0.304 Co1 Cr1 Fe1 Ni1,WROUGHT,T,25.0,,7.6,0,,263.0,589.0,,,45.0,,10.1016/j.matdes.2017.02.072,
Al0.304 Co1 Cr1 Fe1 Ni1,ANNEAL,,,,7.6,0,,,,,,44.0,,10.1016/j.jallcom.2013.11.084,
Al0.312 Co0.625 Cr0.625 Cu0.625 Fe0.625 Ni0.625 V1,CAST,,25.0,,7.2,1,594.0,,,,174.0,,,10.1007/s11661-006-0081-3,
Al0.333 Co0.333 Cu0.333 Fe0.333 Ni1,CAST,C,25.0,,7.5,0,279.6,268.0,,,167.0,,,10.1016/j.jmst.2018.12.014,
Al0.333 Cr0.667 Fe1 Mn0.667 Ni0.333,CAST,,25.0,,7.0,1,396.0,,,,201.0,,,10.1016/j.msea.2010.05.052,
Al0.335 Hf0.055 Nb0.195 Ti0.1 V0.315,CAST,C,25.0,5.64,5.847325423,2,,702.0,,,98.4020848,1.0,1.0,,Prof.Yeh-RHEA
Al0.357 Co0.714 Cr0.714 Cu0.714 Fe0.714 Ni0.714 V1,CAST,,25.0,,7.3,1,577.0,,,,175.0,,,10.1007/s11661-006-0081-3,
Al0.375 Co1 Cr1 Fe1 Ni1,ANNEAL,,25.0,,7.5,0,131.0,,,,207.0,,,10.1016/j.jallcom.2009.08.090,
Al0.375 Co1 Cr1 Fe1 Ni1,ANNEAL,,25.0,,7.5,0,196.0,,,,207.0,,,10.1016/j.jallcom.2009.08.090,
Al0.375 Co1 Cr1 Fe1 Ni1,,,25.0,7.5,7.519494797,0,131.0,,,,207.0759655,,,https://doi.org/10.1016/j.dib.2018.11.111,Data in Brief 21 (2018) 2664¡V2678
Al0.375 Co1 Cr1 Fe1 Ni1,,,25.0,7.5,7.519494797,0,196.0,,,,207.0759655,,,https://doi.org/10.1016/j.dib.2018.11.111,Data in Brief 21 (2018) 2664¡V2678
Al0.38 Co1 Cr1 Fe1 Mn1 Ni1,CAST,T,25.0,,7.5,0,182.0,244.0,,,205.0,45.0,,10.1016/j.actamat.2013.09.037,
Al0.38 Co1 Cr1 Fe1 Mn1 Ni1,,T,25.0,7.5,7.50474373,0,182.0,244.0,,,205.1766073,45.0,,https://doi.org/10.1016/j.dib.2018.11.111,Data in Brief 21 (2018) 2664¡V2678
Al0.38 Co1 Cr1 Fe1 Mn1 Ni1,,C,25.0,7.505,7.50474373,0,181.5,243.5,,,205.1766073,46.0,,,Prof.Yeh-3dtransitional
Al0.3 Co1 Cr1 Cu1 Fe1,,,25.0,,7.7,0,180.0,,,,194.0,,,10.3166/acsm.31.633-648,
Al0.3 Co1 Cr1 Fe1 Mo0.1 Ni1,,,,,7.7,0,200.0,,,,214.0,,,10.1016/j.jallcom.2010.02.032,
Al0.3 Co1 Cr1 Fe1 Ni1,CAST,C,300.0,,7.6,0,132.0,,,,,25.0,,10.1088/2053-1591/ab0597,
Al0.3 Co1 Cr1 Fe1 Ni1,CAST,C,340.0,,7.6,0,147.0,,,,210.0,,,10.1088/2053-1591/ab0597,
Al0.3 Co1 Cr1 Fe1 Ni1,CAST,C,430.0,,7.6,0,165.0,,,,,65.0,,10.1088/2053-1591/ab0597,
Al0.3 Co1 Cr1 Fe1 Ni1,CAST,,,,7.6,0,117.0,,,,210.0,,,10.1016/j.matdes.2019.107698,
Al0.3 Co1 Cr1 Fe1 Ni1,,,,,7.6,0,160.0,,,,210.0,,,10.1016/j.jallcom.2010.02.032,
Al0.3 Co1 Cr1 Fe1 Ni1,WROUGHT,T,25.0,,7.6,0,,159.0,410.0,,210.0,,,10.1016/j.actamat.2018.12.010,
Al0.3 Co1 Cr1 Cu1 Fe1,,,25.0,7.7,7.666069343,0,180.0,,,,194.2601286,,,https://doi.org/10.1016/j.dib.2018.11.111,Data in Brief 21 (2018) 2664¡V2678
Al0.3 Co1 Cr1 Cu1 Fe1 Ni1,,,25.0,7.9,7.882943926,0,180.0,,,,195.2637304,,,https://doi.org/10.1016/j.dib.2018.11.111,Data in Brief 21 (2018) 2664¡V2678
Al0.3 Cr0.5 Cu0.5 Fe0.5 Ni1,,,25.0,,7.5,0,,,,,185.0,,,10.1063/1.3587228,
Al0.3 Hf1 Nb1 Ta1 Ti1 Zr1,CAST,C,25.0,,9.5,1,353.0,1188.0,,63.0,105.0,50.0,,10.1016/j.jallcom.2014.11.064,
Al0.3 Hf1 Nb1 Ta1 Ti1 Zr1,,C,25.0,9.6,9.549692921,1,353.0,1188.0,,108.0,105.1476585,50.0,,https://doi.org/10.1016/j.dib.2018.11.111,Data in Brief 21 (2018) 2664¡V2678
Al0.3 Hf1 Nb1 Ta1 Ti1 Zr1,CAST,C,25.0,9.5,9.549692921,1,353.0,1188.0,,63.0,105.1476585,50.0,50.0,,Prof.Yeh-RHEA
Al0.3 Nb1 Ta0.8 Ti1.4 V0.2 Zr1.3,,,25.0,7.7,7.706514339,1,,1965.0,,,107.1964186,5.0,,https://doi.org/10.1016/j.dib.2018.11.111,Data in Brief 21 (2018) 2664¡V2678
Al0.3 Nb1 Ta0.8 Ti1.4 V0.2 Zr1.3,,,800.0,7.7,7.706514339,1,,678.0,,,107.1964186,50.0,,https://doi.org/10.1016/j.dib.2018.11.111,Data in Brief 21 (2018) 2664¡V2678
Al0.3 Nb1 Ta0.8 Ti1.4 V0.2 Zr1.3,,,1000.0,7.7,7.706514339,1,,166.0,,,107.1964186,50.0,,https://doi.org/10.1016/j.dib.2018.11.111,Data in Brief 21 (2018) 2664¡V2678
Al0.3 Nb1 Ta0.8 Ti1.4 V0.2 Zr1.3,,C,25.0,7.7,7.706514339,1,500.0,1965.0,2061.0,,107.1964186,5.0,,https://doi.org/10.1016/j.dib.2018.11.111,Data in Brief 21 (2018) 2664¡V2678
Al0.3 Nb1 Ta1 Ti1.4 Zr1.3,,,25.0,8.1,8.088884841,1,,1965.0,,,109.5559669,5.0,,https://doi.org/10.1016/j.dib.2018.11.111,Data in Brief 21 (2018) 2664¡V2678
Al0.3 Nb1 Ta1 Ti1.4 Zr1.3,,,800.0,8.1,8.088884841,1,,362.0,,,109.5559669,50.0,,https://doi.org/10.1016/j.dib.2018.11.111,Data in Brief 21 (2018) 2664¡V2678
Al0.3 Nb1 Ta1 Ti1.4 Zr1.3,,,1000.0,8.1,8.088884841,1,,236.0,,,109.5559669,50.0,,https://doi.org/10.1016/j.dib.2018.11.111,Data in Brief 21 (2018) 2664¡V2678
Al0.3 Nb1 Ta1 Ti1.4 Zr1.3,,C,25.0,8.1,8.088884841,1,490.0,1965.0,2054.0,,109.5559669,5.0,,https://doi.org/10.1016/j.dib.2018.11.111,Data in Brief 21 (2018) 2664¡V2678
Al0.417 Co0.833 Cr0.833 Cu0.833 Fe0.833 Ni0.833 V1,CAST,,25.0,,7.3,1,579.0,,,,177.0,,,10.1007/s11661-006-0081-3,
Al0.4 Cr0.5 Cu0.5 Fe0.5 Ni1,,,25.0,,7.3,0,,,,,179.0,,,10.1063/1.3587228,
Al0.4 Cr1 Cu1 Fe1 Ni2,,,25.0,7.8,7.758780509,0,,,,,190.4548045,,,https://doi.org/10.1016/j.dib.2018.11.111,Data in Brief 21 (2018) 2664¡V2678
Al0.4 Hf0.6 Nb1 Ta1 Ti1 Zr1,,,25.0,9.1,9.088964376,1,,1841.0,,,107.0447572,10.0,,https://doi.org/10.1016/j.dib.2018.11.111,Data in Brief 21 (2018) 2664¡V2678
Al0.4 Hf0.6 Nb1 Ta1 Ti1 Zr1,,,800.0,9.1,9.088964376,1,,796.0,,,107.0447572,50.0,,https://doi.org/10.1016/j.dib.2018.11.111,Data in Brief 21 (2018) 2664¡V2678
Al0.4 Hf0.6 Nb1 Ta1 Ti1 Zr1,,,1000.0,9.1,9.088964376,1,,298.0,,,107.0447572,50.0,,https://doi.org/10.1016/j.dib.2018.11.111,Data in Brief 21 (2018) 2664¡V2678
Al0.4 Hf0.6 Nb1 Ta1 Ti1 Zr1,,C,25.0,9.1,9.088964376,1,500.0,1841.0,2269.0,,107.0447572,10.0,,https://doi.org/10.1016/j.dib.2018.11.111,Data in Brief 21 (2018) 2664¡V2678
Al0.50 Co1 Fe1 Ni1,,C,25.0,7.375,7.375241195,0,211.5,345.5,,,,16.5,,,Prof.Yeh-3dtransitional
Al0.5 B0.2 Co1 Cr1 Cu1 Fe1 Ni1,,,25.0,7.7,7.510024263,2,415.0,,,,,,,https://doi.org/10.1016/j.dib.2018.11.111,Data in Brief 21 (2018) 2664¡V2678
Al0.5 B0.6 Co1 Cr1 Cu1 Fe1 Ni1,,,25.0,7.7,7.300611102,2,505.0,,,,,,,https://doi.org/10.1016/j.dib.2018.11.111,Data in Brief 21 (2018) 2664¡V2678
Al0.5 B1 Co1 Cr1 Cu1 Fe1 Ni1,,,25.0,7.8,7.107882584,2,736.0,,,,,,,https://doi.org/10.1016/j.dib.2018.11.111,Data in Brief 21 (2018) 2664¡V2678
Al0.5 Co1 Cr1 Cu1 Fe1,,,25.0,,7.4,0,207.0,,,,,,,10.3166/acsm.31.633-648,
Al0.5 Co1 Cr1 Cu1 Fe1 Ni1,CAST,,25.0,,7.6,0,225.0,,,,189.0,,,10.2320/matertrans.47.1395,
Al0.5 Co1 Cr1 Cu1 Fe1 Ni1,CAST,,,,7.6,0,160.0,,,,189.0,,,10.1016/j.vacuum.2018.12.009,
Al0.5 Co1 Cr1 Cu1 Fe1 Ni1,WROUGHT,T,25.0,,7.6,0,,1290.0,1400.0,,189.0,,,10.1016/j.jallcom.2009.10.088,
Al0.5 Co1 Cr1 Cu1 Fe1 Ni1,WROUGHT,T,25.0,,7.6,2,,650.0,790.0,,189.0,,,10.1016/j.jallcom.2009.10.088,
Al0.5 Co1 Cr1 Cu1 Fe1 Ni1,WROUGHT,T,700.0,,7.6,0,,180.0,185.0,,189.0,,,10.1016/j.jallcom.2009.10.088,
Al0.5 Co1 Cr1 Cu1 Fe1 Ni1,WROUGHT,T,700.0,,7.6,2,,160.0,180.0,,189.0,,,10.1016/j.jallcom.2009.10.088,
Al0.5 Co1 Cr1 Cu1 Fe1 Ni1,WROUGHT,T,25.0,,7.6,2,,1284.0,1344.0,,189.0,,,10.1016/j.actamat.2015.07.004,
Al0.5 Co1 Cr1 Cu1 Fe1 Ni1,CAST,,25.0,,7.6,0,215.0,,,,189.0,,,10.1007/s11661-006-0081-3,
Al0.5 Co1 Cr1 Cu1 Fe1 Ni1,CAST,C,1000.0,,7.6,0,,150.0,,,,7.6,,10.1007/s11661-005-0218-9,
Al0.5 Co1 Cr1 Cu1 Fe1 Ni1,CAST,C,25.0,,7.6,0,,388.0,,,189.0,5.0,,10.1007/s11661-005-0218-9,
Al0.5 Co1 Cr1 Cu1 Fe1 Ni1,CAST,C,300.0,,7.6,0,,411.0,,,,27.0,,10.1007/s11661-005-0218-9,
Al0.5 Co1 Cr1 Cu1 Fe1 Ni1,CAST,C,500.0,,7.6,0,,421.0,,,189.0,5.0,,10.1007/s11661-005-0218-9,
Al0.5 Co1 Cr1 Cu1 Fe1 Ni1,CAST,C,700.0,,7.6,0,,426.0,,,,12.0,,10.1007/s11661-005-0218-9,
Al0.5 Co1 Cr1 Cu1 Fe1 Ni1,CAST,C,900.0,,7.6,0,,230.0,,,189.0,,,10.1007/s11661-005-0218-9,
Al0.5 Co1 Cr1 Cu1 Fe1 Ni1,CAST,C,1100.0,,7.6,0,,80.0,,,185.0,,,10.1007/s11661-005-0218-9,
Al0.5 Co1 Cr1 Cu1 Fe1 Ni1 Ti0.2,CAST,,25.0,,7.5,0,272.0,,,,182.0,,,10.2320/matertrans.47.1395,
Al0.5 Co1 Cr1 Cu1 Fe1 Ni1 Ti0.4,CAST,,25.0,,7.3,0,321.0,,,,,,,10.2320/matertrans.47.1395,
Al0.5 Co1 Cr1 Cu1 Fe1 Ni1 V0.2,CAST,,25.0,,7.6,0,204.0,,,,,,,10.1007/s11661-006-0081-3,
Al0.5 Co1 Cr1 Cu1 Fe1,,,25.0,7.4,7.365893181,0,207.0,,,,186.7519637,,,https://doi.org/10.1016/j.dib.2018.11.111,Data in Brief 21 (2018) 2664¡V2678
Al0.5 Co1 Cr1 Cu1 Fe1 Ni1,,,1000.0,7.6,7.621679625,0,,150.0,,,188.9516251,,,https://doi.org/10.1016/j.dib.2018.11.111,Data in Brief 21 (2018) 2664¡V2678
Al0.5 Co1 Cr1 Cu1 Fe1 Ni1,,,25.0,7.6,7.621679625,0,,388.0,,,188.9516251,,,https://doi.org/10.1016/j.dib.2018.11.111,Data in Brief 21 (2018) 2664¡V2678
Al0.5 Co1 Cr1 Cu1 Fe1 Ni1,,,300.0,7.6,7.621679625,0,,411.0,,,188.9516251,,,https://doi.org/10.1016/j.dib.2018.11.111,Data in Brief 21 (2018) 2664¡V2678
Al0.5 Co1 Cr1 Cu1 Fe1 Ni1,,,500.0,7.6,7.621679625,0,,421.0,,,188.9516251,,,https://doi.org/10.1016/j.dib.2018.11.111,Data in Brief 21 (2018) 2664¡V2678
Al0.5 Co1 Cr1 Cu1 Fe1 Ni1,,,700.0,7.6,7.621679625,0,,426.0,,,188.9516251,,,https://doi.org/10.1016/j.dib.2018.11.111,Data in Brief 21 (2018) 2664¡V2678
Al0.5 Co1 Cr1 Cu1 Fe1 Ni1,,,900.0,7.6,7.621679625,0,,230.0,,,188.9516251,,,https://doi.org/10.1016/j.dib.2018.11.111,Data in Brief 21 (2018) 2664¡V2678
Al0.5 Co1 Cr1 Cu1 Fe1 Ni1,,,1100.0,7.6,7.621679625,0,,80.0,,,188.9516251,,,https://doi.org/10.1016/j.dib.2018.11.111,Data in Brief 21 (2018) 2664¡V2678
Al0.5 Co1 Cr1 Cu1 Fe1 Ni1,,C,25.0,7.6,7.621679625,0,210.0,388.0,,,188.9516251,,,https://doi.org/10.1016/j.dib.2018.11.111,Data in Brief 21 (2018) 2664¡V2678
Al0.5 Co1 Cr1 Cu1 Fe1 Ni1,,,25.0,7.6,7.621679625,2,300.0,,,,188.9516251,,,https://doi.org/10.1016/j.dib.2018.11.111,Data in Brief 21 (2018) 2664¡V2678
Al0.5 Co1 Cr1 Cu1 Fe1 Ni1,,,25.0,7.6,7.621679625,0,225.0,,,,188.9516251,,,https://doi.org/10.1016/j.dib.2018.11.111,Data in Brief 21 (2018) 2664¡V2678
Al0.5 Co1 Cr1 Cu1 Fe1 Ni1,,,25.0,7.6,7.621679625,0,215.0,,,,188.9516251,,,https://doi.org/10.1016/j.dib.2018.11.111,Data in Brief 21 (2018) 2664¡V2678
Al0.5 Co1 Cr1 Cu1 Fe1 Ni1,,C,25.0,7.625,7.621679625,0,210.0,388.0,,,188.9516251,,,,Prof.Yeh-3dtransitional
Al0.5 Co1 Cr1 Cu1 Fe1 Ni1 Ti0.2,,,25.0,7.5,7.462763984,0,272.0,,,,185.2393228,,,https://doi.org/10.1016/j.dib.2018.11.111,Data in Brief 21 (2018) 2664¡V2678
Al0.5 Co1 Cr1 Cu1 Fe1 Ni1 Ti0.4,,,25.0,7.3,7.319238709,0,321.0,,,,181.8865426,,,https://doi.org/10.1016/j.dib.2018.11.111,Data in Brief 21 (2018) 2664¡V2678
Al0.5 Co1 Cr1 Cu1 Fe1 Ni1 V0.2,,,25.0,7.6,7.56136684,0,204.0,,,,186.4990569,,,https://doi.org/10.1016/j.dib.2018.11.111,Data in Brief 21 (2018) 2664¡V2678
Al0.5 Co1 Cr1 Cu1 Fe1 Ni1 V1.2,,,25.0,7.3,7.320414388,1,579.0,,,,176.7009301,,,https://doi.org/10.1016/j.dib.2018.11.111,Data in Brief 21 (2018) 2664¡V2678
Al0.5 Co1 Cr1 Cu1 Fe1 Ni1 V1.4,,,25.0,7.3,7.281595783,1,577.0,,,,175.1224045,,,https://doi.org/10.1016/j.dib.2018.11.111,Data in Brief 21 (2018) 2664¡V2678
Al0.5 Co1 Cr1 Cu1 Fe1 Ni1 V1.6,,,25.0,7.2,7.245214601,1,594.0,,,,173.6429946,,,https://doi.org/10.1016/j.dib.2018.11.111,Data in Brief 21 (2018) 2664¡V2678
Al0.5 Co1 Cr1 Cu1 Fe1 Ni1 V1.8,,,25.0,7.2,7.211048262,1,597.0,,,,172.2536494,,,https://doi.org/10.1016/j.dib.2018.11.111,Data in Brief 21 (2018) 2664¡V2678
Al0.5 Co1 Cr1 Cu1 Fe1 Ni1 V2.0,,,25.0,7.2,7.178900485,1,587.0,,,,170.9463874,,,https://doi.org/10.1016/j.dib.2018.11.111,Data in Brief 21 (2018) 2664¡V2678
Al0.5 Cr1 Cu1 Fe1 Ni1,CAST,,,,7.4,0,226.0,,,,185.0,,,10.1007/s11665-018-3822-8,
Al0.5 Cr1 Cu1 Fe1 Ni1,WROUGHT,,,,7.4,0,287.0,,,,185.0,,,10.1007/s11665-018-3822-8,
Al0.5 Cr1 Cu1 Fe1 Ni2,,C,,,7.631019169,0,,,,,187.4137844,,,,Paper_Collection_5_element
Al0.5 Cr1 Fe1.5 Mn1 Ni0.5,,,25.0,7.0,6.969236476,1,396.0,,,,200.6999403,,,https://doi.org/10.1016/j.dib.2018.11.111,Data in Brief 21 (2018) 2664¡V2678
Al0.5 Hf1 Nb1 Ta1 Ti1 Zr1,CAST,C,25.0,,9.3,1,396.0,1302.0,,97.0,104.0,46.0,,10.1016/j.jallcom.2014.11.064,
Al0.5 Hf1 Nb1 Ta1 Ti1 Zr1,,C,25.0,9.3,9.338160378,1,396.0,1302.0,,107.0,104.0625193,46.0,,https://doi.org/10.1016/j.dib.2018.11.111,Data in Brief 21 (2018) 2664¡V2678
Al0.5 Hf1 Nb1 Ta1 Ti1 Zr1,CAST,C,25.0,9.34,9.338160378,1,396.0,1302.0,,97.0,104.0625193,46.0,46.0,,Prof.Yeh-RHEA
Al0.5 Mo1 Nb1 Ti1 V1,CAST,C,25.0,,6.8,1,487.0,1625.0,1800.0,,156.0,11.0,,10.3390/e16020870,
Al0.5 Mo1 Nb1 Ti1 V1,,C,25.0,6.8,6.817877503,1,487.0,1625.0,,,155.5890876,11.0,,https://doi.org/10.1016/j.dib.2018.11.111,Data in Brief 21 (2018) 2664¡V2678
Al0.5 Mo1 Nb1 Ti1 V1,CAST,C,25.0,6.8,6.817877503,1,487.0,1625.0,,158.0,155.5890876,11.0,11.0,,Prof.Yeh-RHEA
Al0.5 Nb1 Ta0.5 Ti1 Zr1,POWDER,,,,7.3,1,,,,,102.0,,,10.1016/j.matlet.2019.03.075,
Al0.5 Nb1 Ta1 Ti1 V1,CAST,C,25.0,,8.5,1,,1014.0,,,127.0,,,10.1016/j.proeng.2012.03.043,
Al0.5 Nb1 Ta0.8 Ti1.5 V0.2 Zr1,,,25.0,7.6,7.557222162,1,,2035.0,,,108.974285,5.0,,https://doi.org/10.1016/j.dib.2018.11.111,Data in Brief 21 (2018) 2664¡V2678
Al0.5 Nb1 Ta0.8 Ti1.5 V0.2 Zr1,,,800.0,7.6,7.557222162,1,,796.0,,,108.974285,50.0,,https://doi.org/10.1016/j.dib.2018.11.111,Data in Brief 21 (2018) 2664¡V2678
Al0.5 Nb1 Ta0.8 Ti1.5 V0.2 Zr1,,,1000.0,7.6,7.557222162,1,,220.0,,,108.974285,50.0,,https://doi.org/10.1016/j.dib.2018.11.111,Data in Brief 21 (2018) 2664¡V2678
Al0.5 Nb1 Ta0.8 Ti1.5 V0.2 Zr1,,C,25.0,7.6,7.557222162,1,530.0,2035.0,2105.0,,108.974285,5.0,,https://doi.org/10.1016/j.dib.2018.11.111,Data in Brief 21 (2018) 2664¡V2678
Al0.5 Nb1 Ta1 Ti1 V1,,C,25.0,8.5,8.460857347,1,,1014.0,,127.0,127.1790096,,,https://doi.org/10.1016/j.dib.2018.11.111,Data in Brief 21 (2018) 2664¡V2678
Al0.6 Cr1 Cu1 Fe1 Ni2,,,25.0,7.5,7.509549942,0,,,,,184.5225314,,,https://doi.org/10.1016/j.dib.2018.11.111,Data in Brief 21 (2018) 2664¡V2678
Al0.6 Mo1 Ta1 Ti1 V1,CAST,C,25.0,,8.7,1,,962.0,1033.0,,173.0,,,10.4028/www.scientific.net/MSF.898.638,
Al0.75 Hf1 Nb1 Ta1 Ti1 Zr1,CAST,C,25.0,,9.1,1,427.0,1415.0,2050.0,102.0,103.0,30.0,,10.1016/j.jallcom.2014.11.064,
Al0.75 Hf1 Nb1 Ta1 Ti1 Zr1,,C,25.0,9.1,9.091430053,1,427.0,1415.0,,105.0,102.7968193,30.0,,https://doi.org/10.1016/j.dib.2018.11.111,Data in Brief 21 (2018) 2664¡V2678
Al0.75 Hf1 Nb1 Ta1 Ti1 Zr1,CAST,C,25.0,9.3,9.091430053,1,427.0,1415.0,,102.0,102.7968193,30.0,30.0,,Prof.Yeh-RHEA
Al0.75 Mo1 Nb1 Ti1 V1,CAST,C,25.0,,6.6,1,517.0,1260.0,1300.0,,151.0,8.0,,10.3390/e16020870,
Al0.75 Mo1 Nb1 Ti1 V1,,C,25.0,6.6,6.597193785,1,517.0,1260.0,,,151.0042854,8.0,,https://doi.org/10.1016/j.dib.2018.11.111,Data in Brief 21 (2018) 2664¡V2678
Al0.75 Mo1 Nb1 Ti1 V1,CAST,C,25.0,6.6,6.597193785,1,517.0,1260.0,,154.0,151.0042854,8.0,7.0,,Prof.Yeh-RHEA
Al0.7 Co0.3 Cr1 Fe1 Ni1,,C,25.0,6.79,6.79019543,2,624.0,2030.0,,,191.8815486,8.12,,,Prof.Yeh-3dtransitional
Al0.875 Co1 Cr1 Fe1 Ni1,ANNEAL,,25.0,,6.9,1,538.0,,,,188.0,,,10.1016/j.jallcom.2009.08.090,
Al0.875 Co1 Cr1 Fe1 Ni1,,,25.0,6.9,6.855946636,1,538.0,,,,188.2105698,,,https://doi.org/10.1016/j.dib.2018.11.111,Data in Brief 21 (2018) 2664¡V2678
Al0.8 Co1 Cr1 Cu1 Fe1 Ni1,,,25.0,7.3,7.275683436,0,270.0,,,,180.5924104,,,https://doi.org/10.1016/j.dib.2018.11.111,Data in Brief 21 (2018) 2664¡V2678
Al0.8 Cr1 Cu1 Fe1 Ni2,,,25.0,7.3,7.283715815,0,,,,,179.1471486,,,https://doi.org/10.1016/j.dib.2018.11.111,Data in Brief 21 (2018) 2664¡V2678
Al1.0 Co1 Fe1 Ni1,,C,25.0,6.605,6.604716099,1,455.5,963.5,,,161.7140033,,,,Prof.Yeh-3dtransitional
Al1.125 Cu1 Fe0.75 Ni1 Ti1.125,,C,25.0,5.9,5.879319466,0,516.0,980.0,1326.0,140.0,131.1704646,7.0,,https://doi.org/10.1016/j.dib.2018.11.111,Data in Brief 21 (2018) 2664¡V2678
Al1.125 Cu1 Fe0.75 Ni1 Ti1.125,,C,25.0,5.885,5.879319466,0,516.0,980.0,,145.0,131.1704646,6.6,,,Prof.Yeh-3dtransitional
Al1.25 Co1 Cr1 Fe1 Mn1 Ni1,,,25.0,6.6,6.623079554,1,539.0,,,,180.3814042,,,https://doi.org/10.1016/j.dib.2018.11.111,Data in Brief 21 (2018) 2664¡V2678
Al1.25 Co1 Cr1 Fe1 Ni1,,,25.0,6.5,6.466931593,1,487.0,,,,177.1504491,,,https://doi.org/10.1016/j.dib.2018.11.111,Data in Brief 21 (2018) 2664¡V2678
Al1.25 Co1 Cr1 Fe1 Ni1,,,25.0,6.5,6.466931593,1,499.0,,,,177.1504491,,,https://doi.org/10.1016/j.dib.2018.11.111,Data in Brief 21 (2018) 2664¡V2678
Al1.5 Co1 Cr1 Fe1 Ni1,,,25.0,6.2,6.245655305,1,484.0,,,,170.8593236,,,https://doi.org/10.1016/j.dib.2018.11.111,Data in Brief 21 (2018) 2664¡V2678
Al1.5 Co1 Cr1 Fe1 Ni1,,,25.0,6.2,6.245655305,1,517.0,,,,170.8593236,,,https://doi.org/10.1016/j.dib.2018.11.111,Data in Brief 21 (2018) 2664¡V2678
Al1.5 Co1 Cr1 Fe1 Ni1,,,25.0,6.2,6.245655305,1,402.0,,,,170.8593236,,,https://doi.org/10.1016/j.dib.2018.11.111,Data in Brief 21 (2018) 2664¡V2678
Al1.5 Co1 Cr1 Fe1 Ni1 Ti1,,C,25.0,5.9,5.896411178,1,,,2110.0,172.0,159.8915821,10.0,,https://doi.org/10.1016/j.dib.2018.11.111,Data in Brief 21 (2018) 2664¡V2678
Al1 Co0.333 Cr0.333 Cu0.333 Fe0.333,,,25.0,,5.4,1,644.0,,,,136.0,,,10.3166/acsm.31.633-648,
Al1 Co0.333 Cr0.333 Fe0.333 Ni0.333,CAST,,25.0,,5.3,1,506.0,,,,145.0,,,10.1016/j.jallcom.2008.07.124,
Al1 Co0.357 Cr0.357 Cu0.357 Fe0.357,,,25.0,,5.5,1,657.0,,,,139.0,,,10.3166/acsm.31.633-648,
Al1 Co0.4 Cr0.4 Fe0.4 Ni0.4,CAST,,25.0,,5.6,1,487.0,,,,152.0,,,10.1016/j.jallcom.2008.07.124,
Al1 Co0.5 Cr0.5 Cu0.5 Fe0.5 Ni0.5,CAST,C,1000.0,,6.3,1,,116.0,,,156.0,,,10.1007/s11661-005-0218-9,
Al1 Co0.5 Cr0.5 Cu0.5 Fe0.5 Ni0.5,CAST,C,1100.0,,6.3,1,,79.0,,,156.0,,,10.1007/s11661-005-0218-9,
Al1 Co0.5 Cr0.5 Cu0.5 Fe0.5 Ni0.5,CAST,C,25.0,,6.3,1,,1620.0,,,156.0,,,10.1007/s11661-005-0218-9,
Al1 Co0.5 Cr0.5 Cu0.5 Fe0.5 Ni0.5,CAST,C,600.0,,6.3,1,,805.0,,,156.0,,,10.1007/s11661-005-0218-9,
Al1 Co0.5 Cr0.5 Cu0.5 Fe0.5 Ni0.5,CAST,C,500.0,,6.3,1,,1120.0,,,156.0,,,10.1007/s11661-005-0218-9,
Al1 Co0.5 Cr0.5 Cu0.5 Fe0.5 Ni0.5,CAST,C,700.0,,6.3,1,,567.0,,,156.0,,,10.1007/s11661-005-0218-9,
Al1 Co0.5 Cr0.5 Cu0.5 Fe0.5 Ni0.5,CAST,C,900.0,,6.3,1,,214.0,,,156.0,,,10.1007/s11661-005-0218-9,
Al1 Co0.5 Cr0.5 Cu0.5 Fe0.5 Ni0.5,CAST,C,800.0,,6.3,1,,302.0,,,,,,10.1007/s11661-005-0218-9,
Al1 Co0.5 Cr0.5 Fe0.5 Ni0.5,ANNEAL,,25.0,,5.9,1,509.0,,,,160.0,,,10.1016/j.jallcom.2009.08.090,
Al1 Co0.5 Cr0.5 Fe0.5 Ni0.5,ANNEAL,,25.0,,5.9,1,512.0,,,,160.0,,,10.1016/j.jallcom.2009.08.090,
Al1 Co0.5 Cr0.5 Fe0.5 Ni0.5,CAST,,25.0,,5.9,1,432.0,,,,,9.98,,10.1016/j.jallcom.2008.07.124,
Al1 Co0.5 Cr0.5 Fe0.5 Ni0.5,,,,,5.9,1,733.0,,,,160.0,,,10.1016/j.intermet.2012.03.005,
Al1 Co0.667 Cr0.667 Fe0.667 Ni0.667,ANNEAL,,25.0,,6.2,1,484.0,,,,171.0,,,10.1016/j.jallcom.2009.08.090,
Al1 Co0.667 Cr0.667 Fe0.667 Ni0.667,ANNEAL,,25.0,,6.2,1,517.0,,,,171.0,,,10.1016/j.jallcom.2009.08.090,
Al1 Co0.667 Cr0.667 Fe0.667 Ni0.667,CAST,,25.0,,6.2,1,402.0,,,,171.0,,,10.1016/j.jallcom.2008.07.124,
Al1 Co0.8 Cr0.8 Fe0.8 Mn0.8 Ni0.8,CAST,,25.0,,6.6,1,539.0,,,,180.0,,,10.1016/j.actamat.2013.09.037,
Al1 Co0.8 Cr0.8 Fe0.8 Ni0.8,ANNEAL,,25.0,,6.5,1,487.0,,,,177.0,,,10.1016/j.jallcom.2009.08.090,
Al1 Co0.8 Cr0.8 Fe0.8 Ni0.8,ANNEAL,,25.0,,6.5,1,499.0,,,,177.0,,,10.1016/j.jallcom.2009.08.090,
Al1 Co1 Cr1 Cu1 Ni1 Ti1,,C,25.0,,6.4,1,,,1495.0,36.0,157.0,,8.0,10.1016/j.matdes.2009.09.016,
Al1 Co1 Cr1 Cu1 Ni1 Ti1 Y0.5,CAST,C,25.0,,6.1,2,,,1025.0,36.0,,,3.0,10.1016/j.matdes.2009.09.016,
Al1 Co1 Cr1 Cu1 Ni1 Ti1 Y0.8,CAST,C,25.0,,5.9,2,,,1325.0,38.0,,,5.0,10.1016/j.matdes.2009.09.016,
Al1 Co1 Cr1 Cu1 Ni1 Ti1 Y1,CAST,C,25.0,,5.8,2,,,1192.0,37.0,,,4.0,10.1016/j.matdes.2009.09.016,
Al1 Co1 Cr1 Fe1 Mo0.1 Ni1,CAST,C,25.0,,6.8,1,,1804.0,2280.0,,188.0,,9.0,10.1016/j.msea.2010.07.028,
Al1 Co1 Cr1 Fe1 Nb0.1 Ni1,CAST,C,25.0,,6.8,1,569.0,1641.0,3285.0,,182.0,,17.0,10.1016/j.msea.2011.10.110,
Al1 Co1 Cr1 Fe1 Ni1,CAST,C,25.0,,6.7,1,520.0,1373.0,3531.0,,,20.0,,10.1016/j.msea.2011.10.110,
Al1 Co1 Cr1 Fe1 Ni1,CAST,C,25.0,,6.7,1,,1110.0,,,,0.8,,10.1016/j.msea.2010.07.049,
Al1 Co1 Cr1 Fe1 Ni1,CAST,C,25.0,,6.7,1,,1051.0,,,,22.7,,10.1016/j.msea.2010.07.028,
Al1 Co1 Cr1 Fe1 Ni1,CAST,C,25.0,,6.7,1,,1251.0,2004.0,,,1.0,,10.1016/j.msea.2008.01.064,
Al1 Co1 Cr1 Fe1 Ni1,CAST,C,25.0,,6.7,1,,1138.0,,,,,,10.1016/j.jallcom.2010.10.047,
Al1 Co1 Cr1 Fe1 Ni1,ANNEAL,,25.0,,6.7,1,484.0,,,,,,,10.1016/j.jallcom.2009.08.090,
Al1 Co1 Cr1 Fe1 Ni1,CAST,,25.0,,6.7,1,395.0,,,,,,,10.1016/j.jallcom.2008.07.124,
Al1 Co1 Cr1 Fe1 Ni1,,,,,6.7,1,500.0,,,,184.0,,,10.1016/j.intermet.2012.03.005,
Al1 Co1 Cr1 Fe1 Ni1 Si0.2,CAST,C,25.0,,6.5,1,,1265.0,2173.0,,176.0,,14.0,10.1016/j.msea.2010.07.049,
Al1 Co1 Cr1 Fe1 Ni1 Si0.4,CAST,C,25.0,,6.2,1,,1481.0,2444.0,,169.0,,13.0,10.1016/j.msea.2010.07.049,
Al1 Co1 Cr1 Fe1 Ni1 Si0.6,CAST,C,25.0,,6.0,1,,1834.0,2195.0,,162.0,,3.0,10.1016/j.msea.2010.07.049,
Al1 Co1 Cu1 Fe1 Nd1 Ni1,CAST,,25.0,,7.0,2,578.0,,,,,,,10.1016/j.msea.2012.07.003,
Al1 Co1 Fe1 Ni1,CAST,C,25.0,,6.6,1,456.0,964.0,,,162.0,,,10.1016/j.jmmm.2014.07.023,
Al1 Co1 Fe1 Ni1 Ti1 V1 Zr1,CAST,,25.0,,6.2,1,790.0,,,,129.0,,,10.1002/adem.200300567,
Al1 Cr0.077 Cu0.077 Mg0.077 Si0.231 Zn0.077,CAST,C,25.0,3.06,3.1,0,,490.0,,78.4,75.0,6.0,,10.1038/s41598-019-43329-w,
Al1 Cr0.5 Nb1 Ti1 V1,ANNEAL,C,600.0,,5.6,1,,1005.0,1045.0,,119.0,,,10.1016/j.jallcom.2015.08.224,
Al1 Cr0.5 Nb1 Ti1 V1,ANNEAL,C,800.0,,5.6,1,,640.0,685.0,,119.0,,,10.1016/j.jallcom.2015.08.224,
Al1 Cr0.5 Nb1 Ti1 V1,ANNEAL,C,1000.0,,5.6,1,,40.0,80.0,,119.0,,,10.1016/j.jallcom.2015.08.224,
Al1 Cr0.5 Nb1 Ti1 V1,ANNEAL,C,25.0,,5.6,1,,1300.0,1430.0,,119.0,,,10.1016/j.jallcom.2015.08.224,
Al1 Cr1 Cu1 Fe1 Mn1,POWDER,C,25.0,,6.5,2,633.0,1010.0,,,,,,10.1557/jmr.2019.18,
Al1 Cr1 Mo1 Nb1,ANNEAL,,,,7.2,2,,,,,,,,10.1016/j.matdes.2018.06.003,
Al1 Cr1 Mo1 Nb1,CAST,,,,7.2,2,,,,,,,,10.1016/j.matdes.2018.06.003,
Al1 Cr1 Mo1 Nb1 Ti1,CAST,C,25.0,,6.6,1,,,,,170.0,,,10.1016/j.jallcom.2015.11.050,
Al1 Cr1 Mo1 Nb1 Ti1,CAST,C,400.0,,6.6,1,,1080.0,1100.0,,170.0,2.0,,10.1016/j.jallcom.2015.11.050,
Al1 Cr1 Mo1 Nb1 Ti1,CAST,C,600.0,,6.6,1,,1060.0,1170.0,,170.0,3.0,,10.1016/j.jallcom.2015.11.050,
Al1 Cr1 Mo1 Nb1 Ti1,CAST,C,800.0,,6.6,1,,860.0,1000.0,,170.0,2.0,,10.1016/j.jallcom.2015.11.050,
Al1 Cr1 Mo1 Nb1 Ti1,CAST,C,1000.0,,6.6,1,,594.0,630.0,,170.0,15.0,,10.1016/j.jallcom.2015.11.050,
Al1 Cr1 Mo1 Nb1 Ti1,CAST,C,1200.0,,6.6,1,,105.0,116.0,,170.0,24.0,,10.1016/j.jallcom.2015.11.050,
Al1 Cr1 Mo1 Nb1 Ti1,ANNEAL,C,600.0,,6.6,1,,930.0,,,170.0,,,10.1007/s11661-017-4386-1,
Al1 Cr1 Mo1 Nb1 Ti1,ANNEAL,C,800.0,,6.6,1,,875.0,,,,,,10.1007/s11661-017-4386-1,
Al1 Cr1 Mo1 Nb1 Ti1,ANNEAL,C,1000.0,,6.6,1,,550.0,,,,,,10.1007/s11661-017-4386-1,
Al1 Cr1 Mo1 Nb1 Ti1,ANNEAL,C,1200.0,,6.6,1,,150.0,,,,,,10.1007/s11661-017-4386-1,
Al1 Cr1 Mo1 Ti1,ANNEAL,C,23.0,5.98,6.0,1,,1100.0,,,189.0,,,10.1016/j.actamat.2019.06.032,
Al1 Cr1 Mo1 Ti1,ANNEAL,C,1000.0,5.98,6.0,1,,375.0,,,189.0,,,10.1016/j.actamat.2019.06.032,
Al1 Cr1 Mo1 Ti1,ANNEAL,C,1200.0,5.98,6.0,1,,100.0,,,189.0,,,10.1016/j.actamat.2019.06.032,
Al1 Cr1 Mo1 Ti1,ANNEAL,C,400.0,,6.0,1,,1070.0,,,189.0,,,10.1007/s11661-017-4386-1,
Al1 Cr1 Mo1 Ti1,ANNEAL,C,600.0,,6.0,1,,1020.0,,,189.0,,,10.1007/s11661-017-4386-1,
Al1 Cr1 Mo1 Ti1,ANNEAL,C,800.0,,6.0,1,,875.0,,,189.0,,,10.1007/s11661-017-4386-1,
Al1 Cr1 Mo1 Ti1,ANNEAL,C,1000.0,,6.0,1,,375.0,,,189.0,,,10.1007/s11661-017-4386-1,
Al1 Cr1 Mo1 Ti1,ANNEAL,C,1200.0,,6.0,1,,100.0,,,189.0,,,10.1007/s11661-017-4386-1,
Al1 Cu0.077 Fe0.077 Mg0.077 Si0.231 Zn0.077,CAST,C,25.0,3.08,3.2,0,,422.0,,88.7,73.0,1.0,,10.1038/s41598-019-43329-w,
Al1 Cu0.077 Mg0.077 Mn0.077 Si0.231 Zn0.077,CAST,C,25.0,2.98,3.2,0,,622.0,,114.1,73.0,2.0,,10.1038/s41598-019-43329-w,
Al1 Cu0.077 Mg0.077 Ni0.077 Si0.231 Zn0.077,CAST,C,25.0,3.15,3.2,0,,534.0,,107.8,72.0,1.0,,10.1038/s41598-019-43329-w,
Al1 Cu0.2 Li0.5 Mg1 Zn0.5,CAST,,25.0,,2.7,2,,,,,,,,10.1007/s11837-015-1402-z,
Al1 Cu0.5 Li0.5 Mg1 Sn0.2,CAST,,25.0,,3.0,2,,,,,,,,10.1007/s11837-015-1402-z,
Al1 Cu0.889 Fe0.667 Ni0.889 Ti1,CAST,C,25.0,,5.9,0,516.0,980.0,1326.0,145.0,131.0,,7.0,10.1016/j.apsusc.2015.07.207,
Al1 Cu1 Fe1 Ni1 Ti1,CAST,C,25.0,,6.1,0,516.0,1074.0,1617.0,146.0,137.0,,8.0,10.1016/j.apsusc.2015.07.207,
Al1 Cu1 Ni1 Ti1,CAST,C,25.0,,5.7,0,537.0,300.0,536.0,108.0,122.0,,0.85,10.1016/j.apsusc.2015.07.207,
Al1 Fe1 Ni1 Ti1 V1 Zr1,CAST,,25.0,,5.9,1,800.0,,,,119.0,,,10.1002/adem.200300567,
Al1 Hf1 Nb1 Ta1 Ti1 Zr1,CAST,C,25.0,8.91,8.862378885,1,441.0,1489.0,,103.0,101.6218114,21.0,21.0,,Prof.Yeh-RHEA
Al1 Mo1 Nb1 Ti1,CAST,,,,6.5,1,509.0,,,,151.0,,,10.1016/j.matdes.2018.06.003,
Al1 Mo1 Nb1 Ti1,ANNEAL,C,23.0,6.46,6.5,1,,1100.0,,,151.0,,,10.1016/j.actamat.2019.06.032,
Al1 Mo1 Nb1 Ti1,ANNEAL,C,1000.0,6.46,6.5,1,,540.0,,,151.0,,,10.1016/j.actamat.2019.06.032,
Al1 Mo1 Nb1 Ti1,ANNEAL,C,1200.0,6.46,6.5,1,,200.0,,,151.0,,,10.1016/j.actamat.2019.06.032,
Al1 Mo1 Nb1 Ti1,ANNEAL,C,600.0,,6.5,1,,520.0,,,151.0,,,10.1007/s11661-017-4386-1,
Al1 Mo1 Nb1 Ti1,ANNEAL,C,800.0,,6.5,1,,500.0,,,151.0,,,10.1007/s11661-017-4386-1,
Al1 Mo1 Nb1 Ti1,ANNEAL,C,1000.0,,6.5,1,,540.0,,,,,,10.1007/s11661-017-4386-1,
Al1 Mo1 Nb1 Ti1,ANNEAL,C,1200.0,,6.5,1,,200.0,,,151.0,,,10.1007/s11661-017-4386-1,
Al1 Mo1 Nb1 Ti1 V1,CAST,C,25.0,,6.4,1,537.0,1375.0,1400.0,,147.0,3.0,,10.3390/e16020870,
Al1 Mo1 Ta1 Ti1 V1,CAST,C,25.0,,8.2,1,,,735.0,,165.0,,,10.4028/www.scientific.net/MSF.898.638,
Al1 Nb1 Ta1 Ti1,CAST,,,,8.2,1,458.0,,,,120.0,,,10.1016/j.matdes.2018.06.003,
Al1 Nb1 Ta1 Ti1,CAST,C,20.0,,8.2,1,,1152.0,,,120.0,,,10.1016/j.actamat.2019.06.006,
Al1 Nb1 Ta1 Ti1,CAST,C,200.0,,8.2,1,,740.0,,,,,,10.1016/j.actamat.2019.06.006,
Al1 Nb1 Ta1 Ti1,CAST,C,100.0,,8.2,1,,740.0,,,120.0,,,10.1016/j.actamat.2019.06.006,
Al1 Nb1 Ta1 Ti1 V1,CAST,C,25.0,,7.9,1,,993.0,,,122.0,,,10.1016/j.proeng.2012.03.043,
Al1 Nb1 Ti1 V1,ANNEAL,C,25.0,,5.5,1,448.0,1020.0,1318.0,,104.0,,50.0,10.1016/j.matlet.2014.11.162,
Al1 Nb1 Ti1 V1,ANNEAL,C,600.0,,5.5,1,,810.0,1050.0,,,,,10.1016/j.matlet.2014.11.162,
Al1 Nb1 Ti1 V1,ANNEAL,C,800.0,,5.5,1,,685.0,,,,,,10.1016/j.matlet.2014.11.162,
Al1 Nb1 Ti1 V1,ANNEAL,C,1000.0,,5.5,1,,158.0,,,,,,10.1016/j.matlet.2014.11.162,
Al1 Nb1 Ti1 V1,ANNEAL,C,600.0,,5.5,1,,780.0,1005.0,,104.0,,,10.1016/j.jallcom.2015.08.224,
Al1 Nb1 Ti1 V1,ANNEAL,C,800.0,,5.5,1,,560.0,700.0,,104.0,,,10.1016/j.jallcom.2015.08.224,
Al1 Nb1 Ti1 V1,ANNEAL,C,1000.0,,5.5,1,,110.0,,,104.0,,,10.1016/j.jallcom.2015.08.224,
Al1 Nb1 Ti1 V1,ANNEAL,C,25.0,,5.5,1,,1000.0,1280.0,,104.0,,,10.1016/j.jallcom.2015.08.224,
Al2.5 Co1 Cr1 Fe1 Ni1,,,25.0,5.6,5.570968838,1,487.0,,,,151.6772537,,,https://doi.org/10.1016/j.dib.2018.11.111,Data in Brief 21 (2018) 2664¡V2678
Al2.8 Co1 Cr1 Cu1 Fe1,,,25.0,5.5,5.452203263,1,657.0,,,,138.8857398,,,https://doi.org/10.1016/j.dib.2018.11.111,Data in Brief 21 (2018) 2664¡V2678
Al2.8 Co1 Cr1 Cu1 Fe1 Ni1,,,25.0,5.8,5.815313496,1,650.0,,,,145.3100973,,,https://doi.org/10.1016/j.dib.2018.11.111,Data in Brief 21 (2018) 2664¡V2678
Al22.5 Cu20 Fe15 Ni20 Ti22.5,,C,25.0,5.9,5.879319466,0,516.0,980.0,1326.0,140.0,131.1704646,7.0,,https://doi.org/10.1016/j.dib.2018.11.111,Data in Brief 21 (2018) 2664¡V2678
Al2 Co1 Cr1 Cu1 Fe1 Ni1,,,1000.0,6.3,6.271288576,1,,116.0,,,156.3263851,,,https://doi.org/10.1016/j.dib.2018.11.111,Data in Brief 21 (2018) 2664¡V2678
Al2 Co1 Cr1 Cu1 Fe1 Ni1,,,1100.0,6.3,6.271288576,1,,79.0,,,156.3263851,,,https://doi.org/10.1016/j.dib.2018.11.111,Data in Brief 21 (2018) 2664¡V2678
Al2 Co1 Cr1 Cu1 Fe1 Ni1,,,25.0,6.3,6.271288576,1,,1620.0,,,156.3263851,,,https://doi.org/10.1016/j.dib.2018.11.111,Data in Brief 21 (2018) 2664¡V2678
Al2 Co1 Cr1 Cu1 Fe1 Ni1,,,600.0,6.3,6.271288576,1,,805.0,,,156.3263851,,,https://doi.org/10.1016/j.dib.2018.11.111,Data in Brief 21 (2018) 2664¡V2678
Al2 Co1 Cr1 Cu1 Fe1 Ni1,,,500.0,6.3,6.271288576,1,,1120.0,,,156.3263851,,,https://doi.org/10.1016/j.dib.2018.11.111,Data in Brief 21 (2018) 2664¡V2678
Al2 Co1 Cr1 Cu1 Fe1 Ni1,,,700.0,6.3,6.271288576,1,,567.0,,,156.3263851,,,https://doi.org/10.1016/j.dib.2018.11.111,Data in Brief 21 (2018) 2664¡V2678
Al2 Co1 Cr1 Cu1 Fe1 Ni1,,,900.0,6.3,6.271288576,1,,214.0,,,156.3263851,,,https://doi.org/10.1016/j.dib.2018.11.111,Data in Brief 21 (2018) 2664¡V2678
Al2 Co1 Cr1 Cu1 Fe1 Ni1,,,800.0,6.3,6.271288576,1,,302.0,,,156.3263851,,,https://doi.org/10.1016/j.dib.2018.11.111,Data in Brief 21 (2018) 2664¡V2678
Al2 Co1 Cr1 Fe1 Mo0.5 Ni1,,,25.0,6.3,6.263645919,1,605.0,,,,175.4008035,,,https://doi.org/10.1016/j.dib.2018.11.111,Data in Brief 21 (2018) 2664¡V2678
Al2 Co1 Cr1 Fe1 Ni1,,,25.0,5.9,5.872861963,1,509.0,,,,160.2604035,,,https://doi.org/10.1016/j.dib.2018.11.111,Data in Brief 21 (2018) 2664¡V2678
Al2 Co1 Cr1 Fe1 Ni1,,,25.0,5.9,5.872861963,1,512.0,,,,160.2604035,,,https://doi.org/10.1016/j.dib.2018.11.111,Data in Brief 21 (2018) 2664¡V2678
Al2 Co1 Cr1 Fe1 Ni1,,,25.0,5.9,5.872861963,1,432.0,,,,160.2604035,,,https://doi.org/10.1016/j.dib.2018.11.111,Data in Brief 21 (2018) 2664¡V2678
Al2 Co1 Cr1 Fe1 Ni1 Ti1,,C,25.0,5.6,5.621741192,1,643.0,,1030.0,165.0,152.1715905,5.0,,https://doi.org/10.1016/j.dib.2018.11.111,Data in Brief 21 (2018) 2664¡V2678
Al2 Cr1 Cu1 Fe1 Ni2,,C,,,6.276084549,1,,,,,155.1631569,,,,Paper_Collection_5_element
Al3.0 Co1 Cr1 Cu1 Fe1,,,25.0,5.4,5.357399497,1,644.0,,,,136.5144578,,,https://doi.org/10.1016/j.dib.2018.11.111,Data in Brief 21 (2018) 2664¡V2678
Al3 Co1 Cr1 Cu1 Fe1 Ni1,,,25.0,5.7,5.718941271,1,640.0,,,,142.9817592,,,https://doi.org/10.1016/j.dib.2018.11.111,Data in Brief 21 (2018) 2664¡V2678
Al3 Co1 Cr1 Fe1 Ni1,,,25.0,5.3,5.321505919,1,506.0,,,,144.5847516,,,https://doi.org/10.1016/j.dib.2018.11.111,Data in Brief 21 (2018) 2664¡V2678
Al8 Co20 Cr18 Fe9 Nb4 Ni41,ANNEAL,C,,,7.783905237,0,,,,,196.765211,,,,Paper_Collection_6_element
Al1 Co1 Cr1 Cu1 Fe1 Mn1 Ti1 V1,,C,25.0,6.39,6.381747844,2,,1860.0,,,159.6955442,0.95,,,Prof.Yeh-3dtransitional
Al1 Co1 Cr1 Cu1 Ni1 Ti1,,C,25.0,6.4,6.385100199,1,,,1495.0,167.0,157.2914594,8.0,,https://doi.org/10.1016/j.dib.2018.11.111,Data in Brief 21 (2018) 2664¡V2678
Al1 Co1 Cr1 Cu1 Ni1 Ti1 Y1,,C,25.0,5.8,5.826821544,2,,,1192.0,,130.0654727,4.0,,https://doi.org/10.1016/j.dib.2018.11.111,Data in Brief 21 (2018) 2664¡V2678
Al1 Co1 Cr1 Cu1 Ni1 Ti1 Y0.5,,C,25.0,6.1,6.058270172,2,,,1025.0,,141.3526985,3.0,,https://doi.org/10.1016/j.dib.2018.11.111,Data in Brief 21 (2018) 2664¡V2678
Al1 Co1 Cr1 Cu1 Ni1 Ti1 Y0.8,,C,25.0,5.9,5.910793115,2,,,1325.0,,134.1605762,5.0,,https://doi.org/10.1016/j.dib.2018.11.111,Data in Brief 21 (2018) 2664¡V2678
Al1 Co1 Cr1 Fe1 Mo0.1 Ni1,,C,25.0,6.8,6.803137068,1,,1804.0,2280.0,,187.8028973,9.0,,https://doi.org/10.1016/j.dib.2018.11.111,Data in Brief 21 (2018) 2664¡V2678
Al1 Co1 Cr1 Fe1 Nb0.1 Ni1,,C,25.0,6.8,6.769776572,1,569.0,1641.0,3285.0,,182.0579107,17.0,,https://doi.org/10.1016/j.dib.2018.11.111,Data in Brief 21 (2018) 2664¡V2678
Al1 Co1 Cr1 Fe1 Ni1,,,25.0,6.7,6.717648579,1,484.0,,,,184.2786056,,,https://doi.org/10.1016/j.dib.2018.11.111,Data in Brief 21 (2018) 2664¡V2678
Al1 Co1 Cr1 Fe1 Ni1,,,25.0,6.7,6.717648579,1,395.0,,,,184.2786056,,,https://doi.org/10.1016/j.dib.2018.11.111,Data in Brief 21 (2018) 2664¡V2678
Al1 Co1 Cr1 Fe1 Ni1,,C,25.0,6.7,6.717648579,1,,1251.0,2004.0,,184.2786056,33.0,,https://doi.org/10.1016/j.dib.2018.11.111,Data in Brief 21 (2018) 2664¡V2678
Al1 Co1 Cr1 Fe1 Ni1,,C,25.0,6.7,6.717648579,1,,1051.0,,,184.2786056,,,https://doi.org/10.1016/j.dib.2018.11.111,Data in Brief 21 (2018) 2664¡V2678
Al1 Co1 Cr1 Fe1 Ni1,,C,25.0,6.7,6.717648579,1,,1110.0,,,184.2786056,,,https://doi.org/10.1016/j.dib.2018.11.111,Data in Brief 21 (2018) 2664¡V2678
Al1 Co1 Cr1 Fe1 Ni1,,C,25.0,6.7,6.717648579,1,,1138.0,,194.0,184.2786056,,,https://doi.org/10.1016/j.dib.2018.11.111,Data in Brief 21 (2018) 2664¡V2678
Al1 Co1 Cr1 Fe1 Ni1,,C,25.0,6.7,6.717648579,1,,1138.0,,194.0,184.2786056,11.0,,https://doi.org/10.1016/j.dib.2018.11.111,Data in Brief 21 (2018) 2664¡V2678
Al1 Co1 Cr1 Fe1 Ni1,,C,25.0,6.7,6.717648579,1,520.0,1373.0,3531.0,,184.2786056,25.0,,https://doi.org/10.1016/j.dib.2018.11.111,Data in Brief 21 (2018) 2664¡V2678
Al1 Co1 Cr1 Fe1 Ni1,,C,25.0,6.715,6.717648579,1,,1140.0,,125.0,184.2786056,14.0,,,Prof.Yeh-3dtransitional
Al1 Co1 Cr1 Fe1 Ni1,,C,25.0,6.715,6.717648579,1,520.0,1370.0,,,184.2786056,15.0,,,Prof.Yeh-3dtransitional
Al1 Co1 Cr1 Fe1 Ni1,,C,25.0,6.715,6.717648579,1,,1050.0,,,184.2786056,22.0,,,Prof.Yeh-3dtransitional
Al1 Co1 Cr1 Fe1 Ni1,,C,25.0,6.715,6.717648579,1,457.5,1150.0,,125.0,184.2786056,,,,Prof.Yeh-3dtransitional
Al1 Co1 Cr1 Fe1 Mo0.1 Ni1,,C,25.0,6.805,6.803137068,1,,1800.0,,,187.8028973,9.1,,,Prof.Yeh-3dtransitional
Al1 Co1 Cr1 Fe1 Nb0.1 Ni1,,C,25.0,6.775,6.769776572,1,569.0,1640.0,,,182.0579107,17.2,,,Prof.Yeh-3dtransitional
Al1 Co1 Cr1 Fe1 Ni1 Si1,,C,25.0,5.7,5.651384641,1,,1110.0,,,150.9268735,,,https://doi.org/10.1016/j.dib.2018.11.111,Data in Brief 21 (2018) 2664¡V2678
Al1 Co1 Cr1 Fe1 Ni1 Si1,,C,25.0,5.655,5.651384641,1,,1110.0,,,150.9268735,1.0,,,Prof.Yeh-3dtransitional
Al1 Co1 Cr1 Fe1 Ni1 Si0.2,,C,25.0,6.5,6.45294893,1,,1265.0,2173.0,,175.9990498,14.0,,https://doi.org/10.1016/j.dib.2018.11.111,Data in Brief 21 (2018) 2664¡V2678
Al1 Co1 Cr1 Fe1 Ni1 Si0.2,,C,25.0,6.455,6.45294893,1,,1260.0,,,175.9990498,14.0,,,Prof.Yeh-3dtransitional
