Repository: azuredg01/alloy-textualization

本專案用於將合金（Alloy）資料集轉換為可供 Transformer-based 模型
（如 RoBERTa、MatSciBERT）進行 **性質回歸（Regression）**
與 **結構分類（Classification）** 的訓練資料，
並透過 **HuggingFace Accelerate + Distributed Data Parallel (DDP)** 進行多 GPU 訓練。

## Pipeline
                                 Dataset
                               (CSV files)
                                    │
                                    ▼
        ┌──────────────────────────────────────────────────────────┐
        │               Step 1: **data_process.ipynb**             │
        │               - 資料清理                                 │
        │               - 欄位命名統一（PROPERTY: ...）             │

File: data/all_data/all_data_cleaned_1.csv (part 1 of 6)
FORMULA,Process Method,Measurement Method,Measuremet T (?°C),Structure: Exp Density (g/cm^3),Structure: Calculated Density (g/cm^3),Structure: Microstructure,Mechanics: Hardness (HV),Mechanics: Yield strength (MPa),Mechanics: Ultra tensle strength (MPa),Mechanics: Exp Young modulus (GPa),Mechanics: Calculated Young modulus (GPa),Mechanics: Fracture Elongation (%),Mechanics: Plastic Elongation (%),Others: DOI,Others: Reference
Ag1Al1Nb1Ti1Zn1,ANNEAL,,,4.75,6.7,,,,,,,,,10.1016/j.msea.2018.12.020,
Ag1Al1Nb1Ti1Zn1,ANNEAL,,,5.78,6.7,,,,,,,,,10.1016/j.msea.2018.12.020,
Ag1Al1Nb1Ti1Zn1,ANNEAL,,,5.79,6.7,,,,,,,,,10.1016/j.msea.2018.12.020,
Ag1Al1Nb1Ti1Zn1,ANNEAL,,,5.51,6.7,,,,,,,,,10.1016/j.msea.2018.12.020,
Ag1Al1Nb1Ti1Zn1,ANNEAL,,,,6.7,,,,,,,,,10.1016/j.msea.2018.12.020,
Al0.053Cu1Mn1Ni1,CAST,C,25,,8.3,FCC,166,330,,,173,45,,10.1016/j.jallcom.2015.07.285,
Al0.055Nb0.05Ti0.31V0.30Zr0.285,CAST,C,25,5.622,5.720607597,BCC+Sec.,,1275.5,,,98.25462248,8.15,1.2,,Prof.Yeh-RHEA
Al0.05Cr0.5Fe1Mn0.625Ni0.375,CAST,C,25,,7.6,FCC+BCC,,354,,,,,,10.1016/j.jallcom.2018.08.093,
Al0.05Cr0.5Fe1Mn0.625Ni0.375,CAST,C,400,,7.6,FCC+BCC,,260,,,,,,10.1016/j.jallcom.2018.08.093,
Al0.05Cr0.5Fe1Mn0.625Ni0.375,CAST,C,600,,7.6,FCC+BCC,,155,,,,,,10.1016/j.jallcom.2018.08.093,
Al0.05Mo0.17Ti0.35V0.295Zr0.16,CAST,C,25,6.09,6.089263178,BCC+Sec.,,1460,,,138.6725433,18.2,10.8,,Prof.Yeh-RHEA
Al0.108Co0.514Cr0.514Cu0.108Fe0.514Ni1,WROUGHT,T,25,,8,FCC,,719,1048,,209,30,,10.1016/j.msea.2017.04.111,
Al0.108Co0.514Cr0.514Cu0.108Fe0.514Ni1,WROUGHT,T,25,,8,FCC+L12,,460,732,,,32,,10.1016/j.msea.2017.04.111,
Al0.10Co1Cr1Fe1Mn1Ni1,,,25,7.9,7.879317948,FCC,180,,,,215.7108266,,,https://doi.org/10.1016/j.dib.2018.11.111,Data in Brief 21 (2018) 2664¡V2678
Al0.111Cu1Mn1Ni1,CAST,C,25,,8.1,FCC+Sec.,241,515,,,,40,,10.1016/j.jallcom.2015.07.285,
Al0.125Co1Cr1Cu1Fe1Mn1Ni1Ti1V1,CAST,C,25,,7.2,FCC+BCC,,1862,2431,164,,1,,10.1016/j.msea.2006.11.049,
Al0.125Cr1Mo1Nb1Ta0.125Ti1V0.25Zr0.5,ANNEAL,C,25,7.78,7.494498527,BCC+Laves,,1699.819,,,171.9145677,2.4,2.4,,Prof.Yeh-RHEA
Al0.125Cr1Mo1Nb1Ta0.25Ti1V0.125Zr0.5,ANNEAL,C,25,7.51,7.771599138,BCC+Laves,,1420.638,,,173.2076658,0.5,0.5,,Prof.Yeh-RHEA
Al0.125Cr1Mo1Nb1Ta0.375Ti1Zr0.5,ANNEAL,C,25,8.06,8.04522285,BCC+Laves,,1763.429,,,174.4845389,2.5,2.5,,Prof.Yeh-RHEA
Al0.125Cr1Mo1Nb1Ti1V0.375Zr0.5,ANNEAL,C,25,7.22,7.213854323,BCC+Laves,,1664.479,,,170.6049333,2.7,2.7,,Prof.Yeh-RHEA
Al0.133Co1Cr0.667Fe0.667Ni1Ti0.333,ANNEAL,,25,,7.6,FCC,487,,,,201,,,10.1016/j.actamat.2011.06.041,
Al0.133Co1Cr0.667Fe0.667Ni1Ti0.667,ANNEAL,,25,,7.2,FCC+Sec.,717,,,,,,,10.1016/j.actamat.2011.06.041,
Al0.143Cr0.343Fe1Mn0.8Ni0.571,CAST,T,25,,7.5,FCC,,280,556,,204,48,48.2,10.1016/j.msea.2019.05.056,
Al0.143Cr0.343Fe1Mn0.8Ni0.571,CAST,T,25,,7.5,FCC,,1253,1392,,204,6.78,8.2,10.1016/j.msea.2019.05.056,
Al0.15Cr0.5Cu0.25Fe0.5Ni1,WROUGHT,T,25,,7.8,FCC,107,62,169,16.6,200,98,,10.1016/j.matchar.2019.109792,
Al0.15Cr0.5Cu0.25Fe0.5Ni1,WROUGHT,T,25,,7.8,FCC+L12,209,350,642,47,,73,,10.1016/j.matchar.2019.109792,
Al0.15Cr0.5Cu0.25Fe0.5Ni1,WROUGHT,T,25,,7.8,FCC+L12+Sec.,321,535,904,35.2,,39,,10.1016/j.matchar.2019.109792,
Al0.15Cr0.5Cu0.25Fe0.5Ni1,WROUGHT,T,25,,7.8,FCC+L12+Sec.,159,255,584,51.4,,88,,10.1016/j.matchar.2019.109792,
Al0.15Cr0.5Fe1Mn0.625Ni0.375,CAST,C,25,,7.4,FCC+BCC,,550,,,,,,10.1016/j.jallcom.2018.08.093,
Al0.15Cr0.5Fe1Mn0.625Ni0.375,CAST,C,400,,7.4,FCC+BCC,,469,,,,,,10.1016/j.jallcom.2018.08.093,
Al0.15Cr0.5Fe1Mn0.625Ni0.375,CAST,C,600,,7.4,FCC+BCC,,272,,,,,,10.1016/j.jallcom.2018.08.093,
Al0.15Hf0.15Nb0.3Ti0.4,ANNEAL,C,25,7.07,7.062829579,Other,,830,,,99.54532257,50,50,,Prof.Yeh-RHEA
Al0.167Co1Cr1Fe1Ni1Ti0.083,ANNEAL,T,25,,7.8,FCC,,210,503,,214,70,,10.1016/j.actamat.2015.08.076,
Al0.167Co1Cr1Fe1Ni1Ti0.083,WROUGHT,T,25,,7.8,FCC+L12+Sec.,,645,1094,,,39,,10.1016/j.actamat.2015.08.076,
Al0.167Co1Cr1Fe1Ni1Ti0.083,WROUGHT,T,25,,7.8,FCC+L12+Sec.,,1005,1273,,,17,,10.1016/j.actamat.2015.08.076,
Al0.186Cr0.149Fe1Mn0.861Ni0.28,CAST,T,25,,7.3,,,159,535,,,,40.8,10.1016/j.msea.2019.01.083,
Al0.186Cr0.149Fe1Mn0.861Ni0.28,ANNEAL,T,25,,7.3,,,409,584,,,,10.5,10.1016/j.msea.2019.01.083,
Al0.186Cr0.149Fe1Mn0.861Ni0.28,CAST,T,25,,7.3,,,355,1174,,,,49.5,10.1016/j.msea.2019.01.083,
Al0.186Cr0.149Fe1Mn0.861Ni0.28,ANNEAL,T,25,,7.3,,,954,978,,,,2,10.1016/j.msea.2019.01.083,
Al0.195Mo0.07Nb0.215Ti0.185V0.24Zr0.095,CAST,C,25,5.97,6.029984581,Other,,1209,,,114.4923257,1,1,,Prof.Yeh-RHEA
Al0.1Co1Cr1Fe1Mn1Ni1,CAST,C,25,,7.9,FCC+BCC,432,1631,,,216,,,10.1016/j.jallcom.2018.10.168,
Al0.1Co1Cr1Fe1Mn1Ni1,CAST,,25,,7.9,FCC,180,,,,,,12.6,10.1016/j.actamat.2013.09.037,
Al0.1Co1Cr1Fe1Ni1,WROUGHT,T,25,,8,FCC,,1198,,,220,1.5,,10.1016/j.actamat.2018.12.012,
Al0.1Co1Cr1Fe1Ni1,WROUGHT,T,25,,8,FCC,,1403,,,220,1.2,,10.1016/j.actamat.2018.12.012,
Al0.1Co1Cr1Fe1Ni1,WROUGHT,T,25,,8,FCC,,711,928,,220,30.3,,10.1016/j.actamat.2018.12.012,
Al0.1Co1Cr1Fe1Ni1,WROUGHT,T,25,,8,FCC,,356,,,220,42.4,,10.1016/j.actamat.2018.12.012,
Al0.1Co1Cr1Fe1Ni1,ANNEAL,C,23,,7.983409687,Other,,366,715,,220.2655703,46,,,Paper_Collection_5_element
Al0.1Cr0.5Cu0.5Fe0.5Ni1,,,25,,8,FCC,,,,,197,,,10.1063/1.3587228,
Al0.20Co1Cr1Fe1Mn1Ni1,,T,25,7.7,7.739021059,FCC,171,220,,,211.7652315,56,,https://doi.org/10.1016/j.dib.2018.11.111,Data in Brief 21 (2018) 2664¡V2678
Al0.20Co1Cr1Fe1Mn1Ni1,,C,25,7.735,7.739021059,FCC,170.5,219.5,,,211.7652315,58,,,Prof.Yeh-3dtransitional
Al0.225Hf0.05Mo0.105Nb0.185Ti0.175V0.26,CAST,C,25,6.27,6.429196025,Other,,876,,,124.5215411,1,1,,Prof.Yeh-RHEA
Al0.229Co0.486Cr0.4Cu0.229Fe0.486Mo0.003Ni1Ti0.029W0.003,CAST,,,,7.7,,231,,,,,,,10.1016/j.ultramic.2015.06.009,
Al0.229Co0.486Cr0.4Cu0.229Fe0.486Mo0.003Ni1Ti0.029W0.003,ANNEAL,,,,7.7,,178,,,,,,,10.1016/j.ultramic.2015.06.009,
Al0.229Co0.486Cr0.4Cu0.229Fe0.486Mo0.003Ni1Ti0.029W0.003,ANNEAL,,,,7.7,,343,,,,,,,10.1016/j.ultramic.2015.06.009,
Al0.229Co0.486Cr0.4Cu0.229Fe0.486Mo0.003Ni1Ti0.029W0.003,ANNEAL,,,,7.7,,171,,,,,,,10.1016/j.matchar.2018.06.036,
Al0.242Co0.515Cr0.515Cu0.242Fe0.515Ni1,ANNEAL,,,,7.7,,168,,,,,,,10.1016/j.ultramic.2015.06.009,
Al0.242Co0.515Cr0.515Cu0.242Fe0.515Ni1,ANNEAL,,,,7.7,,328,,,,,,,10.1016/j.ultramic.2015.06.009,
Al0.242Co0.515Cr0.515Cu0.242Fe0.515Ni1,ANNEAL,,,,7.7,,206,,,,,,,10.1016/j.matchar.2018.06.036,
Al0.242Co0.515Cr0.515Cu0.242Fe0.515Ni1,CAST,T,25,,7.7,Other,,357,459,,,9,,10.1007/s11837-013-0756-3,
Al0.242Co0.515Cr0.515Cu0.242Fe0.515Ni1,ANNEAL,T,25,,7.7,Other,,365,365,,,0.1,,10.1007/s11837-013-0756-3,
Al0.242Co0.515Cr0.515Cu0.242Fe0.515Ni1,ANNEAL,T,25,,7.7,FCC+L12,,215,489,,,39,,10.1007/s11837-013-0756-3,
Al0.245Mo0.1Nb0.19Ti0.15V0.315,CAST,C,25,5.87,5.907716601,Other,,843,,,125.9258887,1,1,,Prof.Yeh-RHEA
Al0.255Hf0.06Nb0.205Ti0.09V0.34Zr0.05,CAST,C,25,6,6.242562835,Other,,1495,,,98.90261279,1,1,,Prof.Yeh-RHEA
Al0.25Co0.5Cr0.5Cu0.5Fe0.5Ni0.5Ti1,CAST,,25,,6.5,FCC+BCC+B2+Sec.,696,,,,,,,10.2320/matertrans.47.1395,
Al0.25Co0.5Cr0.5Cu0.5Fe0.5Ni0.5V1,CAST,,25,,7.2,BCC,587,,,,171,,,10.1007/s11661-006-0081-3,
Al0.25Co1Cr1Cu0.5Fe1Ni1Ti0.5,CAST,,25,,7.4,FCC,,,,,192,,,10.1016/j.jallcom.2008.11.059,
Al0.25Co1Cr1Cu0.75Fe1Ni1Ti0.5,CAST,C,25,,7.5,FCC,,750,1970,103,189,,39,10.1016/j.jallcom.2008.11.059,
Al0.25Co1Cr1Cu1Fe1Mn1Ni1Ti1V1,CAST,C,25,,7.1,BCC,,1465,2016,190,174,2,,10.1016/j.msea.2006.11.049,
Al0.25Co1Cr1Fe1Ni1,ANNEAL,,25,,7.7,FCC,110,,,,213,,,10.1016/j.jallcom.2009.08.090,
Al0.25Co1Cr1Fe1Ni1,ANNEAL,,25,,7.7,FCC,113,,,,213,,,10.1016/j.jallcom.2009.08.090,
Al0.25Co1Fe1Ni1,CAST,C,25,,7.9,FCC,138,158,,,192,,,10.1016/j.jmmm.2014.07.023,
Al0.25Co1Cr1Cu0.5Fe1Ni1Ti0.5,,,25,7.4,7.391081495,FCC,,,,,192.0025671,,,https://doi.org/10.1016/j.dib.2018.11.111,Data in Brief 21 (2018) 2664¡V2678
Al0.25Co1Cr1Cu0.75Fe1Ni1Ti0.5,,C,25,7.5,7.458566983,FCC,,750,1970,195,189.296876,39,,https://doi.org/10.1016/j.dib.2018.11.111,Data in Brief 21 (2018) 2664¡V2678
Al0.25Co1Cr1Cu0.75Fe1Ni1Ti0.5,,C,25,7.455,7.458566983,FCC,,750,,102.5,189.296876,38.5,,,Prof.Yeh-3dtransitional
Al0.25Co1Cr1Fe1Ni1,,,25,7.7,7.719849722,FCC,110,,,,212.7722739,,,https://doi.org/10.1016/j.dib.2018.11.111,Data in Brief 21 (2018) 2664¡V2678
Al0.25Co1Cr1Fe1Ni1,,,25,7.7,7.719849722,FCC,113,,,,212.7722739,,,https://doi.org/10.1016/j.dib.2018.11.111,Data in Brief 21 (2018) 2664¡V2678
Al0.25Co1Fe1Ni1,,C,25,7.9,7.886957534,FCC,138,158,,,191.8170678,,,https://doi.org/10.1016/j.dib.2018.11.111,Data in Brief 21 (2018) 2664¡V2678
Al0.25Co1Fe1Ni1,,C,25,7.885,7.886957534,FCC,137.5,160.5,,,191.8170678,,,,Prof.Yeh-3dtransitional
Al0.25Cr0.417Fe0.417Ni1,CAST,T,25,,7.3,FCC,,441,757,,196,45,,10.1016/j.jallcom.2018.08.176,
Al0.25Cr0.5Fe1Mn0.625Ni0.375,CAST,C,25,,7.2,B2+BCC,,994,,,,,,10.1016/j.jallcom.2018.08.093,
Al0.25Cr0.5Fe1Mn0.625Ni0.375,CAST,C,400,,7.2,B2+BCC,,943,,,,,,10.1016/j.jallcom.2018.08.093,
Al0.25Cr0.5Fe1Mn0.625Ni0.375,CAST,C,600,,7.2,B2+BCC,,359,,,,,,10.1016/j.jallcom.2018.08.093,
Al0.25Cr0.5Nb0.5Ti1V0.25,ANNEAL,C,600,,5.8,BCC+Laves,,930,,,,,,10.1016/j.matlet.2016.11.030,
Al0.25Cr0.5Nb0.5Ti1V0.25,ANNEAL,C,800,,5.8,BCC+Laves,,445,,,,,,10.1016/j.matlet.2016.11.030,
Al0.25Cr0.5Nb0.5Ti1V0.25,ANNEAL,C,1000,,5.8,BCC+Laves,,90,,,,,,10.1016/j.matlet.2016.11.030,
Al0.25Cr0.5Nb0.5Ti1V0.25,ANNEAL,C,25,,5.8,BCC+Laves,,1340,1700,,,,,10.1016/j.matlet.2016.11.030,
Al0.25Cr0.5Nb0.5Ti1V0.25,CAST,C,25,,5.8,BCC,,1240,,,134,,,10.1016/j.matlet.2016.11.030,
Al0.25Cr1Cu1Fe1Ni2,,C,,,7.96333292,FCC,,,,,195.3236324,,,,Paper_Collection_5_element
Al0.25Cr1Mo1Nb1Ta0.125Ti1V0.125Zr0.5,ANNEAL,C,25,7.42,7.403096595,BCC+Laves,,1759.895,,,170.2796769,1.6,1.6,,Prof.Yeh-RHEA
Al0.25Cr1Mo1Nb1Ti1V0.25Zr0.5,ANNEAL,C,25,7.13,7.123056969,BCC+Laves,,1664.479,,,168.9651701,2.6,2.6,,Prof.Yeh-RHEA
Al0.25Mo1Nb1Ti1V1,CAST,C,25,,7.1,BCC,460,1250,1500,,161,13,,10.3390/e16020870,
Al0.25Mo1Nb1Ti1V1,,C,25,7.1,7.065041148,BCC,460,1250,,,160.7240221,13,,https://doi.org/10.1016/j.dib.2018.11.111,Data in Brief 21 (2018) 2664¡V2678
Al0.25Mo1Nb1Ti1V1,CAST,C,25,7.1,7.065041148,BCC,460,1250,,164,160.7240221,13,12,,Prof.Yeh-RHEA
Al0.25Nb1Ta1Ti1V1,CAST,C,25,,8.8,BCC,,1330,,,130,,,10.1016/j.proeng.2012.03.043,
Al0.25Nb1Ta1Ti1V1,,C,25,8.8,8.794810956,BCC,,1330,,130,130.4925823,,,https://doi.org/10.1016/j.dib.2018.11.111,Data in Brief 21 (2018) 2664¡V2678
Al0.25Nb1Ta1Ti1V1,CAST,C,25,8.8,8.794810956,BCC,,1330,,92,130.4925823,50,50,,Prof.Yeh-RHEA
Al0.267Co1Cr0.667Fe0.667Ni0.667Ti0.2,POWDER,C,25,,7.3,FCC+BCC,515,2012,,,,,17.52,10.5755/j01.ms.25.3.19452,
Al0.278Co0.556Cr0.556Cu0.556Fe0.556Ni0.556Ti1,CAST,,25,,6.6,FCC+BCC+B2+Sec.,667,,,,,,,10.2320/matertrans.47.1395,
Al0.278Co0.556Cr0.556Cu0.556Fe0.556Ni0.556V1,CAST,,25,,7.2,BCC,597,,,,172,,,10.1007/s11661-006-0081-3,
Al0.278Co0.694Cr0.222Fe0.417Ni1Ti0.167,ANNEAL,T,23,,7.4,FCC,,520,696,,,,,10.3390/e21020169,
Al0.278Co0.694Cr0.222Fe0.417Ni1Ti0.167,ANNEAL,T,600,,7.4,FCC,,470,561,,,,,10.3390/e21020169,
Al0.278Co0.694Cr0.222Fe0.417Ni1Ti0.167,ANNEAL,T,700,,7.4,FCC,,461,560,,,12,,10.3390/e21020169,
Al0.278Co0.694Cr0.222Fe0.417Ni1Ti0.167,ANNEAL,T,800,,7.4,FCC,,445,536,,,20,,10.3390/e21020169,
Al0.278Co0.694Cr0.222Fe0.417Ni1Ti0.167,ANNEAL,T,900,,7.4,FCC,,219,312,,,18,,10.3390/e21020169,
Al0.278Co0.694Cr0.222Fe0.417Ni1Ti0.167,ANNEAL,T,23,,7.4,FCC,,627,1197,,,11,,10.3390/e21020169,
Al0.278Co0.694Cr0.222Fe0.417Ni1Ti0.167,ANNEAL,T,600,,7.4,FCC,,594,1006,,185,49,,10.3390/e21020169,
Al0.278Co0.694Cr0.222Fe0.417Ni1Ti0.167,ANNEAL,T,700,,7.4,FCC,,547,840,,185,11,,10.3390/e21020169,
Al0.278Co0.694Cr0.222Fe0.417Ni1Ti0.167,ANNEAL,T,800,,7.4,FCC,,399,575,,185,9,,10.3390/e21020169,
Al0.278Co0.694Cr0.222Fe0.417Ni1Ti0.167,ANNEAL,T,900,,7.4,FCC,,243,319,,185,6,,10.3390/e21020169,
Al0.278Co0.694Cr0.222Fe0.417Ni1Ti0.167,CAST,,,,7.4,,343,,,,185,8,,10.1007/s11837-015-1484-7,
Al0.278Co0.694Cr0.222Fe0.417Ni1Ti0.167,ANNEAL,,,,7.4,,341,,,,185,27,,10.1007/s11837-015-1484-7,
Al0.278Co0.694Cr0.222Fe0.417Ni1Ti0.167,ANNEAL,T,25,,7.4,FCC+L12+Sec.,345,568,786,,185,12,,10.1007/s11837-015-1484-7,
Al0.278Co0.694Cr0.222Fe0.417Ni1Ti0.167,ANNEAL,T,25,,7.4,FCC+L12+Sec.,345,596,1039,,185,17,,10.1007/s11837-015-1484-7,
Al0.278Co0.694Cr0.222Fe0.417Ni1Ti0.167,ANNEAL,T,700,,7.4,FCC+L12+Sec.,345,487,702,,185,20,,10.1007/s11837-015-1484-7,
Al0.278Co0.694Cr0.222Fe0.417Ni1Ti0.167,ANNEAL,T,700,,7.4,FCC+L12+Sec.,345,486,624,,185,34,,10.1007/s11837-015-1484-7,
Al0.286Cr0.343Fe1Mn0.657Ni0.571,WROUGHT,T,25,,7.2,FCC,,320,625,,195,42.2,42.45,10.1016/j.msea.2019.05.056,
Al0.286Cr0.343Fe1Mn0.657Ni0.571,WROUGHT,T,25,,7.2,FCC,,1400,1500,,195,5.83,7.85,10.1016/j.msea.2019.05.056,
Al0.2Co1.5Cr1Fe1Ni1.5Ti1,,,25,7.2,7.204787625,FCC+Sec.,717,,,,191.1514408,,,https://doi.org/10.1016/j.dib.2018.11.111,Data in Brief 21 (2018) 2664¡V2678
Al0.2Co1.5Cr1Fe1Ni1.5Ti0.5,,,25,7.6,7.551427889,FCC,487,,,,200.778353,,,https://doi.org/10.1016/j.dib.2018.11.111,Data in Brief 21 (2018) 2664¡V2678
Al0.2Co1Cr1Fe1Mn1Ni1,CAST,T,25,,7.7,FCC,171,220,,,212,56,,10.1016/j.actamat.2013.09.037,
Al0.2Cr0.5Cu0.5Fe0.5Ni1,,,25,,7.8,FCC,,,,,190,,,10.1063/1.3587228,
Al0.2Cr0.667Fe1Mn0.667Ni0.333,CAST,,25,,7.2,FCC+BCC,297,,,,,,,10.1016/j.msea.2010.05.052,
Al0.2Cr1Cu1Fe1Ni2,,,25,8,8.035241948,FCC,,,,,197.0352363,,,https://doi.org/10.1016/j.dib.2018.11.111,Data in Brief 21 (2018) 2664¡V2678
Al0.2Mo1Ta1Ti1V1,CAST,C,25,,9.3,BCC,,1021,1249,,183,,,10.4028/www.scientific.net/MSF.898.638,
Al0.304Co1Cr1Fe1Ni1,WROUGHT,,,,7.6,FCC,,,,,,48,,10.1016/j.scriptamat.2016.06.019,
Al0.304Co1Cr1Fe1Ni1,WROUGHT,,,,7.6,FCC+L12,,,,,,51,,10.1016/j.scriptamat.2016.06.019,
Al0.304Co1Cr1Fe1Ni1,WROUGHT,,,,7.6,FCC+L12,,,,,,64,,10.1016/j.scriptamat.2016.06.019,
Al0.304Co1Cr1Fe1Ni1,CAST,C,25,,7.6,FCC,,,,,210,87,,10.1016/j.msea.2015.02.072,
Al0.304Co1Cr1Fe1Ni1,,T,25,,7.6,FCC+B2,,860,1050,,,,,10.1016/j.matlet.2017.04.072,
Al0.304Co1Cr1Fe1Ni1,,T,25,,7.6,FCC+B2,,690,930,,210,,,10.1016/j.matlet.2017.04.072,
Al0.304Co1Cr1Fe1Ni1,,T,25,,7.6,FCC+B2,,550,800,,,,,10.1016/j.matlet.2017.04.072,
Al0.304Co1Cr1Fe1Ni1,,T,25,,7.6,FCC,,260,620,,,,,10.1016/j.matlet.2017.04.072,
Al0.304Co1Cr1Fe1Ni1,WROUGHT,,,,7.6,FCC+BCC,,,,,210,65,,10.1016/j.matlet.2017.04.072,
Al0.304Co1Cr1Fe1Ni1,WROUGHT,T,25,,7.6,FCC,,159,410,,,43,,10.1016/j.matdes.2017.02.072,
Al0.304Co1Cr1Fe1Ni1,WROUGHT,T,25,,7.6,FCC+B2,,215,520,,,55,,10.1016/j.matdes.2017.02.072,
Al0.304Co1Cr1Fe1Ni1,WROUGHT,T,25,,7.6,FCC+L12,,285,540,,210,60,,10.1016/j.matdes.2017.02.072,
Al0.304Co1Cr1Fe1Ni1,WROUGHT,T,25,,7.6,FCC,,263,589,,,45,,10.1016/j.matdes.2017.02.072,
Al0.304Co1Cr1Fe1Ni1,WROUGHT,T,25,,7.6,FCC+L12+B2,,490,840,,,,,10.1016/j.matdes.2017.02.072,
Al0.304Co1Cr1Fe1Ni1,ANNEAL,,,,7.6,FCC+B2,,,,,,58,,10.1016/j.matdes.2016.05.079,
Al0.304Co1Cr1Fe1Ni1,ANNEAL,,,,7.6,FCC,,,,,,44,,10.1016/j.jallcom.2013.11.084,
Al0.304Co1Cr1Fe1Ni1,CAST,T,25,,7.6,FCC+L12,,175,335,,210,,,10.1016/j.jallcom.2008.12.088,
Al0.304Co1Cr1Fe1Ni1,ANNEAL,T,25,,7.6,FCC+L12,,305,525,,210,,,10.1016/j.jallcom.2008.12.088,
Al0.304Co1Cr1Fe1Ni1,ANNEAL,T,25,,7.6,FCC+B2,,280,570,,,,,10.1016/j.jallcom.2008.12.088,
Al0.304Co1Cr1Fe1Ni1,ANNEAL,,,,7.6,FCC+BCC,,,,,210,25,,10.1016/j.actamat.2017.03.066,
Al0.304Cr0.435Fe0.435Ni1,CAST,T,25,,7.2,FCC+BCC+B2,,461,835,,,30,,10.1016/j.jallcom.2018.08.176,
Al0.312Ca0.021Li0.792Mg1Si0.021,CAST,C,25,1.52,1.4,,,360,,,,9,,10.3390/ma12071136,
Al0.312Co0.625Cr0.625Cu0.625Fe0.625Ni0.625Ti1,CAST,,25,,6.7,FCC+BCC+B2+Sec.,657,,,,,,,10.2320/matertrans.47.1395,
Al0.312Co0.625Cr0.625Cu0.625Fe0.625Ni0.625V1,CAST,,25,,7.2,BCC,594,,,,174,,,10.1007/s11661-006-0081-3,
Al0.333Ca0.011Li0.844Mg1Si0.033,CAST,C,25,1.5,1.4,,,342,,,,44,,10.3390/ma12071136,
Al0.333Ca0.011Li0.867Mg1Si0.011,CAST,C,25,1.46,1.4,,,300,,,,63,,10.3390/ma12071136,
Al0.333Co0.333Cu0.333Fe0.333Ni1,CAST,C,25,,7.5,FCC,279.6,268,,,167,,,10.1016/j.jmst.2018.12.014,
Al0.333Cr0.667Fe1Mn0.667Ni0.333,CAST,,25,,7,BCC,396,,,,201,,,10.1016/j.msea.2010.05.052,
Al0.335Hf0.055Nb0.195Ti0.1V0.315,CAST,C,25,5.64,5.847325423,Other,,702,,,98.4020848,1,1,,Prof.Yeh-RHEA
Al0.343Co0.514Cr0.514Fe1Ni0.514,CAST,T,25,,7.2,BCC+B2,,866,1223,,,7.9,,10.1016/j.scriptamat.2016.04.014,
Al0.343Co0.514Cr0.514Fe1Ni0.514,CAST,T,650,,7.2,,,400,468,,,6.3,,10.1016/j.scriptamat.2016.04.014,
Al0.343Co0.514Cr0.514Fe1Ni0.514,CAST,T,700,,7.2,,,220,340,,,5.4,,10.1016/j.scriptamat.2016.04.014,
Al0.343Co0.514Cr0.514Fe1Ni0.514,CAST,C,25,,7.2,,,1166,,,,30.2,,10.1016/j.scriptamat.2016.04.014,
Al0.357Co0.714Cr0.714Cu0.714Fe0.714Ni0.714Ti1,CAST,,25,,6.8,FCC+BCC+B2+Sec.,664,,,,,,,10.2320/matertrans.47.1395,
Al0.357Co0.714Cr0.714Cu0.714Fe0.714Ni0.714V1,CAST,,25,,7.3,BCC,577,,,,175,,,10.1007/s11661-006-0081-3,
Al0.35Cr0.5Fe1Mn0.625Ni0.375,CAST,C,25,,6.9,B2+BCC,,942,,,,,,10.1016/j.jallcom.2018.08.093,
Al0.35Cr0.5Fe1Mn0.625Ni0.375,CAST,C,400,,6.9,B2+BCC,,833,,,,,,10.1016/j.jallcom.2018.08.093,
Al0.35Cr0.5Fe1Mn0.625Ni0.375,CAST,C,600,,6.9,B2+BCC,,326,,,,,,10.1016/j.jallcom.2018.08.093,
Al0.364Cr0.455Fe0.455Ni1,CAST,T,25,,7,FCC+BCC+B2,,479,956,,,12.7,,10.1016/j.jallcom.2018.08.176,
Al0.375Co1Cr1Fe1Ni1,ANNEAL,,25,,7.5,FCC,131,,,,207,,,10.1016/j.jallcom.2009.08.090,
Al0.375Co1Cr1Fe1Ni1,ANNEAL,,25,,7.5,FCC,196,,,,207,,,10.1016/j.jallcom.2009.08.090,
Al0.375Co1Cr1Fe1Ni1,,,25,7.5,7.519494797,FCC,131,,,,207.0759655,,,https://doi.org/10.1016/j.dib.2018.11.111,Data in Brief 21 (2018) 2664¡V2678
Al0.375Co1Cr1Fe1Ni1,,,25,7.5,7.519494797,FCC,196,,,,207.0759655,,,https://doi.org/10.1016/j.dib.2018.11.111,Data in Brief 21 (2018) 2664¡V2678
Al0.375Cr1Mo1Nb1Ta0.125Ti1Zr0.5,ANNEAL,C,25,7.32,7.312459436,BCC+Laves,,1402.969,,,168.6584655,0.5,0.5,,Prof.Yeh-RHEA
Al0.375Cr1Mo1Nb1Ti1V0.125Zr0.5,ANNEAL,C,25,7.05,7.033024147,BCC+Laves,,1633.558,,,167.3392141,2.7,2.7,,Prof.Yeh-RHEA
Al0.38Co1Cr1Fe1Mn1Ni1,CAST,T,25,,7.5,FCC,182,244,,,205,45,,10.1016/j.actamat.2013.09.037,
Al0.38Co1Cr1Fe1Mn1Ni1,,T,25,7.5,7.50474373,FCC,182,244,,,205.1766073,45,,https://doi.org/10.1016/j.dib.2018.11.111,Data in Brief 21 (2018) 2664¡V2678
Al0.38Co1Cr1Fe1Mn1Ni1,,C,25,7.505,7.50474373,FCC,181.5,243.5,,,205.1766073,46,,,Prof.Yeh-3dtransitional
Al0.3Co1Cr1Cu1Fe1,,,25,,7.7,FCC,180,,,,194,,,10.3166/acsm.31.633-648,
Al0.3Co1Cr1Fe1Mn1Ni1,POWDER,,,,7.6,,,,,,,,4.9,10.1016/j.scriptamat.2018.12.021,
Al0.3Co1Cr1Fe1Mn1Ni1,CAST,C,25,,7.6,FCC+BCC,511,1836,,,,,,10.1016/j.jallcom.2018.10.168,
Al0.3Co1Cr1Fe1Mo0.1Ni1,,,,,7.7,FCC,200,,,,214,,,10.1016/j.jallcom.2010.02.032,
Al0.3Co1Cr1Fe1Ni1,CAST,C,300,,7.6,FCC,132,,,,,25,,10.1088/2053-1591/ab0597,
Al0.3Co1Cr1Fe1Ni1,CAST,C,340,,7.6,FCC,147,,,,210,,,10.1088/2053-1591/ab0597,
Al0.3Co1Cr1Fe1Ni1,CAST,C,430,,7.6,FCC,165,,,,,65,,10.1088/2053-1591/ab0597,
Al0.3Co1Cr1Fe1Ni1,WROUGHT,T,25,,7.6,FCC+L12,,143,400,,,45,,10.1016/j.scriptamat.2018.10.023,
Al0.3Co1Cr1Fe1Ni1,WROUGHT,T,25,,7.6,FCC+L12,,471,850,,,35,,10.1016/j.scriptamat.2018.10.023,
Al0.3Co1Cr1Fe1Ni1,WROUGHT,T,25,,7.6,FCC+B2+Sec.,,841,1050,,,7,,10.1016/j.scriptamat.2018.10.023,
Al0.3Co1Cr1Fe1Ni1,WROUGHT,T,25,,7.6,FCC+BCC+B2+Sec.,,161,1650,,,5,,10.1016/j.scriptamat.2018.10.023,
Al0.3Co1Cr1Fe1Ni1,WROUGHT,T,25,,7.6,FCC+BCC+B2+Sec.,,187,1850,,,32,,10.1016/j.scriptamat.2018.10.023,
Al0.3Co1Cr1Fe1Ni1,WROUGHT,T,25,,7.6,FCC+B2+Sec.,,900,1074,,210,65,,10.1016/j.scriptamat.2018.08.048,
Al0.3Co1Cr1Fe1Ni1,CAST,,,,7.6,FCC,117,,,,210,,,10.1016/j.matdes.2019.107698,
Al0.3Co1Cr1Fe1Ni1,,,,,7.6,FCC,160,,,,210,,,10.1016/j.jallcom.2010.02.032,
Al0.3Co1Cr1Fe1Ni1,WROUGHT,T,25,,7.6,FCC+B2+Sec.,,840,1039,,210,,,10.1016/j.actamat.2018.12.010,
Al0.3Co1Cr1Fe1Ni1,WROUGHT,T,25,,7.6,FCC,,159,410,,210,,,10.1016/j.actamat.2018.12.010,
Al0.3Co1Cr1Cu1Fe1,,,25,7.7,7.666069343,FCC,180,,,,194.2601286,,,https://doi.org/10.1016/j.dib.2018.11.111,Data in Brief 21 (2018) 2664¡V2678
Al0.3Co1Cr1Cu1Fe1Ni1,,,25,7.9,7.882943926,FCC,180,,,,195.2637304,,,https://doi.org/10.1016/j.dib.2018.11.111,Data in Brief 21 (2018) 2664¡V2678
Al0.3Cr0.5Cu0.5Fe0.5Ni1,,,25,,7.5,FCC,,,,,185,,,10.1063/1.3587228,
Al0.3Cr1Fe1.5Mn1Ni0.5,,,25,7.2,7.240330263,FCC+BCC,297,,,,208.9957156,,,https://doi.org/10.1016/j.dib.2018.11.111,Data in Brief 21 (2018) 2664¡V2678
Al0.3Hf1Nb1Ta1Ti1Zr1,CAST,C,25,,9.5,BCC,353,1188,,63,105,50,,10.1016/j.jallcom.2014.11.064,
Al0.3Hf1Nb1Ta1Ti1Zr1,,C,25,9.6,9.549692921,BCC,353,1188,,108,105.1476585,50,,https://doi.org/10.1016/j.dib.2018.11.111,Data in Brief 21 (2018) 2664¡V2678
Al0.3Hf1Nb1Ta1Ti1Zr1,CAST,C,25,9.5,9.549692921,BCC,353,1188,,63,105.1476585,50,50,,Prof.Yeh-RHEA
Al0.3Nb1Ta0.8Ti1.4V0.2Zr1.3,,,25,7.7,7.706514339,BCC,,1965,,,107.1964186,5,,https://doi.org/10.1016/j.dib.2018.11.111,Data in Brief 21 (2018) 2664¡V2678
Al0.3Nb1Ta0.8Ti1.4V0.2Zr1.3,,,800,7.7,7.706514339,BCC,,678,,,107.1964186,50,,https://doi.org/10.1016/j.dib.2018.11.111,Data in Brief 21 (2018) 2664¡V2678
Al0.3Nb1Ta0.8Ti1.4V0.2Zr1.3,,,1000,7.7,7.706514339,BCC,,166,,,107.1964186,50,,https://doi.org/10.1016/j.dib.2018.11.111,Data in Brief 21 (2018) 2664¡V2678
Al0.3Nb1Ta0.8Ti1.4V0.2Zr1.3,,C,25,7.7,7.706514339,BCC,500,1965,2061,,107.1964186,5,,https://doi.org/10.1016/j.dib.2018.11.111,Data in Brief 21 (2018) 2664¡V2678
Al0.3Nb1Ta1Ti1.4Zr1.3,,,25,8.1,8.088884841,BCC,,1965,,,109.5559669,5,,https://doi.org/10.1016/j.dib.2018.11.111,Data in Brief 21 (2018) 2664¡V2678
Al0.3Nb1Ta1Ti1.4Zr1.3,,,800,8.1,8.088884841,BCC,,362,,,109.5559669,50,,https://doi.org/10.1016/j.dib.2018.11.111,Data in Brief 21 (2018) 2664¡V2678
Al0.3Nb1Ta1Ti1.4Zr1.3,,,1000,8.1,8.088884841,BCC,,236,,,109.5559669,50,,https://doi.org/10.1016/j.dib.2018.11.111,Data in Brief 21 (2018) 2664¡V2678
Al0.3Nb1Ta1Ti1.4Zr1.3,,C,25,8.1,8.088884841,BCC,490,1965,2054,,109.5559669,5,,https://doi.org/10.1016/j.dib.2018.11.111,Data in Brief 21 (2018) 2664¡V2678
Al0.417Co0.833Cr0.833Cu0.833Fe0.833Ni0.833Ti1,CAST,,25,,6.9,FCC+BCC+Sec.,646,,,,,,,10.2320/matertrans.47.1395,
Al0.417Co0.833Cr0.833Cu0.833Fe0.833Ni0.833V1,CAST,,25,,7.3,BCC,579,,,,177,,,10.1007/s11661-006-0081-3,
Al0.429Ca0.286Li1Mg1Si0.143,CAST,C,25,1.57,1.4,,,418,,,,13,,10.3390/ma12071136,
Al0.429Cr0.476Fe0.476Ni1,CAST,T,25,,6.9,FCC+BCC+B2,,610,1173,,,9.1,,10.1016/j.jallcom.2018.08.176,
Al0.43Co1Cr1Fe1Mn1Ni1,CAST,T,25,,7.4,FCC+BCC,183,285,,,,35,,10.1016/j.actamat.2013.09.037,
Al0.43Co1Cr1Fe1Mn1Ni1,,T,25,7.4,7.44348207,FCC+BCC,183,285,,,203.4537344,35,,https://doi.org/10.1016/j.dib.2018.11.111,Data in Brief 21 (2018) 2664¡V2678
Al0.43Co1Cr1Fe1Mn1Ni1,,C,25,7.445,7.44348207,FCC+BCC,182.5,284.5,,,203.4537344,36,,,Prof.Yeh-3dtransitional
Al0.44Co1Cr1Fe1Ni1,ANNEAL,C,,,7.421500062,FCC+Sec.+B2,,,,,204.2898687,,,,Paper_Collection_5_element
Al0.44Co1Cr1Fe1Ni1,ANNEAL,C,,,7.421500062,FCC+B2,,,,,204.2898687,,,,Paper_Collection_5_element
Al0.451Co0.451Cr0.451Fe0.451Ni1,,T,25,,7.1,L12+B2,,545,1110,,,20,,10.1016/j.actamat.2016.11.016,
Al0.451Co0.451Cr0.451Fe0.451Ni1,,T,-70,,7.1,,,570,1143,,,18,,10.1016/j.actamat.2016.11.016,
Al0.451Co0.451Cr0.451Fe0.451Ni1,,T,-192,,7.1,,,700,1000,,,9,,10.1016/j.actamat.2016.11.016,
Al0.451Co0.451Cr0.451Fe0.451Ni1,CAST,T,25,,7.1,FCC+B2,,545,1110,,,20,,10.1016/j.actamat.2016.11.016,
Al0.465Co0.465Cr0.465Fe0.465Ni1,,T,25,,7.1,L12+B2,,545,1050,,,16.5,,10.1016/j.actamat.2016.11.016,
Al0.465Co0.465Cr0.465Fe0.465Ni1,,T,-70,,7.1,,,595,1168,,,15.8,,10.1016/j.actamat.2016.11.016,
Al0.465Co0.465Cr0.465Fe0.465Ni1,,T,-192,,7.1,,,700,1000,,,7,,10.1016/j.actamat.2016.11.016,
Al0.465Co0.465Cr0.465Fe0.465Ni1,CAST,T,25,,7.1,FCC+B2,,545,1050,,,16.5,,10.1016/j.actamat.2016.11.016,
Al0.476Co0.476Cr0.476Fe0.476Ni1,WROUGHT,T,25,,7.1,FCC+B2,,1263,,,,21.4,,10.1038/s41467-019-08460-2,
Al0.476Co0.476Cr0.476Fe0.476Ni1,WROUGHT,T,25,,7.1,FCC+B2,,1154,,,,25,,10.1038/s41467-019-08460-2,
Al0.476Co0.476Cr0.476Fe0.476Ni1,WROUGHT,T,25,,7.1,FCC+B2,,1490,,,,16,,10.1038/s41467-019-08460-2,
Al0.49Co1Cr1Fe1Mn1Ni1,CAST,T,25,,7.4,FCC+BCC,220,331,,,,29,,10.1016/j.actamat.2013.09.037,
Al0.49Co1Cr1Fe1Mn1Ni1,,T,25,7.4,7.371998341,FCC+BCC,220,331,,,201.4433844,29,,https://doi.org/10.1016/j.dib.2018.11.111,Data in Brief 21 (2018) 2664¡V2678
Al0.49Co1Cr1Fe1Mn1Ni1,,C,25,7.375,7.371998341,FCC+BCC,219.5,330.5,,,201.4433844,30,,,Prof.Yeh-3dtransitional
Al0.4Cr0.5Cu0.5Fe0.5Ni1,,,25,,7.3,FCC,,,,,179,,,10.1063/1.3587228,
Al0.4Cr1Cu1Fe1Ni2,,,25,7.8,7.758780509,FCC,,,,,190.4548045,,,https://doi.org/10.1016/j.dib.2018.11.111,Data in Brief 21 (2018) 2664¡V2678
Al0.4Hf0.6Nb1Ta1Ti1Zr1,,,25,9.1,9.088964376,BCC,,1841,,,107.0447572,10,,https://doi.org/10.1016/j.dib.2018.11.111,Data in Brief 21 (2018) 2664¡V2678
Al0.4Hf0.6Nb1Ta1Ti1Zr1,,,800,9.1,9.088964376,BCC,,796,,,107.0447572,50,,https://doi.org/10.1016/j.dib.2018.11.111,Data in Brief 21 (2018) 2664¡V2678
Al0.4Hf0.6Nb1Ta1Ti1Zr1,,,1000,9.1,9.088964376,BCC,,298,,,107.0447572,50,,https://doi.org/10.1016/j.dib.2018.11.111,Data in Brief 21 (2018) 2664¡V2678
Al0.4Hf0.6Nb1Ta1Ti1Zr1,,C,25,9.1,9.088964376,BCC,500,1841,2269,,107.0447572,10,,https://doi.org/10.1016/j.dib.2018.11.111,Data in Brief 21 (2018) 2664¡V2678
Al0.5Co1Fe1Ni1,CAST,C,25,,7.4,FCC+BCC,212,346,,,179.8035503,,,10.1016/j.jmmm.2014.07.023,
Al0.50Co1Fe1Ni1,,C,25,7.375,7.375241195,FCC,211.5,345.5,,,,16.5,,,Prof.Yeh-3dtransitional
Al0.511Co0.511Cr0.511Fe0.511Ni1,,T,25,,7,L12+B2,,545,1030,,,10.5,,10.1016/j.actamat.2016.11.016,
Al0.511Co0.511Cr0.511Fe0.511Ni1,,T,-70,,7,,,580,1034,,,4,,10.1016/j.actamat.2016.11.016,
Al0.511Co0.511Cr0.511Fe0.511Ni1,,T,-192,,7,,,700,1000,,,16.5,,10.1016/j.actamat.2016.11.016,
Al0.511Co0.511Cr0.511Fe0.511Ni1,CAST,T,25,,7,FCC+B2,,545,1030,,,30,,10.1016/j.actamat.2016.11.016,
Al0.515Cr0.515Cu0.515Fe0.515Ni1,CAST,C,25,,7.1,FCC+BCC+B2,,,,,,15.7,,10.1016/j.msea.2015.09.089,
Al0.515Cr0.515Fe1Ni1,CAST,T,25,,6.9,FCC+BCC+B2,,796,1437,,,32.6,,10.1016/j.matlet.2016.01.096,
Al0.544C0.001Co0.69Fe1Ni0.69,CAST,C,25,,7,B2+L12,,1202,,,,16.3,,10.1016/j.scriptamat.2018.09.008,
Al0.545Cr0.545Fe0.515Ni1Ti0.273,CAST,C,25,,6.4,BCC+B2+L12,,,,,,19.8,,10.1016/j.jmst.2014.09.011,
Al0.545Cr0.545Fe0.515Ni1Ti0.273,ANNEAL,C,25,,6.4,BCC+B2+L12,,,,,,,,10.1016/j.jmst.2014.09.011,
Al0.55Co1Cr1Fe1Mn1Ni1Ta0.6,,,,,8.6,FCC+BCC+Sec.,570,,,,,16.7,,10.4028/www.scientific.net/MSF.846.13,
Al0.562Co0.938Cr0.312Fe0.312Ni1,CAST,C,25,,7.1,FCC+BCC,305.4,1129.4,,,,3,,10.1007/s00339-019-2506-z,
Al0.569Ca0.143Li0.857Mg1Si0.286Y0.003,CAST,C,25,1.7,1.6,,,556,,,,16,,10.3390/ma12071136,
Al0.56Co1Cr1Fe1Mn1Ni1,CAST,T,25,,7.3,FCC+BCC,278,526,,,199.173205,16,,10.1016/j.actamat.2013.09.037,
Al0.56Co1Cr1Fe1Mn1Ni1,,T,25,7.3,7.291275638,FCC+BCC,278,526,,,199.173205,17.5,,https://doi.org/10.1016/j.dib.2018.11.111,Data in Brief 21 (2018) 2664¡V2678
Al0.56Co1Cr1Fe1Mn1Ni1,,C,25,7.295,7.291275638,FCC+BCC,277.5,525.5,,,,18.2,,,Prof.Yeh-3dtransitional
Al0.581Co0.968Cr0.323Fe0.323Mo0.032Ni1,CAST,C,25,,7.1,FCC+BCC,357.3,1159.7,,,,,,10.1007/s00339-019-2506-z,
Al0.5B0.2Co1Cr1Cu1Fe1Ni1,CAST,,25,,7.5,,415,,,,,,,10.1149/1.2744133,
Al0.5B0.2Co1Cr1Cu1Fe1Ni1,,,25,7.7,7.510024263,Other,415,,,,,,,https://doi.org/10.1016/j.dib.2018.11.111,Data in Brief 21 (2018) 2664¡V2678
Al0.5B0.6Co1Cr1Cu1Fe1Ni1,CAST,,25,,7.3,,505,,,,,,,10.1149/1.2744133,
Al0.5B0.6Co1Cr1Cu1Fe1Ni1,,,25,7.7,7.300611102,Other,505,,,,,,,https://doi.org/10.1016/j.dib.2018.11.111,Data in Brief 21 (2018) 2664¡V2678
Al0.5B1Co1Cr1Cu1Fe1Ni1,CAST,,25,,7.1,,736,,,,,,,10.1149/1.2744133,
Al0.5B1Co1Cr1Cu1Fe1Ni1,,,25,7.8,7.107882584,Other,736,,,,,,,https://doi.org/10.1016/j.dib.2018.11.111,Data in Brief 21 (2018) 2664¡V2678
Al0.5Co0.5Cr0.5Fe0.5Mo0.25Ni1,CAST,,25,,7.3,FCC+B2+Sec.,395,,,,,,,10.1016/j.intermet.2012.09.008,
Al0.5Co0.5Cr0.5Fe1Mo0.25Ni0.5,CAST,,25,,7.2,BCC+Sec.,639,,,,,,,10.1016/j.wear.2009.10.013,
Al0.5Co0.5Cu0.5Fe0.5Ni1,CAST,C,25,,7.3,FCC+BCC+B2,299.2,544,,,202.2750574,,,10.1016/j.jmst.2018.12.014,
Al0.5Co1Cr0.5Fe0.5Mo0.25Ni0.5,CAST,,25,,7.3,FCC+BCC+Sec.,586,,,,,,17,10.1002/adem.200900171,
Al0.5Co1Cr1Cu0.5Fe1Ni1Ti0.5,CAST,C,25,,7.1,FCC+BCC,,1580,2389,161,187,,,10.1016/j.jallcom.2008.11.059,
Al0.5Co1Cr1Cu1Fe1,,,25,,7.4,FCC,207,,,,,,,10.3166/acsm.31.633-648,
Al0.5Co1Cr1Cu1Fe1Ni1,CAST,,25,,7.6,FCC,225,,,,189,,,10.2320/matertrans.47.1395,
Al0.5Co1Cr1Cu1Fe1Ni1,CAST,,25,,7.6,,300,,,,189,,,10.1149/1.2744133,
Al0.5Co1Cr1Cu1Fe1Ni1,CAST,,,,7.6,FCC,160,,,,189,,,10.1016/j.vacuum.2018.12.009,
Al0.5Co1Cr1Cu1Fe1Ni1,WROUGHT,T,25,,7.6,FCC,,1290,1400,,189,,,10.1016/j.jallcom.2009.10.088,
Al0.5Co1Cr1Cu1Fe1Ni1,WROUGHT,T,25,,7.6,Other,,650,790,,189,,,10.1016/j.jallcom.2009.10.088,
Al0.5Co1Cr1Cu1Fe1Ni1,WROUGHT,T,700,,7.6,FCC,,180,185,,189,,,10.1016/j.jallcom.2009.10.088,
Al0.5Co1Cr1Cu1Fe1Ni1,WROUGHT,T,700,,7.6,Other,,160,180,,189,,,10.1016/j.jallcom.2009.10.088,
Al0.5Co1Cr1Cu1Fe1Ni1,WROUGHT,T,25,,7.6,Other,,1284,1344,,189,,,10.1016/j.actamat.2015.07.004,
Al0.5Co1Cr1Cu1Fe1Ni1,CAST,,25,,7.6,FCC,215,,,,189,,,10.1007/s11661-006-0081-3,
Al0.5Co1Cr1Cu1Fe1Ni1,CAST,C,1000,,7.6,FCC,,150,,,,7.6,,10.1007/s11661-005-0218-9,
Al0.5Co1Cr1Cu1Fe1Ni1,CAST,C,25,,7.6,FCC,,388,,,189,5,,10.1007/s11661-005-0218-9,
Al0.5Co1Cr1Cu1Fe1Ni1,CAST,C,300,,7.6,FCC,,411,,,,27,,10.1007/s11661-005-0218-9,
Al0.5Co1Cr1Cu1Fe1Ni1,CAST,C,500,,7.6,FCC,,421,,,189,5,,10.1007/s11661-005-0218-9,
Al0.5Co1Cr1Cu1Fe1Ni1,CAST,C,700,,7.6,FCC,,426,,,,12,,10.1007/s11661-005-0218-9,
Al0.5Co1Cr1Cu1Fe1Ni1,CAST,C,900,,7.6,FCC,,230,,,189,,,10.1007/s11661-005-0218-9,
Al0.5Co1Cr1Cu1Fe1Ni1,CAST,C,1100,,7.6,FCC,,80,,,185,,,10.1007/s11661-005-0218-9,
Al0.5Co1Cr1Cu1Fe1Ni1Ti0.2,CAST,,25,,7.5,FCC,272,,,,182,,,10.2320/matertrans.47.1395,
Al0.5Co1Cr1Cu1Fe1Ni1Ti0.4,CAST,,25,,7.3,FCC,321,,,,,,,10.2320/matertrans.47.1395,
Al0.5Co1Cr1Cu1Fe1Ni1Ti0.6,CAST,,25,,7.2,FCC+BCC,458,,,,,,,10.2320/matertrans.47.1395,
Al0.5Co1Cr1Cu1Fe1Ni1Ti0.8,CAST,,25,,7.1,FCC+BCC+Sec.,590,,,,,,,10.2320/matertrans.47.1395,
Al0.5Co1Cr1Cu1Fe1Ni1Ti1,CAST,,25,,7,FCC+BCC+Sec.,636,,,,186,,,10.2320/matertrans.47.1395,
Al0.5Co1Cr1Cu1Fe1Ni1V0.2,CAST,,25,,7.6,FCC,204,,,,,,,10.1007/s11661-006-0081-3,
Al0.5Co1Cr1Cu1Fe1Ni1V0.4,CAST,,25,,7.5,FCC+BCC,231,,,,,,,10.1007/s11661-006-0081-3,
Al0.5Co1Cr1Cu1Fe1Ni1V0.6,CAST,,25,,7.5,FCC+BCC+Sec.,328,,,,,,,10.1007/s11661-006-0081-3,
Al0.5Co1Cr1Cu1Fe1Ni1V0.8,CAST,,25,,7.4,FCC+BCC+Sec.,447,,,,,,,10.1007/s11661-006-0081-3,
Al0.5Co1Cr1Cu1Fe1Ni1V1,CAST,,25,,7.4,FCC+BCC+Sec.,639,,,,,,3.8,10.1007/s11661-006-0081-3,
Al0.5Co1Cr1Fe1Mn1Ni1,,,,,7.4,,,,,,,,,10.4028/www.scientific.net/MSF.846.13,
Al0.5Co1Cr1Fe1Mn1Ni1,CAST,C,25,,7.4,FCC+BCC,553,1932,,,,,,10.1016/j.jallcom.2018.10.168,
Al0.5Co1Cr1Fe1Mn1Ni1Ta0.2,,,,,7.8,FCC+BCC+Sec.,385,,,,,,,10.4028/www.scientific.net/MSF.846.13,
Al0.5Co1Cr1Fe1Mn1Ni1Ta0.4,,,,,8.3,FCC+BCC+Sec.,486,,,,,,,10.4028/www.scientific.net/MSF.846.13,
Al0.5Co1Cr1Fe1Mo0.5Ni1,CAST,,25,,7.7,FCC+Sec.,425,,,,,,,10.1007/s11837-013-0753-6,
Al0.5Co1Cr1Fe1Ni1,ANNEAL,,25,,7.3,FCC+BCC,159,,,,,,,10.1016/j.jallcom.2009.08.090,
Al0.5Co1Cr1Fe1Ni1,ANNEAL,,25,,7.3,FCC+BCC,209,,,,,,,10.1016/j.jallcom.2009.08.090,
Al0.5Co1Cr1Fe1Ni1,,,,,7.3,FCC+BCC,250,,,,,27.5,,10.1016/j.intermet.2012.03.005,
Al0.5Co1Cr1Fe1Ni1Ti0.5,,,,,6.9,FCC+FCC,640,,,,,,,10.1016/j.msea.2013.12.096,
Al0.5Co1Cr1Fe1Ni1Ti0.5,,C,25,,6.9,,,1100,,,,,10,10.1016/j.jallcom.2018.01.247,
Al0.5Co1Cr1Fe1Ni1Ti1,CAST,C,25,,6.6,BCC+Laves,,,1600,107,,,,10.1016/j.msea.2008.12.053,
Al0.5Co1Fe1Ni1Ti0.5,,,,,6.9,FCC+BCC,733,,,,,,,10.1016/j.msea.2013.12.096,
Al0.5Co1Cr1Cu0.5Fe1Ni1Ti0.5,,C,25,7.1,7.108068129,FCC+BCC,,1580,2389,192,184.6450368,17,,https://doi.org/10.1016/j.dib.2018.11.111,Data in Brief 21 (2018) 2664¡V2678
Al0.5Co1Cr1Cu0.5Fe1Ni1Ti0.5,,C,25,7.105,7.108068129,FCC+BCC,,1580,,160.5,184.6450368,17.4,,,Prof.Yeh-3dtransitional
Al0.5Co1Cr1Cu1Fe1,,,25,7.4,7.365893181,FCC,207,,,,186.7519637,,,https://doi.org/10.1016/j.dib.2018.11.111,Data in Brief 21 (2018) 2664¡V2678
Al0.5Co1Cr1Cu1Fe1Ni1,,,1000,7.6,7.621679625,FCC,,150,,,188.9516251,,,https://doi.org/10.1016/j.dib.2018.11.111,Data in Brief 21 (2018) 2664¡V2678
Al0.5Co1Cr1Cu1Fe1Ni1,,,25,7.6,7.621679625,FCC,,388,,,188.9516251,,,https://doi.org/10.1016/j.dib.2018.11.111,Data in Brief 21 (2018) 2664¡V2678
Al0.5Co1Cr1Cu1Fe1Ni1,,,300,7.6,7.621679625,FCC,,411,,,188.9516251,,,https://doi.org/10.1016/j.dib.2018.11.111,Data in Brief 21 (2018) 2664¡V2678
Al0.5Co1Cr1Cu1Fe1Ni1,,,500,7.6,7.621679625,FCC,,421,,,188.9516251,,,https://doi.org/10.1016/j.dib.2018.11.111,Data in Brief 21 (2018) 2664¡V2678
Al0.5Co1Cr1Cu1Fe1Ni1,,,700,7.6,7.621679625,FCC,,426,,,188.9516251,,,https://doi.org/10.1016/j.dib.2018.11.111,Data in Brief 21 (2018) 2664¡V2678
Al0.5Co1Cr1Cu1Fe1Ni1,,,900,7.6,7.621679625,FCC,,230,,,188.9516251,,,https://doi.org/10.1016/j.dib.2018.11.111,Data in Brief 21 (2018) 2664¡V2678
Al0.5Co1Cr1Cu1Fe1Ni1,,,1100,7.6,7.621679625,FCC,,80,,,188.9516251,,,https://doi.org/10.1016/j.dib.2018.11.111,Data in Brief 21 (2018) 2664¡V2678
Al0.5Co1Cr1Cu1Fe1Ni1,,C,25,7.6,7.621679625,FCC,210,388,,,188.9516251,,,https://doi.org/10.1016/j.dib.2018.11.111,Data in Brief 21 (2018) 2664¡V2678
Al0.5Co1Cr1Cu1Fe1Ni1,,,25,7.6,7.621679625,Other,300,,,,188.9516251,,,https://doi.org/10.1016/j.dib.2018.11.111,Data in Brief 21 (2018) 2664¡V2678
Al0.5Co1Cr1Cu1Fe1Ni1,,,25,7.6,7.621679625,FCC,225,,,,188.9516251,,,https://doi.org/10.1016/j.dib.2018.11.111,Data in Brief 21 (2018) 2664¡V2678
Al0.5Co1Cr1Cu1Fe1Ni1,,,25,7.6,7.621679625,FCC,215,,,,188.9516251,,,https://doi.org/10.1016/j.dib.2018.11.111,Data in Brief 21 (2018) 2664¡V2678
Al0.5Co1Cr1Cu1Fe1Ni1,ANNEAL,C,23,,7.621679625,FCC+L12,,1284,1344,,188.9516251,,,,Paper_Collection_6_element
Al0.5Co1Cr1Cu1Fe1Ni1,ANNEAL,C,,,7.621679625,FCC+FCC+L12,,,,,188.9516251,7.6,,,Paper_Collection_6_element
Al0.5Co1Cr1Cu1Fe1Ni1,,C,25,7.625,7.621679625,FCC,210,388,,,188.9516251,,,,Prof.Yeh-3dtransitional
Al0.5Co1Cr1Cu1Fe1Ni1Ti1,,,25,7,6.961483495,FCC+BCC+Sec.,636,,,,173.5293066,,,https://doi.org/10.1016/j.dib.2018.11.111,Data in Brief 21 (2018) 2664¡V2678
Al0.5Co1Cr1Cu1Fe1Ni1Ti0.2,,,25,7.5,7.462763984,FCC,272,,,,185.2393228,,,https://doi.org/10.1016/j.dib.2018.11.111,Data in Brief 21 (2018) 2664¡V2678
Al0.5Co1Cr1Cu1Fe1Ni1Ti0.4,,,25,7.3,7.319238709,FCC,321,,,,181.8865426,,,https://doi.org/10.1016/j.dib.2018.11.111,Data in Brief 21 (2018) 2664¡V2678
Al0.5Co1Cr1Cu1Fe1Ni1Ti0.6,,,25,7.2,7.188971314,FCC+BCC,458,,,,178.8434692,,,https://doi.org/10.1016/j.dib.2018.11.111,Data in Brief 21 (2018) 2664¡V2678
Al0.5Co1Cr1Cu1Fe1Ni1Ti0.8,,,25,7.1,7.07020589,FCC+BCC,590,,,,176.0690843,,,https://doi.org/10.1016/j.dib.2018.11.111,Data in Brief 21 (2018) 2664¡V2678
Al0.5Co1Cr1Cu1Fe1Ni1Ti1.2,,,25,6.9,6.861581919,FCC+BCC+Sec.,646,,,,171.195585,,,https://doi.org/10.1016/j.dib.2018.11.111,Data in Brief 21 (2018) 2664¡V2678
Al0.5Co1Cr1Cu1Fe1Ni1Ti1.4,,,25,6.8,6.76946954,FCC+BCC+Sec.,664,,,,169.0438208,,,https://doi.org/10.1016/j.dib.2018.11.111,Data in Brief 21 (2018) 2664¡V2678
Al0.5Co1Cr1Cu1Fe1Ni1Ti1.6,,,25,6.7,6.684269568,FCC+BCC+Sec.,657,,,,167.0535318,,,https://doi.org/10.1016/j.dib.2018.11.111,Data in Brief 21 (2018) 2664¡V2678
Al0.5Co1Cr1Cu1Fe1Ni1Ti1.8,,,25,6.6,6.60523205,FCC+BCC+Sec.,667,,,,165.2071989,,,https://doi.org/10.1016/j.dib.2018.11.111,Data in Brief 21 (2018) 2664¡V2678
Al0.5Co1Cr1Cu1Fe1Ni1Ti2,,,25,6.5,6.531711732,FCC+BCC+Sec.,696,,,,163.4897491,,,https://doi.org/10.1016/j.dib.2018.11.111,Data in Brief 21 (2018) 2664¡V2678
Al0.5Co1Cr1Cu1Fe1Ni1V0.2,,,25,7.6,7.56136684,FCC,204,,,,186.4990569,,,https://doi.org/10.1016/j.dib.2018.11.111,Data in Brief 21 (2018) 2664¡V2678
Al0.5Co1Cr1Cu1Fe1Ni1V0.4,,,25,7.5,7.505720031,FCC+BCC,231,,,,184.2362267,,,https://doi.org/10.1016/j.dib.2018.11.111,Data in Brief 21 (2018) 2664¡V2678
Al0.5Co1Cr1Cu1Fe1Ni1V0.6,,,25,7.5,7.454217902,FCC+BCC+Sec.,328,,,,182.1419364,,,https://doi.org/10.1016/j.dib.2018.11.111,Data in Brief 21 (2018) 2664¡V2678
Al0.5Co1Cr1Cu1Fe1Ni1V0.8,,,25,7.4,7.406414023,FCC+BCC+Sec.,447,,,,180.1980322,,,https://doi.org/10.1016/j.dib.2018.11.111,Data in Brief 21 (2018) 2664¡V2678
Al0.5Co1Cr1Cu1Fe1Ni1V1.0,,,25,7.4,7.361923855,FCC+BCC+Sec.,639,,,,178.3888773,,,https://doi.org/10.1016/j.dib.2018.11.111,Data in Brief 21 (2018) 2664¡V2678
Al0.5Co1Cr1Cu1Fe1Ni1V1.2,,,25,7.3,7.320414388,BCC,579,,,,176.7009301,,,https://doi.org/10.1016/j.dib.2018.11.111,Data in Brief 21 (2018) 2664¡V2678
Al0.5Co1Cr1Cu1Fe1Ni1V1.4,,,25,7.3,7.281595783,BCC,577,,,,175.1224045,,,https://doi.org/10.1016/j.dib.2018.11.111,Data in Brief 21 (2018) 2664¡V2678
Al0.5Co1Cr1Cu1Fe1Ni1V1.6,,,25,7.2,7.245214601,BCC,594,,,,173.6429946,,,https://doi.org/10.1016/j.dib.2018.11.111,Data in Brief 21 (2018) 2664¡V2678
Al0.5Co1Cr1Cu1Fe1Ni1V1.8,,,25,7.2,7.211048262,BCC,597,,,,172.2536494,,,https://doi.org/10.1016/j.dib.2018.11.111,Data in Brief 21 (2018) 2664¡V2678
Al0.5Co1Cr1Cu1Fe1Ni1V2.0,,,25,7.2,7.178900485,BCC,587,,,,170.9463874,,,https://doi.org/10.1016/j.dib.2018.11.111,Data in Brief 21 (2018) 2664¡V2678
Al0.5Co1Cr1Fe1Mo0.5Ni1,,,25,7.7,7.698644065,FCC+Sec.,425,,,,217.821304,,,https://doi.org/10.1016/j.dib.2018.11.111,Data in Brief 21 (2018) 2664¡V2678
Al0.5Co1Cr1Fe1Ni1,,,25,7.3,7.334513944,FCC+BCC,159,,,,201.8167587,,,https://doi.org/10.1016/j.dib.2018.11.111,Data in Brief 21 (2018) 2664¡V2678
Al0.5Co1Cr1Fe1Ni1,,,25,7.3,7.334513944,FCC+BCC,209,,,,201.8167587,,,https://doi.org/10.1016/j.dib.2018.11.111,Data in Brief 21 (2018) 2664¡V2678
Al0.5Co1Cr1Fe1Ni1Ti1,,C,25,6.6,6.63640593,BCC+Sec.,,,1600,,180.6901897,10,,https://doi.org/10.1016/j.dib.2018.11.111,Data in Brief 21 (2018) 2664¡V2678
Al0.5Co1Fe1Ni1,,C,25,7.4,7.375241195,FCC+BCC,212,346,,,179.8035503,,,https://doi.org/10.1016/j.dib.2018.11.111,Data in Brief 21 (2018) 2664¡V2678
Al0.5Cr0.5Cu0.5Fe0.5Ni1,,,25,,7.1,FCC+BCC,,,,,,,,10.1063/1.3587228,
Al0.5Cr0.5Fe0.5Ni1,CAST,T,25,,6.7,FCC+BCC+B2,,774,1357,,,6.4,,10.1016/j.jallcom.2018.08.176,
Al0.5Cr0.5Fe1Ni1,CAST,C,25,,6.9,BCC+B2,,,,,,17,,10.1016/j.matlet.2016.01.096,
Al0.5Cr1Cu1Fe1Ni1,CAST,,,,7.4,FCC,226,,,,185,,,10.1007/s11665-018-3822-8,
Al0.5Cr1Cu1Fe1Ni1,WROUGHT,,,,7.4,FCC,287,,,,185,,,10.1007/s11665-018-3822-8,
Al0.5Cr1Fe1Mn1Ni1,CAST,C,25,,7.1,BCC+B2,353,1091,,,,50,,10.1016/j.msea.2019.04.104,
Al0.5Cr1Cu1Fe1Ni2,,C,,,7.631019169,FCC,,,,,187.4137844,,,,Paper_Collection_5_element
Al0.5Cr1Fe1.5Mn1Ni0.5,,,25,7,6.969236476,BCC,396,,,,200.6999403,,,https://doi.org/10.1016/j.dib.2018.11.111,Data in Brief 21 (2018) 2664¡V2678
Al0.5Cr1Mo1Nb1Ti1Zr0.5,ANNEAL,C,25,6.96,6.943746243,BCC+Laves,,1784.633,,,165.7268916,1.8,1.8,,Prof.Yeh-RHEA
Al0.5Cr1Nb1Ti2V0.5,ANNEAL,C,25,5.76,5.764907202,BCC+Laves,,1340,,,134.1294845,18,18,,Prof.Yeh-RHEA
Al0.5Hf1Nb1Ta1Ti1Zr1,CAST,C,25,,9.3,BCC,396,1302,,97,104,46,,10.1016/j.jallcom.2014.11.064,
Al0.5Hf1Nb1Ta1Ti1Zr1,,C,25,9.3,9.338160378,BCC,396,1302,,107,104.0625193,46,,https://doi.org/10.1016/j.dib.2018.11.111,Data in Brief 21 (2018) 2664¡V2678
Al0.5Hf1Nb1Ta1Ti1Zr1,CAST,C,25,9.34,9.338160378,BCC,396,1302,,97,104.0625193,46,46,,Prof.Yeh-RHEA
Al0.5Mo1Nb1Ti1V1,CAST,C,25,,6.8,BCC,487,1625,1800,,156,11,,10.3390/e16020870,
Al0.5Mo1Nb1Ti1V1,,C,25,6.8,6.817877503,BCC,487,1625,,,155.5890876,11,,https://doi.org/10.1016/j.dib.2018.11.111,Data in Brief 21 (2018) 2664¡V2678
Al0.5Mo1Nb1Ti1V1,CAST,C,25,6.8,6.817877503,BCC,487,1625,,158,155.5890876,11,11,,Prof.Yeh-RHEA
Al0.5Nb1Ta0.5Ti1Zr1,WROUGHT,C,25,,7.3,BCC+HCP,,1500,,,,6,,10.1016/j.matlet.2019.03.075,
Al0.5Nb1Ta0.5Ti1Zr1,POWDER,,,,7.3,BCC,,,,,102,,,10.1016/j.matlet.2019.03.075,
Al0.5Nb1Ta0.5Ti1Zr1,WROUGHT,C,25,,7.3,BCC+HCP,,1200,,,,8,,10.1016/j.matlet.2019.03.075,
Al0.5Nb1Ta0.5Ti1Zr1,WROUGHT,C,25,,7.3,BCC+HCP,,2100,,,,12,,10.1016/j.matlet.2019.03.075,
Al0.5Nb1Ta0.5Ti1Zr1,WROUGHT,C,25,,7.3,BCC+HCP,,1740,,,,20,,10.1016/j.matlet.2019.03.075,
Al0.5Nb1Ta0.5Ti1Zr1,WROUGHT,C,25,,7.3,BCC+HCP,,1630,,,,12,,10.1016/j.matlet.2019.03.075,
Al0.5Nb1Ta1Ti1V1,CAST,C,25,,8.5,BCC,,1014,,,127,,,10.1016/j.proeng.2012.03.043,
Al0.5Nb1Ta0.8Ti1.5V0.2Zr1,,,25,7.6,7.557222162,BCC,,2035,,,108.974285,5,,https://doi.org/10.1016/j.dib.2018.11.111,Data in Brief 21 (2018) 2664¡V2678
Al0.5Nb1Ta0.8Ti1.5V0.2Zr1,,,800,7.6,7.557222162,BCC,,796,,,108.974285,50,,https://doi.org/10.1016/j.dib.2018.11.111,Data in Brief 21 (2018) 2664¡V2678
Al0.5Nb1Ta0.8Ti1.5V0.2Zr1,,,1000,7.6,7.557222162,BCC,,220,,,108.974285,50,,https://doi.org/10.1016/j.dib.2018.11.111,Data in Brief 21 (2018) 2664¡V2678
Al0.5Nb1Ta0.8Ti1.5V0.2Zr1,,C,25,7.6,7.557222162,BCC,530,2035,2105,,108.974285,5,,https://doi.org/10.1016/j.dib.2018.11.111,Data in Brief 21 (2018) 2664¡V2678
Al0.5Nb1Ta1Ti1V1,,C,25,8.5,8.460857347,BCC,,1014,,127,127.1790096,,,https://doi.org/10.1016/j.dib.2018.11.111,Data in Brief 21 (2018) 2664¡V2678
Al0.62Co1Cr1Fe1Mn1Ni1,CAST,T,25,,7.2,FCC+BCC,405,833,,,,5,,10.1016/j.actamat.2013.09.037,
Al0.62Co1Cr1Fe1Mn1Ni1,,T,25,7.2,7.224271674,FCC+BCC,405,833,,,197.2888403,5,,https://doi.org/10.1016/j.dib.2018.11.111,Data in Brief 21 (2018) 2664¡V2678
Al0.62Co1Cr1Fe1Mn1Ni1,,C,25,7.225,7.224271674,FCC+BCC,404.5,832.5,,,197.2888403,7,,,Prof.Yeh-3dtransitional
