Repository: azuredg01/alloy-textualization

本專案用於將合金（Alloy）資料集轉換為可供 Transformer-based 模型
（如 RoBERTa、MatSciBERT）進行 **性質回歸（Regression）**
與 **結構分類（Classification）** 的訓練資料，
並透過 **HuggingFace Accelerate + Distributed Data Parallel (DDP)** 進行多 GPU 訓練。

## Pipeline
                                 Dataset
                               (CSV files)
                                    │
                                    ▼
        ┌──────────────────────────────────────────────────────────┐
        │               Step 1: **data_process.ipynb**             │
        │               - 資料清理                                 │
        │               - 欄位命名統一（PROPERTY: ...）             │

File: data/all_data/all_data_manual_copy.csv (part 1 of 16)
FORMULA,Process Method,Process Condition,Measurement Method,Measuremet T (Â°C),Measuremet P (MPa),Structure: Exp Density (g/cm^3),Structure: Calculated Density (g/cm^3),Structure: Grain Size (Î¼m),Structure: BCC/FCC/other,Structure: Microstructure,Structure: Grain Boundary Characteristics,Structure: Defect Density (1/m^3),Structure: Thickness (nm),Position: X,Position: Y,Mechanics: Hardness (HV),Mechanics: Yield strength (MPa),Mechanics: Ultra tensle strength (MPa),Mechanics: Fatigue Strength (MPa),Mechanics: Specific strength (Mpa/ (g/cm^3)),Mechanics: Exp Young modulus (GPa),Mechanics: Calculated Young modulus (GPa),Mechanics: Shear Modulus (GPa),Mechanics: Bulk Modulus (GPa),Mechanics: Fracture Elongation (%),Mechanics: Plastic Elongation (%),Mechanics: Friction Coefficient,Mechanics: Fracture Toughness (MPa/m^2),Mechanics: Poisson's Ratio,Mechanics: Speed of Sound (m/s),Thermo: Melting Point (Â°C),Thermo: Phase Transition Temperature (Â°C),Thermo: Specific Heat Capacity (J/(kgÂ·K)),Thermo: Binding Energy (kJ/mol),Thermo: Mixing Entropy (J/(molÂ·K)),Thermo: Mixing Enthalpy (kJ/mol),Thermo: Cohesive Energy (kJ/mol),Thermo: Thermal Expansion Coefficient (1/K),Thermo: Thermal Conductivity (W/(mÂ·K)),Magnetics: Magnetization (A/m),Magnetics: Saturation Magnetization (AÂ·m^2/kg),Magnetics: Coercivity (A/m),Magnetics: Magnetic Permeability (H/m),Magnetics: Curie Temperature (Â°C),Magnetics: Magnetic Hysteresis Loss (J/m^3),Thermoelectricity: Seebeck Coefficient (Î¼V/K),Thermoelectricity: Electrical Conductivity (S/m),Thermoelectricity: Thermal Conductivity (W/mÂ·K),Thermoelectricity: Figure of Merit,Electricity: Electrical Resistivity (Î©Â·m),Electricity: Dielectric Constant,Electricity: Dielectric Breakdown Strength (V/m),Electricity: Conductivity (S/m),Electricity: Capacitance (F),Electricity: Band Gap (eV),Electricity: Electron Mobility (cmÂ²/VÂ·s),Piezoelectricity: Piezoelectric Coefficient (m/V),Piezoelectricity: Electromechanical Coupling Coefficient,Piezoelectricity: Piezoelectric Strain Constant (m/V),Piezoelectricity: Piezoelectric Modulus (Pa),Piezoelectricity: Mechanical Quality Factor,Optics: Refractive Index,Optics: Optical Band Gap (eV),Optics: Transmittance (%),Optics: Absorption Coefficient (cm?»Â?,Optics: Abbe Number,Electrochemistry: Open Circuit Potential (V),Electrochemistry: Electrochemical Impedance (Î©),Electrochemistry: Charge Transfer Resistance (Î©),Electrochemistry: Exchange Current Density (A/mÂ²),Electrochemistry: Passivation Potential (V),Electrochemistry: Critical Pitting Temperature (Â°C),Electrochemistry: Corrosion Rate (mm/year),Electrochemistry: Corrosion Resistance Index,Electrochemistry: Corrosion Current Density (A/mÂ²),Others: DOI,Others: Reference,Others: Details,appendix_1,appendix_2(hardness+-deviation),appendix_3(Exp. Young modulus+-deviation),Unnamed: 82
(CuMnNi)75Zn25,,,C,25.0,,8.3,8.255308187,,FCC,FCC,,,,,,147.0,215.0,,,,,167.0872632,,,60.0,,,,,,,,,,,,,,,,,,,,,,,,,,,,,,,,,,,,,,,,,,,,,,,,,,,https://doi.org/10.1016/j.dib.2018.11.111,Data in Brief 21 (2018) 2664¡V2678,FCC,,147,0,
(CuMnNi)80Zn20,,,C,25.0,,8.3,8.291760711,,FCC,FCC,,,,,,109.0,140.0,,,,,169.0197087,,,65.0,,,,,,,,,,,,,,,,,,,,,,,,,,,,,,,,,,,,,,,,,,,,,,,,,,,https://doi.org/10.1016/j.dib.2018.11.111,Data in Brief 21 (2018) 2664¡V2678,FCC,,109,0,
(CuMnNi)90Al10,,,C,25.0,,8.1,8.130250908,,other,FCC+Sec.,,,,,,241.0,515.0,,,,,170.3604914,,,40.0,,,,,,,,,,,,,,,,,,,,,,,,,,,,,,,,,,,,,,,,,,,,,,,,,,,https://doi.org/10.1016/j.dib.2018.11.111,Data in Brief 21 (2018) 2664¡V2678,FCC + Im,,241,,
(CuMnNi)90Sn10,,,C,25.0,,8.3,8.327534777,,other,FCC+Sec.,,,,,,318.0,630.0,,,,,165.7086614,,,20.0,,,,,,,,,,,,,,,,,,,,,,,,,,,,,,,,,,,,,,,,,,,,,,,,,,,https://doi.org/10.1016/j.dib.2018.11.111,Data in Brief 21 (2018) 2664¡V2678,FCC + Im,,318,,
(CuMnNi)95Al5,,,C,25.0,,8.3,8.277480165,,FCC,FCC,,,,,,166.0,330.0,,,,,173.0806196,,,45.0,,,,,,,,,,,,,,,,,,,,,,,,,,,,,,,,,,,,,,,,,,,,,,,,,,,https://doi.org/10.1016/j.dib.2018.11.111,Data in Brief 21 (2018) 2664¡V2678,FCC,,166,0,
(CuMnNi)95Sn5,,,C,25.0,,8.4,8.372769208,,other,FCC+Sec.,,,,,,205.0,380.0,,,,,170.740198,,,63.0,,,,,,,,,,,,,,,,,,,,,,,,,,,,,,,,,,,,,,,,,,,,,,,,,,,https://doi.org/10.1016/j.dib.2018.11.111,Data in Brief 21 (2018) 2664¡V2678,FCC + Im,,205,,
Ag1Al1Nb1Ti1Zn1,ANNEAL,,,,,4.75,6.7,,other,,,,,,,,,,,,,,,,,,,,,,,,,,,,,,,,,,,,,,,,,,,,,,,,,,,,,,,,,,,,,,,,,,,10.1016/j.msea.2018.12.020,,,,,,
Ag1Al1Nb1Ti1Zn1,ANNEAL,,,,,5.78,6.7,,other,,,,,,,,,,,,,,,,,,,,,,,,,,,,,,,,,,,,,,,,,,,,,,,,,,,,,,,,,,,,,,,,,,,10.1016/j.msea.2018.12.020,,,,,,
Ag1Al1Nb1Ti1Zn1,ANNEAL,,,,,5.79,6.7,,other,,,,,,,,,,,,,,,,,,,,,,,,,,,,,,,,,,,,,,,,,,,,,,,,,,,,,,,,,,,,,,,,,,,10.1016/j.msea.2018.12.020,,,,,,
Ag1Al1Nb1Ti1Zn1,ANNEAL,,,,,5.51,6.7,,other,,,,,,,,,,,,,,,,,,,,,,,,,,,,,,,,,,,,,,,,,,,,,,,,,,,,,,,,,,,,,,,,,,,10.1016/j.msea.2018.12.020,,,,,,
Ag1Al1Nb1Ti1Zn1,ANNEAL,,,,,,6.7,,other,,,,,,,,,,,,,,,,,,,,,,,,,,,,,,,,,,,,,,,,,,,,,,,,,,,,,,,,,,,,,,,,,,,10.1016/j.msea.2018.12.020,,,,,,
Al0.053Cu1Mn1Ni1,CAST,,C,25.0,,,8.3,,FCC,FCC,,,,,,166.0,330.0,,,,,173.0,,,45.0,,,,,,,,,,,,,,,,,,,,,,,,,,,,,,,,,,,,,,,,,,,,,,,,,,,10.1016/j.jallcom.2015.07.285,,,,166,,
Al0.055Nb0.05Ti0.31V0.30Zr0.285,CAST,,C,25.0,,5.622,5.720607597,,other,BCC+Sec.,,,,,,,1275.5,,,,,98.25462248,,,8.15,1.2,,,,,,,,,,,,,,,,,,,,,,,,,,,,,,,,,,,,,,,,,,,,,,,,,,,Prof.Yeh-RHEA,,,,,
Al0.05Cr0.5Fe1Mn0.625Ni0.375,CAST,,C,25.0,,,7.6,,other,FCC+BCC,,,,,,,354.0,,,,,,,,,,,,,,,,,,,,,,,,,,,,,,,,,,,,,,,,,,,,,,,,,,,,,,,,,,,10.1016/j.jallcom.2018.08.093,,,,,,
Al0.05Cr0.5Fe1Mn0.625Ni0.375,CAST,,C,400.0,,,7.6,,other,FCC+BCC,,,,,,,260.0,,,,,,,,,,,,,,,,,,,,,,,,,,,,,,,,,,,,,,,,,,,,,,,,,,,,,,,,,,,10.1016/j.jallcom.2018.08.093,,,,,,
Al0.05Cr0.5Fe1Mn0.625Ni0.375,CAST,,C,600.0,,,7.6,,other,FCC+BCC,,,,,,,155.0,,,,,,,,,,,,,,,,,,,,,,,,,,,,,,,,,,,,,,,,,,,,,,,,,,,,,,,,,,,10.1016/j.jallcom.2018.08.093,,,,,,
Al0.05Mo0.17Ti0.35V0.295Zr0.16,CAST,,C,25.0,,6.09,6.089263178,,other,BCC+Sec.,,,,,,,1460.0,,,,,138.6725433,,,18.2,10.8,,,,,,,,,,,,,,,,,,,,,,,,,,,,,,,,,,,,,,,,,,,,,,,,,,,Prof.Yeh-RHEA,,,,,
Al0.108Co0.514Cr0.514Cu0.108Fe0.514Ni1,WROUGHT,,T,25.0,,,8.0,,FCC,FCC,,,,,,,719.0,1048.0,,131.0,,209.0,,,30.0,,,,,,,,,,,,,,,,,,,,,,,,,,,,,,,,,,,,,,,,,,,,,,,,,,,10.1016/j.msea.2017.04.111,,,,,,
Al0.108Co0.514Cr0.514Cu0.108Fe0.514Ni1,WROUGHT,,T,25.0,,,8.0,,other,FCC+L12,,,,,,,460.0,732.0,,91.5,,,,,32.0,,,,,,,,,,,,,,,,,,,,,,,,,,,,,,,,,,,,,,,,,,,,,,,,,,,10.1016/j.msea.2017.04.111,,,,,,
Al0.10CoCrFeMnNi,,,,25.0,,7.9,7.879317948,,FCC,FCC,,,,,,180.0,,,,,,215.7108266,,,,,,,,,,,,,,,,,,,,,,,,,,,,,,,,,,,,,,,,,,,,,,,,,,,,,,https://doi.org/10.1016/j.dib.2018.11.111,Data in Brief 21 (2018) 2664¡V2678,FCC,,180,0,
Al0.111Cu1Mn1Ni1,CAST,,C,25.0,,,8.1,,other,FCC+Sec.,,,,,,241.0,515.0,,,,,,,,40.0,,,,,,,,,,,,,,,,,,,,,,,,,,,,,,,,,,,,,,,,,,,,,,,,,,,10.1016/j.jallcom.2015.07.285,,,,241,,
Al0.125Co1Cr1Cu1Fe1Mn1Ni1Ti1V1,CAST,,C,25.0,,,7.2,,other,FCC+BCC,,,,,,,1862.0,2431.0,,337.6388889,164.0,,,,1.0,,,,,,,,,,,,,,,,,,,,,,,,,,,,,,,,,,,,,,,,,,,,,,,,,,,10.1016/j.msea.2006.11.049,,,,,164,
Al0.125CrMoNbTa0.125TiV0.25Zr0.5,ANNEAL,,C,25.0,,7.78,7.494498527,,other,BCC+Laves,,,,,,,1699.819,,,,,171.9145677,,,2.4,2.4,,,,,,,,,,,,,,,,,,,,,,,,,,,,,,,,,,,,,,,,,,,,,,,,,,,Prof.Yeh-RHEA,,,,,
Al0.125CrMoNbTa0.25TiV0.125Zr0.5,ANNEAL,,C,25.0,,7.51,7.771599138,,other,BCC+Laves,,,,,,,1420.638,,,,,173.2076658,,,0.5,0.5,,,,,,,,,,,,,,,,,,,,,,,,,,,,,,,,,,,,,,,,,,,,,,,,,,,Prof.Yeh-RHEA,facture before yield,,,,
Al0.125CrMoNbTa0.375TiZr0.5,ANNEAL,,C,25.0,,8.06,8.04522285,,other,BCC+Laves,,,,,,,1763.429,,,,,174.4845389,,,2.5,2.5,,,,,,,,,,,,,,,,,,,,,,,,,,,,,,,,,,,,,,,,,,,,,,,,,,,Prof.Yeh-RHEA,,,,,
Al0.125CrMoNbTiV0.375Zr0.5,ANNEAL,,C,25.0,,7.22,7.213854323,,other,BCC+Laves,,,,,,,1664.479,,,,,170.6049333,,,2.7,2.7,,,,,,,,,,,,,,,,,,,,,,,,,,,,,,,,,,,,,,,,,,,,,,,,,,,Prof.Yeh-RHEA,,,,,
Al0.133Co1Cr0.667Fe0.667Ni1Ti0.333,ANNEAL,,,25.0,,,7.6,,FCC,FCC,,,,,,487.0,,,,,,201.0,,,,,,,,,,,,,,,,,,,,,,,,,,,,,,,,,,,,,,,,,,,,,,,,,,,,,,10.1016/j.actamat.2011.06.041,,,,487,,
Al0.133Co1Cr0.667Fe0.667Ni1Ti0.667,ANNEAL,,,25.0,,,7.2,,other,FCC+Sec.,,,,,,717.0,,,,,,,,,,,,,,,,,,,,,,,,,,,,,,,,,,,,,,,,,,,,,,,,,,,,,,,,,,,,10.1016/j.actamat.2011.06.041,,,,717,,
Al0.143Cr0.343Fe1Mn0.8Ni0.571,CAST,,T,25.0,,,7.5,,FCC,FCC,,,,,,,280.0,556.0,,74.13333333,,204.0,,,48.0,48.2,,,,,,,,,,,,,,,,,,,,,,,,,,,,,,,,,,,,,,,,,,,,,,,,,,10.1016/j.msea.2019.05.056,,,,,,
Al0.143Cr0.343Fe1Mn0.8Ni0.571,CAST,,T,25.0,,,7.5,,FCC,FCC,,,,,,,1253.0,1392.0,,185.6,,204.0,,,6.78,8.2,,,,,,,,,,,,,,,,,,,,,,,,,,,,,,,,,,,,,,,,,,,,,,,,,,10.1016/j.msea.2019.05.056,,,,,,
Al0.15Cr0.5Cu0.25Fe0.5Ni1,WROUGHT,,T,25.0,,,7.8,,FCC,FCC,,,,,,107.0,62.0,169.0,,21.66666667,16.6,200.0,,,98.0,,,,,,,,,,,,,,,,,,,,,,,,,,,,,,,,,,,,,,,,,,,,,,,,,,,10.1016/j.matchar.2019.109792,,,,107,16.6,
Al0.15Cr0.5Cu0.25Fe0.5Ni1,WROUGHT,,T,25.0,,,7.8,,other,FCC+L12,,,,,,209.0,350.0,642.0,,82.30769231,47.0,,,,73.0,,,,,,,,,,,,,,,,,,,,,,,,,,,,,,,,,,,,,,,,,,,,,,,,,,,10.1016/j.matchar.2019.109792,,,,209,47,
Al0.15Cr0.5Cu0.25Fe0.5Ni1,WROUGHT,,T,25.0,,,7.8,,other,FCC+L12+Sec.,,,,,,321.0,535.0,904.0,,115.8974359,35.2,,,,39.0,,,,,,,,,,,,,,,,,,,,,,,,,,,,,,,,,,,,,,,,,,,,,,,,,,,10.1016/j.matchar.2019.109792,,,,321,35.2,
Al0.15Cr0.5Cu0.25Fe0.5Ni1,WROUGHT,,T,25.0,,,7.8,,other,FCC+L12+Sec.,,,,,,159.0,255.0,584.0,,74.87179487,51.4,,,,88.0,,,,,,,,,,,,,,,,,,,,,,,,,,,,,,,,,,,,,,,,,,,,,,,,,,,10.1016/j.matchar.2019.109792,,,,159,51.4,
Al0.15Cr0.5Fe1Mn0.625Ni0.375,CAST,,C,25.0,,,7.4,,other,FCC+BCC,,,,,,,550.0,,,,,,,,,,,,,,,,,,,,,,,,,,,,,,,,,,,,,,,,,,,,,,,,,,,,,,,,,,,10.1016/j.jallcom.2018.08.093,,,,,,
Al0.15Cr0.5Fe1Mn0.625Ni0.375,CAST,,C,400.0,,,7.4,,other,FCC+BCC,,,,,,,469.0,,,,,,,,,,,,,,,,,,,,,,,,,,,,,,,,,,,,,,,,,,,,,,,,,,,,,,,,,,,10.1016/j.jallcom.2018.08.093,,,,,,
Al0.15Cr0.5Fe1Mn0.625Ni0.375,CAST,,C,600.0,,,7.4,,other,FCC+BCC,,,,,,,272.0,,,,,,,,,,,,,,,,,,,,,,,,,,,,,,,,,,,,,,,,,,,,,,,,,,,,,,,,,,,10.1016/j.jallcom.2018.08.093,,,,,,
Al0.15Hf0.15Nb0.3Ti0.4,ANNEAL,,C,25.0,,7.07,7.062829579,,other,Other,,,,,,,830.0,,,,,99.54532257,,,50.0,50.0,,,,,,,,,,,,,,,,,,,,,,,,,,,,,,,,,,,,,,,,,,,,,,,,,,,Prof.Yeh-RHEA,,Elongation>50,,,
Al0.167Co1Cr1Fe1Ni1Ti0.083,ANNEAL,,T,25.0,,,7.8,,FCC,FCC,,,,,,,210.0,503.0,,64.48717949,,214.0,,,70.0,,,,,,,,,,,,,,,,,,,,,,,,,,,,,,,,,,,,,,,,,,,,,,,,,,,10.1016/j.actamat.2015.08.076,,,,,,
Al0.167Co1Cr1Fe1Ni1Ti0.083,WROUGHT,,T,25.0,,,7.8,,other,FCC+L12+Sec.,,,,,,,645.0,1094.0,,140.2564103,,,,,39.0,,,,,,,,,,,,,,,,,,,,,,,,,,,,,,,,,,,,,,,,,,,,,,,,,,,10.1016/j.actamat.2015.08.076,,,,,,
Al0.167Co1Cr1Fe1Ni1Ti0.083,WROUGHT,,T,25.0,,,7.8,,other,FCC+L12+Sec.,,,,,,,1005.0,1273.0,,163.2051282,,,,,17.0,,,,,,,,,,,,,,,,,,,,,,,,,,,,,,,,,,,,,,,,,,,,,,,,,,,10.1016/j.actamat.2015.08.076,,,,,,
Al0.186Cr0.149Fe1Mn0.861Ni0.28,CAST,,T,25.0,,,7.3,,other,,,,,,,,159.0,535.0,,73.28767123,,,,,,40.8,,,,,,,,,,,,,,,,,,,,,,,,,,,,,,,,,,,,,,,,,,,,,,,,,,10.1016/j.msea.2019.01.083,,,,,,
Al0.186Cr0.149Fe1Mn0.861Ni0.28,ANNEAL,,T,25.0,,,7.3,,other,,,,,,,,409.0,584.0,,80.0,,,,,,10.5,,,,,,,,,,,,,,,,,,,,,,,,,,,,,,,,,,,,,,,,,,,,,,,,,,10.1016/j.msea.2019.01.083,,,,,,
Al0.186Cr0.149Fe1Mn0.861Ni0.28,CAST,,T,25.0,,,7.3,,other,,,,,,,,355.0,1174.0,,160.8219178,,,,,,49.5,,,,,,,,,,,,,,,,,,,,,,,,,,,,,,,,,,,,,,,,,,,,,,,,,,10.1016/j.msea.2019.01.083,,,,,,
Al0.186Cr0.149Fe1Mn0.861Ni0.28,ANNEAL,,T,25.0,,,7.3,,other,,,,,,,,954.0,978.0,,133.9726027,,,,,,2.0,,,,,,,,,,,,,,,,,,,,,,,,,,,,,,,,,,,,,,,,,,,,,,,,,,10.1016/j.msea.2019.01.083,,,,,,
Al0.195Mo0.07Nb0.215Ti0.185V0.24Zr0.095,CAST,,C,25.0,,5.97,6.029984581,,other,Other,,,,,,,1209.0,,,,,114.4923257,,,1.0,1.0,,,,,,,,,,,,,,,,,,,,,,,,,,,,,,,,,,,,,,,,,,,,,,,,,,,Prof.Yeh-RHEA,,,,,
Al0.1Co1.5CrFeNi1.5Ti0.4,VAM + 1150℃/6h/WQ + 650℃/50h,,C,,,,7.756700612,,other,Other,,,,,,430.0,,,,,,206.3776669,,,,,,,,,,,,,,,,,,,,,,,,,,,,,,,,,,,,,,,,,,,,,,,,,,,,,,,Paper_Collection_6_element,,,430,,
Al0.1Co1.5CrFeNi1.5Ti0.4,VAM + 1150℃/6h/WQ + 700℃/50h,,C,,,,7.756700612,,other,Other,,,,,,447.0,,,,,,206.3776669,,,,,,,,,,,,,,,,,,,,,,,,,,,,,,,,,,,,,,,,,,,,,,,,,,,,,,,Paper_Collection_6_element,,,447,,
Al0.1Co1.5CrFeNi1.5Ti0.4,VAM + 1150℃/6h/WQ + 750℃/50h,,C,23.0,,,7.756700612,,other,Other,,,,,,489.0,,,,,,206.3776669,,,,,,,,,,,,,,,,,,,,,,,,,,,,,,,,,,,,,,,,,,,,,,,,,,,,,,,Paper_Collection_6_element,,,489,,
Al0.1Co1.5CrFeNi1.5Ti0.4,VAM + 1150℃/6h/WQ + 750℃/50h,,C,400.0,,,7.756700612,,other,Other,,,,,,445.0,,,,,,206.3776669,,,,,,,,,,,,,,,,,,,,,,,,,,,,,,,,,,,,,,,,,,,,,,,,,,,,,,,Paper_Collection_6_element,,,445,,
Al0.1Co1.5CrFeNi1.5Ti0.4,VAM + 1150℃/6h/WQ + 750℃/50h,,C,500.0,,,7.756700612,,other,Other,,,,,,391.0,,,,,,206.3776669,,,,,,,,,,,,,,,,,,,,,,,,,,,,,,,,,,,,,,,,,,,,,,,,,,,,,,,Paper_Collection_6_element,,,391,,
Al0.1Co1.5CrFeNi1.5Ti0.4,VAM + 1150℃/6h/WQ + 750℃/50h,,C,700.0,,,7.756700612,,other,Other,,,,,,355.0,,,,,,206.3776669,,,,,,,,,,,,,,,,,,,,,,,,,,,,,,,,,,,,,,,,,,,,,,,,,,,,,,,Paper_Collection_6_element,,,355,,
Al0.1Co1.5CrFeNi1.5Ti0.4,VAM + 1150℃/6h/WQ + 750℃/50h,,C,800.0,,,7.756700612,,other,Other,,,,,,345.0,,,,,,206.3776669,,,,,,,,,,,,,,,,,,,,,,,,,,,,,,,,,,,,,,,,,,,,,,,,,,,,,,,Paper_Collection_6_element,,,345,,
Al0.1Co1.5CrFeNi1.5Ti0.4,VAM + 1150℃/6h/WQ + 750℃/50h,,C,900.0,,,7.756700612,,other,Other,,,,,,282.0,,,,,,206.3776669,,,,,,,,,,,,,,,,,,,,,,,,,,,,,,,,,,,,,,,,,,,,,,,,,,,,,,,Paper_Collection_6_element,,,282,,
Al0.1Co1.5CrFeNi1.5Ti0.4,VAM + 1150℃/6h/WQ + 750℃/50h,,C,1000.0,,,7.756700612,,other,Other,,,,,,223.0,,,,,,206.3776669,,,,,,,,,,,,,,,,,,,,,,,,,,,,,,,,,,,,,,,,,,,,,,,,,,,,,,,Paper_Collection_6_element,,,223,,
Al0.1Co1.5CrFeNi1.5Ti0.4,VAM + 1150℃/6h/WQ + 800℃/50h,,C,,,,7.756700612,,other,Other,,,,,,479.0,,,,,,206.3776669,,,,,,,,,,,,,,,,,,,,,,,,,,,,,,,,,,,,,,,,,,,,,,,,,,,,,,,Paper_Collection_6_element,,,479,,
Al0.1Co1.5CrFeNi1.5Ti0.4,VAM + 1150℃/6h/WQ + 900℃/50h,,C,,,,7.756700612,,other,FCC+Sec.,,,,,,386.0,,,,,,206.3776669,,,,,,,,,,,,,,,,,,,,,,,,,,,,,,,,,,,,,,,,,,,,,,,,,,,,,,,Paper_Collection_6_element,FCC + γ',,386,,
Al0.1Co1Cr1Fe1Mn1Ni1,CAST,,C,25.0,,,7.9,,other,FCC+BCC,,,,,,432.0,1631.0,,,,,216.0,,,,,,,,,,,,,,,,,,,,,,,,,,,,,,,,,,,,,,,,,,,,,,,,,,,,,,10.1016/j.jallcom.2018.10.168,,,,432,,
Al0.1Co1Cr1Fe1Mn1Ni1,CAST,,,25.0,,,7.9,,FCC,FCC,,,,,,180.0,,,,,,,,,,12.6,,,,,,,,,,,,,,,,,,,,,,,,,,,,,,,,,,,,,,,,,,,,,,,,,,10.1016/j.actamat.2013.09.037,,,,180,,
Al0.1Co1Cr1Fe1Ni1,WROUGHT,,T,25.0,,,8.0,,FCC,FCC,,,,,,,1198.0,,,,,220.0,,,1.5,,,,,,,,,,,,,,,,,,,,,,,,,,,,,,,,,,,,,,,,,,,,,,,,,,,10.1016/j.actamat.2018.12.012,,,,,,
Al0.1Co1Cr1Fe1Ni1,WROUGHT,,T,25.0,,,8.0,,FCC,FCC,,,,,,,1403.0,,,,,220.0,,,1.2,,,,,,,,,,,,,,,,,,,,,,,,,,,,,,,,,,,,,,,,,,,,,,,,,,,10.1016/j.actamat.2018.12.012,,,,,,
Al0.1Co1Cr1Fe1Ni1,WROUGHT,,T,25.0,,,8.0,,FCC,FCC,,,,,,,711.0,928.0,,116.0,,220.0,,,30.3,,,,,,,,,,,,,,,,,,,,,,,,,,,,,,,,,,,,,,,,,,,,,,,,,,,10.1016/j.actamat.2018.12.012,,,,,,
Al0.1Co1Cr1Fe1Ni1,WROUGHT,,T,25.0,,,8.0,,FCC,FCC,,,,,,,356.0,,,,,220.0,,,42.4,,,,,,,,,,,,,,,,,,,,,,,,,,,,,,,,,,,,,,,,,,,,,,,,,,,10.1016/j.actamat.2018.12.012,,,,,,
Al0.1CoCrFeNi,VAM + 700℃/800h/WQ,,C,,,,7.983409687,,other,FCC+Sec.,,,,,,,,,,,,220.2655703,,,,,,,,,,,,,,,,,,,,,,,,,,,,,,,,,,,,,,,,,,,,,,,,,,,,,,,Paper_Collection_5_element,FCC + σ,,,,
Al0.1CoCrFeNi,VAM ,,C,23.0,,,7.983409687,,other,Other,,,,,,,199.0,531.0,,66.5129338,,220.2655703,,,60.0,,,,,,,,,,,,,,,,,,,,,,,,,,,,,,,,,,,,,,,,,,,,,,,,,,,,Paper_Collection_5_element,FCC (GS 155μm),,,,
Al0.1CoCrFeNi,"VAM + CR62.5% + Annealed, 800℃/1h",,C,23.0,,,7.983409687,,other,Other,,,,,,,366.0,715.0,,89.56073007,,220.2655703,,,46.0,,,,,,,,,,,,,,,,,,,,,,,,,,,,,,,,,,,,,,,,,,,,,,,,,,,,Paper_Collection_5_element,FCC (GS 8μm),,,,
Al0.1Cr0.5Cu0.5Fe0.5Ni1,,,,25.0,,,8.0,,FCC,FCC,,,,,,,,,,,,197.0,,,,,,,,,,,,,,,,,,,,,,,,,,,,,,,,,,,,,,,,,,,,,,,,,,,,,,10.1063/1.3587228,,,,,,
Al0.20CoCrFeMnNi,,,T,25.0,,7.7,7.739021059,,FCC,FCC,,,,,,171.0,220.0,,,,,211.7652315,,,56.0,,,,,,,,,,,,,,,,,,,,,,,,,,,,,,,,,,,,,,,,,,,,,,,,,,,https://doi.org/10.1016/j.dib.2018.11.111,Data in Brief 21 (2018) 2664¡V2678,FCC,,171,0,
Al0.20CoCrFeMnNi,,,C,25.0,,7.735,7.739021059,,FCC,FCC,,,,,,170.5,219.5,,,,,211.7652315,,,58.0,,,,,,,,,,,,,,,,,,,,,,,,,,,,,,,,,,,,,,,,,,,,,,,,,,,,Prof.Yeh-3dtransitional,"{'Thermo-Calc TCHEA3 1000C': nan, 'FCC': 98.0, 'Cu-rich FCC': nan, 'BCC (FeCr-rich)': nan, 'BCC_B2 (NiAl-rich)': 2.0, 'Ni31Si12': nan, 'C14_Laves': nan, 'Sigma': nan, 'Cr3Si': nan, 'Mu phase': nan, 'M23C6': nan, 'M7C3': nan, 'Co2Si': nan, 'T6CuNiTi': nan, 'Graphite': nan}",,170 - 171  ,,
Al0.214Nb0.714Ta0.571Ti1V0.143Zr0.929,OTHER,,C,25.0,,,7.7,,BCC,BCC,,,,,,500.0,1965.0,2061.0,,267.6623377,,107.0,,,5.0,,,,,,,,,,,,,,,,,,,,,,,,,,,,,,,,,,,,,,,,,,,,,,,,,,,10.1007/s11837-014-1066-0,,,,500,,
Al0.214Nb0.714Ta0.571Ti1V0.143Zr0.929,OTHER,,C,800.0,,,7.7,,BCC,BCC,,,,,,,678.0,693.0,,90.0,,107.0,,,50.0,,,,,,,,,,,,,,,,,,,,,,,,,,,,,,,,,,,,,,,,,,,,,,,,,,,10.1007/s11837-014-1066-0,,,Elongation>50,,,
Al0.214Nb0.714Ta0.571Ti1V0.143Zr0.929,OTHER,,C,1000.0,,,7.7,,BCC,BCC,,,,,,,166.0,189.0,,24.54545455,,107.0,,,50.0,,,,,,,,,,,,,,,,,,,,,,,,,,,,,,,,,,,,,,,,,,,,,,,,,,,10.1007/s11837-014-1066-0,,,Elongation>50,,,
Al0.214Nb0.714Ta0.714Ti1Zr0.929,OTHER,,C,25.0,,,8.1,,BCC,BCC,,,,,,490.0,1965.0,2054.0,,253.5802469,,110.0,,,5.0,,,,,,,,,,,,,,,,,,,,,,,,,,,,,,,,,,,,,,,,,,,,,,,,,,,10.1007/s11837-014-1066-0,,,,490,,
Al0.214Nb0.714Ta0.714Ti1Zr0.929,OTHER,,C,800.0,,,8.1,,BCC,BCC,,,,,,,362.0,397.0,,49.01234568,,110.0,,,50.0,,,,,,,,,,,,,,,,,,,,,,,,,,,,,,,,,,,,,,,,,,,,,,,,,,,10.1007/s11837-014-1066-0,,,Elongation>50,,,
Al0.214Nb0.714Ta0.714Ti1Zr0.929,OTHER,,C,1000.0,,,8.1,,BCC,BCC,,,,,,,236.0,247.0,,30.49382716,,110.0,,,50.0,,,,,,,,,,,,,,,,,,,,,,,,,,,,,,,,,,,,,,,,,,,,,,,,,,,10.1007/s11837-014-1066-0,,,Elongation>50,,,
Al0.225Hf0.05Mo0.105Nb0.185Ti0.175V0.26,CAST,,C,25.0,,6.27,6.429196025,,other,Other,,,,,,,876.0,,,,,124.5215411,,,1.0,1.0,,,,,,,,,,,,,,,,,,,,,,,,,,,,,,,,,,,,,,,,,,,,,,,,,,,Prof.Yeh-RHEA,fracture before yield,,,,
Al0.229Co0.486Cr0.4Cu0.229Fe0.486Mo0.003Ni1Ti0.029W0.003,CAST,,,,,,7.7,,other,,,,,,,231.0,,,,,,,,,,,,,,,,,,,,,,,,,,,,,,,,,,,,,,,,,,,,,,,,,,,,,,,,,,,,10.1016/j.ultramic.2015.06.009,,,,231,,
Al0.229Co0.486Cr0.4Cu0.229Fe0.486Mo0.003Ni1Ti0.029W0.003,ANNEAL,,,,,,7.7,,other,,,,,,,178.0,,,,,,,,,,,,,,,,,,,,,,,,,,,,,,,,,,,,,,,,,,,,,,,,,,,,,,,,,,,,10.1016/j.ultramic.2015.06.009,,,,178,,
Al0.229Co0.486Cr0.4Cu0.229Fe0.486Mo0.003Ni1Ti0.029W0.003,ANNEAL,,,,,,7.7,,other,,,,,,,343.0,,,,,,,,,,,,,,,,,,,,,,,,,,,,,,,,,,,,,,,,,,,,,,,,,,,,,,,,,,,,10.1016/j.ultramic.2015.06.009,,,,343,,
Al0.229Co0.486Cr0.4Cu0.229Fe0.486Mo0.003Ni1Ti0.029W0.003,ANNEAL,,,,,,7.7,,other,,,,,,,171.0,,,,,,,,,,,,,,,,,,,,,,,,,,,,,,,,,,,,,,,,,,,,,,,,,,,,,,,,,,,,10.1016/j.matchar.2018.06.036,,,,171,,
Al0.242Co0.515Cr0.515Cu0.242Fe0.515Ni1,ANNEAL,,,,,,7.7,,other,,,,,,,168.0,,,,,,,,,,,,,,,,,,,,,,,,,,,,,,,,,,,,,,,,,,,,,,,,,,,,,,,,,,,,10.1016/j.ultramic.2015.06.009,,,,168,,
Al0.242Co0.515Cr0.515Cu0.242Fe0.515Ni1,ANNEAL,,,,,,7.7,,other,,,,,,,328.0,,,,,,,,,,,,,,,,,,,,,,,,,,,,,,,,,,,,,,,,,,,,,,,,,,,,,,,,,,,,10.1016/j.ultramic.2015.06.009,,,,328,,
Al0.242Co0.515Cr0.515Cu0.242Fe0.515Ni1,ANNEAL,,,,,,7.7,,other,,,,,,,206.0,,,,,,,,,,,,,,,,,,,,,,,,,,,,,,,,,,,,,,,,,,,,,,,,,,,,,,,,,,,,10.1016/j.matchar.2018.06.036,,,,206,,
Al0.242Co0.515Cr0.515Cu0.242Fe0.515Ni1,CAST,,T,25.0,,,7.7,,other,Other,,,,,,,357.0,459.0,,59.61038961,,,,,9.0,,,,,,,,,,,,,,,,,,,,,,,,,,,,,,,,,,,,,,,,,,,,,,,,,,,10.1007/s11837-013-0756-3,,,,,,
Al0.242Co0.515Cr0.515Cu0.242Fe0.515Ni1,ANNEAL,,T,25.0,,,7.7,,other,Other,,,,,,,365.0,365.0,,47.4025974,,,,,0.1,,,,,,,,,,,,,,,,,,,,,,,,,,,,,,,,,,,,,,,,,,,,,,,,,,,10.1007/s11837-013-0756-3,,,,,,
Al0.242Co0.515Cr0.515Cu0.242Fe0.515Ni1,ANNEAL,,T,25.0,,,7.7,,other,FCC+L12,,,,,,,215.0,489.0,,63.50649351,,,,,39.0,,,,,,,,,,,,,,,,,,,,,,,,,,,,,,,,,,,,,,,,,,,,,,,,,,,10.1007/s11837-013-0756-3,,,,,,
Al0.245Mo0.1Nb0.19Ti0.15V0.315,CAST,,C,25.0,,5.87,5.907716601,,other,Other,,,,,,,843.0,,,,,125.9258887,,,1.0,1.0,,,,,,,,,,,,,,,,,,,,,,,,,,,,,,,,,,,,,,,,,,,,,,,,,,,Prof.Yeh-RHEA,fracture before yield,,,,
Al0.24Nb1Ti1V1Zr1,OTHER,,C,23.0,,6.34,6.3,,other,BCC+Laves,,,,,,,1240.0,,,,,,,,,,,,,,,,,,,,,,,,,,,,,,,,,,,,,,,,,,,,,,,,,,,,,,,,,,,10.1016/j.actamat.2019.06.032,,,,,,
Al0.24Nb1Ti1V1Zr1,OTHER,,C,1000.0,,6.34,6.3,,other,BCC+Laves,,,,,,,82.0,,,,,,,,,,,,,,,,,,,,,,,,,,,,,,,,,,,,,,,,,,,,,,,,,,,,,,,,,,,10.1016/j.actamat.2019.06.032,,,,,,
Al0.24Nb1Ti1V1Zr1,OTHER,,C,1200.0,,6.34,6.3,,other,BCC+Laves,,,,,,,24.0,,,,,,,,,,,,,,,,,,,,,,,,,,,,,,,,,,,,,,,,,,,,,,,,,,,,,,,,,,,10.1016/j.actamat.2019.06.032,,,,,,
Al0.24NbTiVZr,OTHER,,C,25.0,,6.34,6.263026385,,other,BCC+Laves,,,,,,454.0,1240.0,,,,88.9,98.63038303,,,5.4,3.6,,,,,,,,,,,,,,,,,,,,,,,,,,,,,,,,,,,,,,,,,,,,,,,,,,,Prof.Yeh-RHEA,,,454,88.9,
Al0.255Hf0.06Nb0.205Ti0.09V0.34Zr0.05,CAST,,C,25.0,,6.0,6.242562835,,other,Other,,,,,,,1495.0,,,,,98.90261279,,,1.0,1.0,,,,,,,,,,,,,,,,,,,,,,,,,,,,,,,,,,,,,,,,,,,,,,,,,,,Prof.Yeh-RHEA,fracture before yield,,,,
Al0.25Co0.5Cr0.5Cu0.5Fe0.5Ni0.5Ti1,CAST,,,25.0,,,6.5,,other,FCC+BCC+B2+Sec.,,,,,,696.0,,,,,,,,,,,,,,,,,,,,,,,,,,,,,,,,,,,,,,,,,,,,,,,,,,,,,,,,,,,,10.2320/matertrans.47.1395,,,,696,,
Al0.25Co0.5Cr0.5Cu0.5Fe0.5Ni0.5V1,CAST,,,25.0,,,7.2,,BCC,BCC,,,,,,587.0,,,,,,171.0,,,,,,,,,,,,,,,,,,,,,,,,,,,,,,,,,,,,,,,,,,,,,,,,,,,,,,10.1007/s11661-006-0081-3,,,,587,,
Al0.25Co1Cr1Cu0.5Fe1Ni1Ti0.5,CAST,,,25.0,,,7.4,,FCC,FCC,,,,,,,,,,,,192.0,,,,,,,,,,,,,,,,,,,,,,,,,,,,,,,,,,,,,,,,,,,,,,,,,,,,,,10.1016/j.jallcom.2008.11.059,,,,,,
Al0.25Co1Cr1Cu0.75Fe1Ni1Ti0.5,CAST,,C,25.0,,,7.5,,FCC,FCC,,,,,,,750.0,1970.0,,262.6666667,103.0,189.0,,,,39.0,,,,,,,,,,,,,,,,,,,,,,,,,,,,,,,,,,,,,,,,,,,,,,,,,,10.1016/j.jallcom.2008.11.059,,,,,103,
Al0.25Co1Cr1Cu1Fe1Mn1Ni1Ti1V1,CAST,,C,25.0,,,7.1,,BCC,BCC,,,,,,,1465.0,2016.0,,283.943662,190.0,174.0,,,2.0,,,,,,,,,,,,,,,,,,,,,,,,,,,,,,,,,,,,,,,,,,,,,,,,,,,10.1016/j.msea.2006.11.049,,,,,190,
Al0.25Co1Cr1Fe1Ni1,ANNEAL,,,25.0,,,7.7,,FCC,FCC,,,,,,110.0,,,,,,213.0,,,,,,,,,,,,,,,,,,,,,,,,,,,,,,,,,,,,,,,,,,,,,,,,,,,,,,10.1016/j.jallcom.2009.08.090,,,,110,,
Al0.25Co1Cr1Fe1Ni1,ANNEAL,,,25.0,,,7.7,,FCC,FCC,,,,,,113.0,,,,,,213.0,,,,,,,,,,,,,,,,,,,,,,,,,,,,,,,,,,,,,,,,,,,,,,,,,,,,,,10.1016/j.jallcom.2009.08.090,,,,113,,
Al0.25Co1Fe1Ni1,CAST,,C,25.0,,,7.9,,FCC,FCC,,,,,,138.0,158.0,,,,,192.0,,,,,,,,,,,,,,,,,,,,,,,,,,,,,,,,,,,,,,,,,,,,,,,,,,,,,,10.1016/j.jmmm.2014.07.023,,,,138,,
Al0.25CoCrCu0.5FeNiTi0.5,,,,25.0,,7.4,7.391081495,,FCC,FCC,,,,,,,,,,,,192.0025671,,,,,,,,,,,,,,,,,,,,,,,,,,,,,,,,,,,,,,,,,,,,,,,,,,,,,,https://doi.org/10.1016/j.dib.2018.11.111,Data in Brief 21 (2018) 2664¡V2678,FCC,,,0,
Al0.25CoCrCu0.75FeNi,VAM,,C,,,,7.903214392,,FCC,FCC,,,,,,,,,,,,200.3082245,,,,,,,,,,,,,,,,,,,,,,,,,,,,,,,,,,,,,,,,,,,,,,,,,,,,,,,Paper_Collection_6_element,FCC,,,,
Al0.25CoCrCu0.75FeNiTi0.5,,,C,25.0,,7.5,7.458566983,,FCC,FCC,,,,,,,750.0,1970.0,,262.6666667,195.0,189.296876,,,39.0,,,,,,,,,,,,,,,,,,,,,,,,,,,,,,,,,,,,,,,,,,,,,,,,,,,https://doi.org/10.1016/j.dib.2018.11.111,Data in Brief 21 (2018) 2664¡V2678,FCC,,,195,
Al0.25CoCrCu0.75FeNiTi0.5,VAM,,C,23.0,,,7.458566983,,FCC,FCC,,,,,,,750.0,1970.0,,,,189.296876,,,39.0,,,,,,,,,,,,,,,,,,,,,,,,,,,,,,,,,,,,,,,,,,,,,,,,,,,,Paper_Collection_7_element,FCC,,,,
Al0.25CoCrCu0.75FeNiTi0.5,,,C,25.0,,7.455,7.458566983,,FCC,FCC,,,,,,,750.0,,,,102.5,189.296876,,,38.5,,,,,,,,,,,,,,,,,,,,,,,,,,,,,,,,,,,,,,,,,,,,,,,,,,,,Prof.Yeh-3dtransitional,"{'Thermo-Calc TCHEA3 1000C': nan, 'FCC': 53.0, 'Cu-rich FCC': 16.0, 'BCC (FeCr-rich)': nan, 'BCC_B2 (NiAl-rich)': 31.0, 'Ni31Si12': nan, 'C14_Laves': nan, 'Sigma': nan, 'Cr3Si': nan, 'Mu phase': nan, 'M23C6': nan, 'M7C3': nan, 'Co2Si': nan, 'T6CuNiTi': nan, 'Graphite': nan}",,,102 - 103  ,
Al0.25CoCrFe1.25Ni1.25,VAM,,C,23.0,,,7.7864979,,FCC,FCC,,,,,,161.0,92.0,433.0,,55.60908197,,212.0503731,,,45.3,,,,,,,,,,,,,,,,,,,,,,,,,,,,,,,,,,,,,,,,,,,,,,,,,,,,Paper_Collection_5_element,FCC,,161,,
Al0.25CoCrFe1.25Ni1.25,VAM + CR 13.3%,,C,23.0,,,7.7864979,,FCC,FCC,,,,,,255.0,284.0,450.0,,57.79234847,,212.0503731,,,23.8,,,,,,,,,,,,,,,,,,,,,,,,,,,,,,,,,,,,,,,,,,,,,,,,,,,,Paper_Collection_5_element,FCC,,255,,
Al0.25CoCrFe1.25Ni1.25,VAM + CR 26.7%,,C,23.0,,,7.7864979,,FCC,FCC,,,,,,328.0,358.0,508.0,,65.24114005,,212.0503731,,,4.96,,,,,,,,,,,,,,,,,,,,,,,,,,,,,,,,,,,,,,,,,,,,,,,,,,,,Paper_Collection_5_element,FCC,,328,,
Al0.25CoCrFe1.25Ni1.25,VAM + CR 40%,,C,23.0,,,7.7864979,,FCC,FCC,,,,,,333.0,502.0,592.0,,76.0290451,,212.0503731,,,3.42,,,,,,,,,,,,,,,,,,,,,,,,,,,,,,,,,,,,,,,,,,,,,,,,,,,,Paper_Collection_5_element,FCC,,333,,
Al0.25CoCrFe1.25Ni1.25,VAM + CR 60%,,C,23.0,,,7.7864979,,FCC,FCC,,,,,,368.0,580.0,646.0,,82.96412692,,212.0503731,,,2.84,,,,,,,,,,,,,,,,,,,,,,,,,,,,,,,,,,,,,,,,,,,,,,,,,,,,Paper_Collection_5_element,FCC,,368,,
Al0.25CoCrFe1.25Ni1.25,VAM + CR 80%,,C,23.0,,,7.7864979,,FCC,FCC,,,,,,406.0,616.0,702.0,,90.15606361,,212.0503731,,,2.2,,,,,,,,,,,,,,,,,,,,,,,,,,,,,,,,,,,,,,,,,,,,,,,,,,,,Paper_Collection_5_element,FCC,,406,,
Al0.25CoCrFeNi,,,,25.0,,7.7,7.719849722,,FCC,FCC,,,,,,110.0,,,,,,212.7722739,,,,,,,,,,,,,,,,,,,,,,,,,,,,,,,,,,,,,,,,,,,,,,,,,,,,,,https://doi.org/10.1016/j.dib.2018.11.111,Data in Brief 21 (2018) 2664¡V2678,FCC,,110,0,
Al0.25CoCrFeNi,,,,25.0,,7.7,7.719849722,,FCC,FCC,,,,,,113.0,,,,,,212.7722739,,,,,,,,,,,,,,,,,,,,,,,,,,,,,,,,,,,,,,,,,,,,,,,,,,,,,,https://doi.org/10.1016/j.dib.2018.11.111,Data in Brief 21 (2018) 2664¡V2678,FCC,,113,0,
Al0.25CoCrFeNi,"VAM + Aged, 900℃/24h/WQ",,C,,,,7.719849722,,other,FCC+B2,,,,,,,,,,,,212.7722739,,,,,,,,,,,,,,,,,,,,,,,,,,,,,,,,,,,,,,,,,,,,,,,,,,,,,,,Paper_Collection_5_element,FCC + B2,,,,
Al0.25CoCrFeNi,"VAM + Aged, 1100℃/24h/WQ",,C,,,,7.719849722,,FCC,FCC,,,,,,,,,,,,212.7722739,,,,,,,,,,,,,,,,,,,,,,,,,,,,,,,,,,,,,,,,,,,,,,,,,,,,,,,Paper_Collection_5_element,FCC,,,,
Al0.25CoCrFeNi,VAM + 1100℃/24h/WQ,,C,,,,7.719849722,,FCC,FCC,,,,,,,,,,,,212.7722739,,,,,,,,,,,,,,,,,,,,,,,,,,,,,,,,,,,,,,,,,,,,,,,,,,,,,,,Paper_Collection_5_element,FCC,,,,
Al0.25CoCrFeNi1.75,VAM,,C,,,,7.887304723,,FCC,FCC,,,,,,110 ± 2,,,,,,210.9698051,,,,,,,,,,,,,,,,,,,,,,,,,,,,,,,,,,,,,,,,,,,,,,,,,,,,,,,Paper_Collection_5_element,FCC,,110?2,,
Al0.25CoCrFeNi1.75,"VAM + Homogenized, 1100℃/24h",,,,,,,,,,,,,,,113 ± 4,,,,,,,,,,,,,,,,,,,,,,,,,,,,,,,,,,,,,,,,,,,,,,,,,,,,,,,,,,,,,Paper_Collection_5_element,FCC,,,,
Al0.25CoCrFeNi1.75,"VAM + Homogenized, 1100℃/24h + CR50%",,,,,,,,,,,,,,,346 ± 5,,,,,,,,,,,,,,,,,,,,,,,,,,,,,,,,,,,,,,,,,,,,,,,,,,,,,,,,,,,,,Paper_Collection_5_element,FCC,,,,
Al0.25CoCrFeNi1.76,OTHER,,C,,,,7.889218763,,FCC,FCC,,,,,,113.0,,,,,,210.9492026,,,,,,,,,,,,,,,,,,,,,,,,,,,,,,,,,,,,,,,,,,,,,,,,,,,,,,,Paper_Collection_5_element,FCC,,113?4,,
Al0.25CoCrFeNi1.77,OTHER,,C,,,,7.891125628,,FCC,FCC,,,,,,346.0,,,,,,210.9286773,,,,,,,,,,,,,,,,,,,,,,,,,,,,,,,,,,,,,,,,,,,,,,,,,,,,,,,Paper_Collection_5_element,FCC,,346?5,,
Al0.25CoFeNi,,,C,25.0,,7.9,7.886957534,,FCC,FCC,,,,,,138.0,158.0,,,,,191.8170678,,,,,,,,,,,,,,,,,,,,,,,,,,,,,,,,,,,,,,,,,,,,,,,,,,,,,,https://doi.org/10.1016/j.dib.2018.11.111,Data in Brief 21 (2018) 2664¡V2678,FCC,,138,0,
Al0.25CoFeNi,,,C,25.0,,7.885,7.886957534,,FCC,FCC,,,,,,137.5,160.5,,,,,191.8170678,,,,,,,,,,,,,,,,,,,,,,,,,,,,,,,,,,,,,,,,,,,,,,,,,,,,,,,Prof.Yeh-3dtransitional,"{'Thermo-Calc TCHEA3 1000C': nan, 'FCC': 98.0, 'Cu-rich FCC': nan, 'BCC (FeCr-rich)': nan, 'BCC_B2 (NiAl-rich)': 2.0, 'Ni31Si12': nan, 'C14_Laves': nan, 'Sigma': nan, 'Cr3Si': nan, 'Mu phase': nan, 'M23C6': nan, 'M7C3': nan, 'Co2Si': nan, 'T6CuNiTi': nan, 'Graphite': nan}",,137 - 138  ,,
Al0.25Cr0.417Fe0.417Ni1,CAST,,T,25.0,,,7.3,,FCC,FCC,,,,,,,441.0,757.0,,103.6986301,,196.0,,,45.0,,,,,,,,,,,,,,,,,,,,,,,,,,,,,,,,,,,,,,,,,,,,,,,,,,,10.1016/j.jallcom.2018.08.176,,,,,,
Al0.25Cr0.5Fe1Mn0.625Ni0.375,CAST,,C,25.0,,,7.2,,other,B2+BCC,,,,,,,994.0,,,,,,,,,,,,,,,,,,,,,,,,,,,,,,,,,,,,,,,,,,,,,,,,,,,,,,,,,,,10.1016/j.jallcom.2018.08.093,,,,,,
Al0.25Cr0.5Fe1Mn0.625Ni0.375,CAST,,C,400.0,,,7.2,,other,B2+BCC,,,,,,,943.0,,,,,,,,,,,,,,,,,,,,,,,,,,,,,,,,,,,,,,,,,,,,,,,,,,,,,,,,,,,10.1016/j.jallcom.2018.08.093,,,,,,
Al0.25Cr0.5Fe1Mn0.625Ni0.375,CAST,,C,600.0,,,7.2,,other,B2+BCC,,,,,,,359.0,,,,,,,,,,,,,,,,,,,,,,,,,,,,,,,,,,,,,,,,,,,,,,,,,,,,,,,,,,,10.1016/j.jallcom.2018.08.093,,,,,,
Al0.25Cr0.5Nb0.5Ti1V0.25,ANNEAL,,C,600.0,,,5.8,,other,BCC+Laves,,,,,,,930.0,,,,,,,,,,,,,,,,,,,,,,,,,,,,,,,,,,,,,,,,,,,,,,,,,,,,,,,,,,,10.1016/j.matlet.2016.11.030,,,,,,
Al0.25Cr0.5Nb0.5Ti1V0.25,ANNEAL,,C,800.0,,,5.8,,other,BCC+Laves,,,,,,,445.0,,,,,,,,,,,,,,,,,,,,,,,,,,,,,,,,,,,,,,,,,,,,,,,,,,,,,,,,,,,10.1016/j.matlet.2016.11.030,,,,,,
Al0.25Cr0.5Nb0.5Ti1V0.25,ANNEAL,,C,1000.0,,,5.8,,other,BCC+Laves,,,,,,,90.0,,,,,,,,,,,,,,,,,,,,,,,,,,,,,,,,,,,,,,,,,,,,,,,,,,,,,,,,,,,10.1016/j.matlet.2016.11.030,,,,,,
Al0.25Cr0.5Nb0.5Ti1V0.25,ANNEAL,,C,25.0,,,5.8,,other,BCC+Laves,,,,,,,1340.0,1700.0,,293.1034483,,,,,,,,,,,,,,,,,,,,,,,,,,,,,,,,,,,,,,,,,,,,,,,,,,,,,,,,10.1016/j.matlet.2016.11.030,,,,,,
Al0.25Cr0.5Nb0.5Ti1V0.25,CAST,,C,25.0,,,5.8,,BCC,BCC,,,,,,,1240.0,,,,,134.0,,,,,,,,,,,,,,,,,,,,,,,,,,,,,,,,,,,,,,,,,,,,,,,,,,,,,,10.1016/j.matlet.2016.11.030,,,,,,
Al0.25CrCuFeNi2,,,C,,,,7.96333292,,FCC,FCC,,,,,,,,,,,,195.3236324,,,,,,,,,,,,,,,,,,,,,,,,,,,,,,,,,,,,,,,,,,,,,,,,,,,,,,,Paper_Collection_5_element,FCC,,,,
Al0.25CrFeNiTi0.5,VAM,,C,23.0,,,6.864371203,,other,FCC+BCC,,,,,,,1391.0,3412.0,,497.0593663,,195.7285068,,,33.4,,,,,,,,,,,,,,,,,,,,,,,,,,,,,,,,,,,,,,,,,,,,,,,,,,,,Paper_Collection_5_element,FCC + BCC,,,,
Al0.25CrMoNbTa0.125TiV0.125Zr0.5,ANNEAL,,C,25.0,,7.42,7.403096595,,other,BCC+Laves,,,,,,,1759.895,,,,,170.2796769,,,1.6,1.6,,,,,,,,,,,,,,,,,,,,,,,,,,,,,,,,,,,,,,,,,,,,,,,,,,,Prof.Yeh-RHEA,,,,,
Al0.25CrMoNbTiV0.25Zr0.5,ANNEAL,,C,25.0,,7.13,7.123056969,,other,BCC+Laves,,,,,,,1664.479,,,,,168.9651701,,,2.6,2.6,,,,,,,,,,,,,,,,,,,,,,,,,,,,,,,,,,,,,,,,,,,,,,,,,,,Prof.Yeh-RHEA,,,,,
Al0.25Mo1Nb1Ti1V1,CAST,,C,25.0,,,7.1,,BCC,BCC,,,,,,460.0,1250.0,1500.0,,211.2676056,,161.0,,,13.0,,,,,,,,,,,,,,,,,,,,,,,,,,,,,,,,,,,,,,,,,,,,,,,,,,,10.3390/e16020870,,,,460,,
Al0.25MoNbTiV,,,C,25.0,,7.1,7.065041148,,BCC,BCC,,,,,,460.0,1250.0,,,,,160.7240221,,,13.0,,,,,,,,,,,,,,,,,,,,,,,,,,,,,,,,,,,,,,,,,,,,,,,,,,,https://doi.org/10.1016/j.dib.2018.11.111,Data in Brief 21 (2018) 2664¡V2678,BCC,,460,0,
Al0.25MoNbTiV,CAST,,C,25.0,,7.1,7.065041148,,BCC,BCC,,,,,,460.0,1250.0,,,,164.0,160.7240221,,,13.0,12.0,,,,,,,,,,,,,,,,,,,,,,,,,,,,,,,,,,,,,,,,,,,,,,,,,,,Prof.Yeh-RHEA,,,460,164,
Al0.25Nb1Ta1Ti1V1,CAST,,C,25.0,,,8.8,,BCC,BCC,,,,,,,1330.0,,,,,130.0,,,,,,,,,,,,,,,,,,,,,,,,,,,,,,,,,,,,,,,,,,,,,,,,,,,,,,10.1016/j.proeng.2012.03.043,,,,,,
Al0.25Nb1Ta1Ti1Zr1,OTHER,,C,1000.0,,,8.6,,other,BCC+B2,,,,,,,366.0,408.0,,47.44186047,,,,,,,,,,,,,,,,,,,,,,,,,,,,,,,,,,,,,,,,,,,,,,,,,,,,,,,,10.1016/j.matdes.2017.11.033,,,,,,
Al0.25Nb1Ta1Ti1Zr1,OTHER,,C,25.0,,,8.6,,other,BCC+B2,,,,,,,1745.0,1830.0,,212.7906977,,,,,,,,,,,,,,,,,,,,,,,,,,,,,,,,,,,,,,,,,,,,,,,,,,,,,,,,10.1016/j.matdes.2017.11.033,,,,,,
Al0.25NbTaTiV,,,C,25.0,,8.8,8.794810956,,BCC,BCC,,,,,,,1330.0,,,,130.0,130.4925823,,,,,,,,,,,,,,,,,,,,,,,,,,,,,,,,,,,,,,,,,,,,,,,,,,,,,,https://doi.org/10.1016/j.dib.2018.11.111,Data in Brief 21 (2018) 2664¡V2678,BCC,,,130,
Al0.25NbTaTiV,CAST,,C,25.0,,8.8,8.794810956,,BCC,BCC,,,,,,,1330.0,,,,92.0,130.4925823,,,50.0,50.0,,,,,,,,,,,,,,,,,,,,,,,,,,,,,,,,,,,,,,,,,,,,,,,,,,,Prof.Yeh-RHEA,-,Elongation>50,,92,
Al0.25NbTaTiZr,OTHER,,C,25.0,,9.4,8.593174542,,other,BCC+B2,,,,,,,1745.0,,,,,112.9780917,,,3.8,2.3,,,,,,,,,,,,,,,,,,,,,,,,,,,,,,,,,,,,,,,,,,,,,,,,,,,Prof.Yeh-RHEA,-,,,,
Al0.267Co1Cr0.667Fe0.667Ni0.667Ti0.2,POWDER,,C,25.0,,,7.3,,other,FCC+BCC,,,,,,515.0,2012.0,,,,,,,,,17.52,,,,,,,,,,,,,,,,,,,,,,,,,,,,,,,,,,,,,,,,,,,,,,,,,,10.5755/j01.ms.25.3.19452,,,,515,,
Al0.278Co0.556Cr0.556Cu0.556Fe0.556Ni0.556Ti1,CAST,,,25.0,,,6.6,,other,FCC+BCC+B2+Sec.,,,,,,667.0,,,,,,,,,,,,,,,,,,,,,,,,,,,,,,,,,,,,,,,,,,,,,,,,,,,,,,,,,,,,10.2320/matertrans.47.1395,,,,667,,
Al0.278Co0.556Cr0.556Cu0.556Fe0.556Ni0.556V1,CAST,,,25.0,,,7.2,,BCC,BCC,,,,,,597.0,,,,,,172.0,,,,,,,,,,,,,,,,,,,,,,,,,,,,,,,,,,,,,,,,,,,,,,,,,,,,,,10.1007/s11661-006-0081-3,,,,597,,
Al0.278Co0.694Cr0.222Fe0.417Ni1Ti0.167,ANNEAL,,T,23.0,,,7.4,,FCC,FCC,,,,,,,520.0,696.0,,94.05405405,,,,,,,,,,,,,,,,,,,,,,,,,,,,,,,,,,,,,,,,,,,,,,,,,,,,,,,,10.3390/e21020169,,,,,,
Al0.278Co0.694Cr0.222Fe0.417Ni1Ti0.167,ANNEAL,,T,600.0,,,7.4,,FCC,FCC,,,,,,,470.0,561.0,,75.81081081,,,,,,,,,,,,,,,,,,,,,,,,,,,,,,,,,,,,,,,,,,,,,,,,,,,,,,,,10.3390/e21020169,,,,,,
Al0.278Co0.694Cr0.222Fe0.417Ni1Ti0.167,ANNEAL,,T,700.0,,,7.4,,FCC,FCC,,,,,,,461.0,560.0,,75.67567568,,,,,12.0,,,,,,,,,,,,,,,,,,,,,,,,,,,,,,,,,,,,,,,,,,,,,,,,,,,10.3390/e21020169,,,,,,
Al0.278Co0.694Cr0.222Fe0.417Ni1Ti0.167,ANNEAL,,T,800.0,,,7.4,,FCC,FCC,,,,,,,445.0,536.0,,72.43243243,,,,,20.0,,,,,,,,,,,,,,,,,,,,,,,,,,,,,,,,,,,,,,,,,,,,,,,,,,,10.3390/e21020169,,,,,,
Al0.278Co0.694Cr0.222Fe0.417Ni1Ti0.167,ANNEAL,,T,900.0,,,7.4,,FCC,FCC,,,,,,,219.0,312.0,,42.16216216,,,,,18.0,,,,,,,,,,,,,,,,,,,,,,,,,,,,,,,,,,,,,,,,,,,,,,,,,,,10.3390/e21020169,,,,,,
Al0.278Co0.694Cr0.222Fe0.417Ni1Ti0.167,ANNEAL,,T,23.0,,,7.4,,FCC,FCC,,,,,,,627.0,1197.0,,161.7567568,,,,,11.0,,,,,,,,,,,,,,,,,,,,,,,,,,,,,,,,,,,,,,,,,,,,,,,,,,,10.3390/e21020169,,,,,,
Al0.278Co0.694Cr0.222Fe0.417Ni1Ti0.167,ANNEAL,,T,600.0,,,7.4,,FCC,FCC,,,,,,,594.0,1006.0,,135.9459459,,185.0,,,49.0,,,,,,,,,,,,,,,,,,,,,,,,,,,,,,,,,,,,,,,,,,,,,,,,,,,10.3390/e21020169,,,,,,
Al0.278Co0.694Cr0.222Fe0.417Ni1Ti0.167,ANNEAL,,T,700.0,,,7.4,,FCC,FCC,,,,,,,547.0,840.0,,113.5135135,,185.0,,,11.0,,,,,,,,,,,,,,,,,,,,,,,,,,,,,,,,,,,,,,,,,,,,,,,,,,,10.3390/e21020169,,,,,,
Al0.278Co0.694Cr0.222Fe0.417Ni1Ti0.167,ANNEAL,,T,800.0,,,7.4,,FCC,FCC,,,,,,,399.0,575.0,,77.7027027,,185.0,,,9.0,,,,,,,,,,,,,,,,,,,,,,,,,,,,,,,,,,,,,,,,,,,,,,,,,,,10.3390/e21020169,,,,,,
Al0.278Co0.694Cr0.222Fe0.417Ni1Ti0.167,ANNEAL,,T,900.0,,,7.4,,FCC,FCC,,,,,,,243.0,319.0,,43.10810811,,185.0,,,6.0,,,,,,,,,,,,,,,,,,,,,,,,,,,,,,,,,,,,,,,,,,,,,,,,,,,10.3390/e21020169,,,,,,
Al0.278Co0.694Cr0.222Fe0.417Ni1Ti0.167,CAST,,,,,,7.4,,other,,,,,,,343.0,,,,,,185.0,,,8.0,,,,,,,,,,,,,,,,,,,,,,,,,,,,,,,,,,,,,,,,,,,,,,,,,,,10.1007/s11837-015-1484-7,,,,343,,
Al0.278Co0.694Cr0.222Fe0.417Ni1Ti0.167,ANNEAL,,,,,,7.4,,other,,,,,,,341.0,,,,,,185.0,,,27.0,,,,,,,,,,,,,,,,,,,,,,,,,,,,,,,,,,,,,,,,,,,,,,,,,,,10.1007/s11837-015-1484-7,,,,341,,
Al0.278Co0.694Cr0.222Fe0.417Ni1Ti0.167,ANNEAL,,T,25.0,,,7.4,,other,FCC+L12+Sec.,,,,,,345.0,568.0,786.0,,106.2162162,,185.0,,,12.0,,,,,,,,,,,,,,,,,,,,,,,,,,,,,,,,,,,,,,,,,,,,,,,,,,,10.1007/s11837-015-1484-7,,,,345,,
Al0.278Co0.694Cr0.222Fe0.417Ni1Ti0.167,ANNEAL,,T,25.0,,,7.4,,other,FCC+L12+Sec.,,,,,,345.0,596.0,1039.0,,140.4054054,,185.0,,,17.0,,,,,,,,,,,,,,,,,,,,,,,,,,,,,,,,,,,,,,,,,,,,,,,,,,,10.1007/s11837-015-1484-7,,,,345,,
Al0.278Co0.694Cr0.222Fe0.417Ni1Ti0.167,ANNEAL,,T,700.0,,,7.4,,other,FCC+L12+Sec.,,,,,,345.0,487.0,702.0,,94.86486486,,185.0,,,20.0,,,,,,,,,,,,,,,,,,,,,,,,,,,,,,,,,,,,,,,,,,,,,,,,,,,10.1007/s11837-015-1484-7,,,,345,,
Al0.278Co0.694Cr0.222Fe0.417Ni1Ti0.167,ANNEAL,,T,700.0,,,7.4,,other,FCC+L12+Sec.,,,,,,345.0,486.0,624.0,,84.32432432,,185.0,,,34.0,,,,,,,,,,,,,,,,,,,,,,,,,,,,,,,,,,,,,,,,,,,,,,,,,,,10.1007/s11837-015-1484-7,,,,345,,
Al0.286Cr0.343Fe1Mn0.657Ni0.571,WROUGHT,,T,25.0,,,7.2,,FCC,FCC,,,,,,,320.0,625.0,,86.80555556,,195.0,,,42.2,42.45,,,,,,,,,,,,,,,,,,,,,,,,,,,,,,,,,,,,,,,,,,,,,,,,,,10.1016/j.msea.2019.05.056,,,,,,
Al0.286Cr0.343Fe1Mn0.657Ni0.571,WROUGHT,,T,25.0,,,7.2,,FCC,FCC,,,,,,,1400.0,1500.0,,208.3333333,,195.0,,,5.83,7.85,,,,,,,,,,,,,,,,,,,,,,,,,,,,,,,,,,,,,,,,,,,,,,,,,,10.1016/j.msea.2019.05.056,,,,,,
Al0.2Co1.5CrFeNi1.5Ti,,,,25.0,,7.2,7.204787625,,other,FCC+Sec.,,,,,,717.0,,,,,,191.1514408,,,,,,,,,,,,,,,,,,,,,,,,,,,,,,,,,,,,,,,,,,,,,,,,,,,,,,https://doi.org/10.1016/j.dib.2018.11.111,Data in Brief 21 (2018) 2664¡V2678,FCC + Im,,717,,
Al0.2Co1.5CrFeNi1.5Ti,"VAM + Homogenized, 1100℃/4h/AC + Aged, 800℃/10h/AC",,,23.0,,,,,,,,,,,,717 ± 13,,,,,,,,,,,,,,,,,,,,,,,,,,,,,,,,,,,,,,,,,,,,,,,,,,,,,,,,,,,,,Paper_Collection_6_element,FCC + η,,,,
Al0.2Co1.5CrFeNi1.5Ti,OTHER,,C,300.0,,,7.204787625,,other,FCC+Sec.,,,,,,673,,,,,,191.1514408,,,,,,,,,,,,,,,,,,,,,,,,,,,,,,,,,,,,,,,,,,,,,,,,,,,,,,,Paper_Collection_6_element,FCC + η,,,,
Al0.2Co1.5CrFeNi1.5Ti,OTHER,,C,400.0,,,7.204787625,,other,FCC+Sec.,,,,,,661,,,,,,191.1514408,,,,,,,,,,,,,,,,,,,,,,,,,,,,,,,,,,,,,,,,,,,,,,,,,,,,,,,Paper_Collection_6_element,FCC + η,,,,
Al0.2Co1.5CrFeNi1.5Ti,OTHER,,C,500.0,,,7.204787625,,other,FCC+Sec.,,,,,,641,,,,,,191.1514408,,,,,,,,,,,,,,,,,,,,,,,,,,,,,,,,,,,,,,,,,,,,,,,,,,,,,,,Paper_Collection_6_element,FCC + η,,,,
Al0.2Co1.5CrFeNi1.5Ti,OTHER,,C,600.0,,,7.204787625,,other,FCC+Sec.,,,,,,596,,,,,,191.1514408,,,,,,,,,,,,,,,,,,,,,,,,,,,,,,,,,,,,,,,,,,,,,,,,,,,,,,,Paper_Collection_6_element,FCC + η,,,,
Al0.2Co1.5CrFeNi1.5Ti,OTHER,,C,700.0,,,7.204787625,,other,FCC+Sec.,,,,,,549,,,,,,191.1514408,,,,,,,,,,,,,,,,,,,,,,,,,,,,,,,,,,,,,,,,,,,,,,,,,,,,,,,Paper_Collection_6_element,FCC + η,,,,
Al0.2Co1.5CrFeNi1.5Ti,OTHER,,C,800.0,,,7.204787625,,other,FCC+Sec.,,,,,,522,,,,,,191.1514408,,,,,,,,,,,,,,,,,,,,,,,,,,,,,,,,,,,,,,,,,,,,,,,,,,,,,,,Paper_Collection_6_element,FCC + η,,,,
Al0.2Co1.5CrFeNi1.5Ti,OTHER,,C,900.0,,,7.204787625,,other,FCC+Sec.,,,,,,420,,,,,,191.1514408,,,,,,,,,,,,,,,,,,,,,,,,,,,,,,,,,,,,,,,,,,,,,,,,,,,,,,,Paper_Collection_6_element,FCC + η,,,,
Al0.2Co1.5CrFeNi1.5Ti0.3,VAM + 1150℃/6h/WQ + 650℃/50h,,C,,,,7.716293595,,other,Other,,,,,,347.0,,,,,,205.3570123,,,,,,,,,,,,,,,,,,,,,,,,,,,,,,,,,,,,,,,,,,,,,,,,,,,,,,,Paper_Collection_6_element,,,347,,
Al0.2Co1.5CrFeNi1.5Ti0.3,VAM + 1150℃/6h/WQ + 700℃/50h,,C,23.0,,,7.716293595,,other,Other,,,,,,367.0,,,,,,205.3570123,,,,,,,,,,,,,,,,,,,,,,,,,,,,,,,,,,,,,,,,,,,,,,,,,,,,,,,Paper_Collection_6_element,,,367,,
Al0.2Co1.5CrFeNi1.5Ti0.3,VAM + 1150℃/6h/WQ + 750℃/50h,,C,400.0,,,7.716293595,,other,Other,,,,,,395.0,,,,,,205.3570123,,,,,,,,,,,,,,,,,,,,,,,,,,,,,,,,,,,,,,,,,,,,,,,,,,,,,,,Paper_Collection_6_element,,,395,,
Al0.2Co1.5CrFeNi1.5Ti0.3,VAM + 1150℃/6h/WQ + 750℃/50h,,C,500.0,,,7.716293595,,other,Other,,,,,,357.0,,,,,,205.3570123,,,,,,,,,,,,,,,,,,,,,,,,,,,,,,,,,,,,,,,,,,,,,,,,,,,,,,,Paper_Collection_6_element,,,357,,
Al0.2Co1.5CrFeNi1.5Ti0.3,VAM + 1150℃/6h/WQ + 750℃/50h,,C,700.0,,,7.716293595,,other,Other,,,,,,303.0,,,,,,205.3570123,,,,,,,,,,,,,,,,,,,,,,,,,,,,,,,,,,,,,,,,,,,,,,,,,,,,,,,Paper_Collection_6_element,,,303,,
Al0.2Co1.5CrFeNi1.5Ti0.3,VAM + 1150℃/6h/WQ + 750℃/50h,,C,800.0,,,7.716293595,,other,Other,,,,,,267.0,,,,,,205.3570123,,,,,,,,,,,,,,,,,,,,,,,,,,,,,,,,,,,,,,,,,,,,,,,,,,,,,,,Paper_Collection_6_element,,,267,,
Al0.2Co1.5CrFeNi1.5Ti0.3,VAM + 1150℃/6h/WQ + 750℃/50h,,C,900.0,,,7.716293595,,other,Other,,,,,,250.0,,,,,,205.3570123,,,,,,,,,,,,,,,,,,,,,,,,,,,,,,,,,,,,,,,,,,,,,,,,,,,,,,,Paper_Collection_6_element,,,250,,
Al0.2Co1.5CrFeNi1.5Ti0.3,VAM + 1150℃/6h/WQ + 750℃/50h,,C,1000.0,,,7.716293595,,other,Other,,,,,,223.0,,,,,,205.3570123,,,,,,,,,,,,,,,,,,,,,,,,,,,,,,,,,,,,,,,,,,,,,,,,,,,,,,,Paper_Collection_6_element,,,223,,
Al0.2Co1.5CrFeNi1.5Ti0.3,VAM + 1150℃/6h/WQ + 750℃/50h,,C,,,,7.716293595,,other,Other,,,,,,167.0,,,,,,205.3570123,,,,,,,,,,,,,,,,,,,,,,,,,,,,,,,,,,,,,,,,,,,,,,,,,,,,,,,Paper_Collection_6_element,,,167,,
Al0.2Co1.5CrFeNi1.5Ti0.3,VAM + 1150℃/6h/WQ + 800℃/50h,,C,,,,7.716293595,,other,Other,,,,,,390.0,,,,,,205.3570123,,,,,,,,,,,,,,,,,,,,,,,,,,,,,,,,,,,,,,,,,,,,,,,,,,,,,,,Paper_Collection_6_element,,,390,,
Al0.2Co1.5CrFeNi1.5Ti0.3,VAM + 1150℃/6h/WQ + 900℃/50h,,C,,,,7.716293595,,other,FCC+Sec.,,,,,,328.0,,,,,,205.3570123,,,,,,,,,,,,,,,,,,,,,,,,,,,,,,,,,,,,,,,,,,,,,,,,,,,,,,,Paper_Collection_6_element,FCC + γ',,328,,
Al0.2Co1.5CrFeNi1.5Ti0.5,,,,25.0,,7.6,7.551427889,,FCC,FCC,,,,,,487.0,,,,,,200.778353,,,,,,,,,,,,,,,,,,,,,,,,,,,,,,,,,,,,,,,,,,,,,,,,,,,,,,https://doi.org/10.1016/j.dib.2018.11.111,Data in Brief 21 (2018) 2664¡V2678,FCC,,487,0,
Al0.2Co1.5CrFeNi1.5Ti0.5,"VAM + Homogenized, 1100℃/4h/AC + Aged, 800℃/10h/AC",,C,,,,7.551427889,,other,FCC+Sec.,,,,,,487 ± 5,,,,,,200.778353,,,,,,,,,,,,,,,,,,,,,,,,,,,,,,,,,,,,,,,,,,,,,,,,,,,,,,,Paper_Collection_6_element,FCC + η,,487?5,,
Al0.2Co1Cr1Fe1Mn1Ni1,CAST,,T,25.0,,,7.7,,FCC,FCC,,,,,,171.0,220.0,,,,,212.0,,,56.0,,,,,,,,,,,,,,,,,,,,,,,,,,,,,,,,,,,,,,,,,,,,,,,,,,,10.1016/j.actamat.2013.09.037,,,,171,,
Al0.2CoFeNiSi0.2,VAM,,C,,,,7.450327224,,FCC,FCC,,,,,,,,,,,,180.170584,,,,,,,,,,,,,,,,,,,,,,,,,,,,,,,,,,,,,,,,,,,,,,,,,,,,,,,Paper_Collection_5_element,FCC,,,,
Al0.2Cr0.5Cu0.5Fe0.5Ni1,,,,25.0,,,7.8,,FCC,FCC,,,,,,,,,,,,190.0,,,,,,,,,,,,,,,,,,,,,,,,,,,,,,,,,,,,,,,,,,,,,,,,,,,,,,10.1063/1.3587228,,,,,,
