Repository: azuredg01/alloy-textualization

本專案用於將合金（Alloy）資料集轉換為可供 Transformer-based 模型
（如 RoBERTa、MatSciBERT）進行 **性質回歸（Regression）**
與 **結構分類（Classification）** 的訓練資料，
並透過 **HuggingFace Accelerate + Distributed Data Parallel (DDP)** 進行多 GPU 訓練。

## Pipeline
                                 Dataset
                               (CSV files)
                                    │
                                    ▼
        ┌──────────────────────────────────────────────────────────┐
        │               Step 1: **data_process.ipynb**             │
        │               - 資料清理                                 │
        │               - 欄位命名統一（PROPERTY: ...）             │

File: data/all_data/all_data_cleaned_0.csv (part 2 of 9)
FORMULA,Process Method,Measurement Method,Measuremet T (Â°C),Structure: Exp Density (g/cm^3),Structure: Calculated Density (g/cm^3),Structure: Microstructure,Mechanics: Hardness (HV),Mechanics: Yield strength (MPa),Mechanics: Ultra tensle strength (MPa),Mechanics: Exp Young modulus (GPa),Mechanics: Calculated Young modulus (GPa),Mechanics: Fracture Elongation (%),Mechanics: Plastic Elongation (%),Others: DOI,Others: Reference
Al0.476Co0.476Cr0.476Fe0.476Ni1,WROUGHT,T,25.0,,7.1,FCC+B2,,1263.0,,,,21.4,,10.1038/s41467-019-08460-2,
Al0.476Co0.476Cr0.476Fe0.476Ni1,WROUGHT,T,25.0,,7.1,FCC+B2,,1154.0,,,,25.0,,10.1038/s41467-019-08460-2,
Al0.476Co0.476Cr0.476Fe0.476Ni1,WROUGHT,T,25.0,,7.1,FCC+B2,,1490.0,,,,16.0,,10.1038/s41467-019-08460-2,
Al0.49Co1Cr1Fe1Mn1Ni1,CAST,T,25.0,,7.4,FCC+BCC,220.0,331.0,,,,29.0,,10.1016/j.actamat.2013.09.037,
Al0.49Co1Cr1Fe1Mn1Ni1,,T,25.0,7.4,7.371998341,FCC+BCC,220.0,331.0,,,201.4433844,29.0,,https://doi.org/10.1016/j.dib.2018.11.111,Data in Brief 21 (2018) 2664¡V2678
Al0.49Co1Cr1Fe1Mn1Ni1,,C,25.0,7.375,7.371998341,FCC+BCC,219.5,330.5,,,201.4433844,30.0,,,Prof.Yeh-3dtransitional
Al0.4Cr0.5Cu0.5Fe0.5Ni1,,,25.0,,7.3,FCC,,,,,179.0,,,10.1063/1.3587228,
Al0.4Cr1Cu1Fe1Ni2,,,25.0,7.8,7.758780509,FCC,,,,,190.4548045,,,https://doi.org/10.1016/j.dib.2018.11.111,Data in Brief 21 (2018) 2664¡V2678
Al0.4Cr1Cu1Fe1Ni2,VAM,C,,,7.758780509,FCC,200,,,,190.4548045,,,,Paper_Collection_5_element
Al0.4Hf0.6Nb1Ta1Ti1Zr1,OTHER,C,23.0,9.08,9.1,BCC,,1841.0,,,107.0,10.0,,10.1016/j.actamat.2019.06.032,
Al0.4Hf0.6Nb1Ta1Ti1Zr1,OTHER,C,1000.0,9.08,9.1,BCC,,298.0,,,107.0,50.0,,10.1016/j.actamat.2019.06.032,
Al0.4Hf0.6Nb1Ta1Ti1Zr1,OTHER,C,1200.0,9.08,9.1,BCC,,89.0,,,107.0,50.0,,10.1016/j.actamat.2019.06.032,
Al0.4Hf0.6Nb1Ta1Ti1Zr1,OTHER,C,25.0,,9.1,BCC,500.0,1841.0,2269.0,,107.0,,,10.1007/s11837-014-1066-0,
Al0.4Hf0.6Nb1Ta1Ti1Zr1,OTHER,C,800.0,,9.1,BCC,,796.0,834.0,,107.0,,,10.1007/s11837-014-1066-0,
Al0.4Hf0.6Nb1Ta1Ti1Zr1,OTHER,C,1000.0,,9.1,BCC,,298.0,455.0,,107.0,,,10.1007/s11837-014-1066-0,
Al0.4Hf0.6Nb1Ta1Ti1Zr1,,,25.0,9.1,9.088964376,BCC,,1841.0,,,107.0447572,10.0,,https://doi.org/10.1016/j.dib.2018.11.111,Data in Brief 21 (2018) 2664¡V2678
Al0.4Hf0.6Nb1Ta1Ti1Zr1,,,800.0,9.1,9.088964376,BCC,,796.0,,,107.0447572,50.0,,https://doi.org/10.1016/j.dib.2018.11.111,Data in Brief 21 (2018) 2664¡V2678
Al0.4Hf0.6Nb1Ta1Ti1Zr1,,,1000.0,9.1,9.088964376,BCC,,298.0,,,107.0447572,50.0,,https://doi.org/10.1016/j.dib.2018.11.111,Data in Brief 21 (2018) 2664¡V2678
Al0.4Hf0.6Nb1Ta1Ti1Zr1,,C,25.0,9.1,9.088964376,BCC,500.0,1841.0,2269.0,,107.0447572,10.0,,https://doi.org/10.1016/j.dib.2018.11.111,Data in Brief 21 (2018) 2664¡V2678
Al0.4Hf0.6Nb1Ta1Ti1Zr1,OTHER,C,25.0,9.05,9.088964376,BCC,499.5,1841.0,2269.0,,107.0447572,10.0,7.6,,Prof.Yeh-RHEA
Al0.5Co1Fe1Ni1,CAST,C,25.0,,7.4,FCC+BCC,212.0,346.0,,,179.8035503,,,10.1016/j.jmmm.2014.07.023,
Al0.50Co1Fe1Ni1,,C,25.0,7.375,7.375241195,FCC,211.5,345.5,,,,16.5,,,Prof.Yeh-3dtransitional
Al0.511Co0.511Cr0.511Fe0.511Ni1,,T,25.0,,7.0,L12+B2,,545.0,1030.0,,,10.5,,10.1016/j.actamat.2016.11.016,
Al0.511Co0.511Cr0.511Fe0.511Ni1,,T,-70.0,,7.0,,,580.0,1034.0,,,4.0,,10.1016/j.actamat.2016.11.016,
Al0.511Co0.511Cr0.511Fe0.511Ni1,,T,-192.0,,7.0,,,700.0,1000.0,,,16.5,,10.1016/j.actamat.2016.11.016,
Al0.511Co0.511Cr0.511Fe0.511Ni1,CAST,T,25.0,,7.0,FCC+B2,,545.0,1030.0,,,30.0,,10.1016/j.actamat.2016.11.016,
Al0.515Cr0.515Cu0.515Fe0.515Ni1,CAST,C,25.0,,7.1,FCC+BCC+B2,,,,,,15.7,,10.1016/j.msea.2015.09.089,
Al0.515Cr0.515Fe1Ni1,CAST,T,25.0,,6.9,FCC+BCC+B2,,796.0,1437.0,,,32.6,,10.1016/j.matlet.2016.01.096,
Al0.544C0.001Co0.69Fe1Ni0.69,CAST,C,25.0,,7.0,B2+L12,,1202.0,,,,16.3,,10.1016/j.scriptamat.2018.09.008,
Al0.545Cr0.545Fe0.515Ni1Ti0.273,CAST,C,25.0,,6.4,BCC+B2+L12,,,,,,19.8,,10.1016/j.jmst.2014.09.011,
Al0.545Cr0.545Fe0.515Ni1Ti0.273,ANNEAL,C,25.0,,6.4,BCC+B2+L12,,,,,,,,10.1016/j.jmst.2014.09.011,
Al0.55Co1Cr1Fe1Mn1Ni1Ta0.6,,,,,8.6,FCC+BCC+Sec.,570.0,,,,,16.7,,10.4028/www.scientific.net/MSF.846.13,
Al0.562Co0.938Cr0.312Fe0.312Ni1,CAST,C,25.0,,7.1,FCC+BCC,305.4,1129.4,,,,3.0,,10.1007/s00339-019-2506-z,
Al0.569Ca0.143Li0.857Mg1Si0.286Y0.003,CAST,C,25.0,1.7,1.6,,,556.0,,,,16.0,,10.3390/ma12071136,
Al0.56Co1Cr1Fe1Mn1Ni1,CAST,T,25.0,,7.3,FCC+BCC,278.0,526.0,,,199.173205,16.0,,10.1016/j.actamat.2013.09.037,
Al0.56Co1Cr1Fe1Mn1Ni1,,T,25.0,7.3,7.291275638,FCC+BCC,278.0,526.0,,,199.173205,17.5,,https://doi.org/10.1016/j.dib.2018.11.111,Data in Brief 21 (2018) 2664¡V2678
Al0.56Co1Cr1Fe1Mn1Ni1,,C,25.0,7.295,7.291275638,FCC+BCC,277.5,525.5,,,,18.2,,,Prof.Yeh-3dtransitional
Al0.581Co0.968Cr0.323Fe0.323Mo0.032Ni1,CAST,C,25.0,,7.1,FCC+BCC,357.3,1159.7,,,,,,10.1007/s00339-019-2506-z,
Al0.5B0.2Co1Cr1Cu1Fe1Ni1,CAST,,25.0,,7.5,,415.0,,,,,,,10.1149/1.2744133,
Al0.5B0.2Co1Cr1Cu1Fe1Ni1,,,25.0,7.7,7.510024263,Other,415.0,,,,,,,https://doi.org/10.1016/j.dib.2018.11.111,Data in Brief 21 (2018) 2664¡V2678
Al0.5B0.6Co1Cr1Cu1Fe1Ni1,CAST,,25.0,,7.3,,505.0,,,,,,,10.1149/1.2744133,
Al0.5B0.6Co1Cr1Cu1Fe1Ni1,,,25.0,7.7,7.300611102,Other,505.0,,,,,,,https://doi.org/10.1016/j.dib.2018.11.111,Data in Brief 21 (2018) 2664¡V2678
Al0.5B1Co1Cr1Cu1Fe1Ni1,CAST,,25.0,,7.1,,736.0,,,,,,,10.1149/1.2744133,
Al0.5B1Co1Cr1Cu1Fe1Ni1,,,25.0,7.8,7.107882584,Other,736.0,,,,,,,https://doi.org/10.1016/j.dib.2018.11.111,Data in Brief 21 (2018) 2664¡V2678
Al0.5Co0.5Cr0.5Fe0.5Mo0.25Ni1,CAST,,25.0,,7.3,FCC+B2+Sec.,395.0,,,,,,,10.1016/j.intermet.2012.09.008,
Al0.5Co0.5Cr0.5Fe1Mo0.25Ni0.5,CAST,,25.0,,7.2,BCC+Sec.,639.0,,,,,,,10.1016/j.wear.2009.10.013,
Al0.5Co0.5Cu0.5Fe0.5Ni1,CAST,C,25.0,,7.3,FCC+BCC+B2,299.2,544.0,,,202.2750574,,,10.1016/j.jmst.2018.12.014,
Al0.5Co1.5Cr1Fe1Ni1.5,VAM + 1150℃/6h/WQ + 650℃/50h,C,,,7.594281097,Other,,,,,202.2750574,,,,Paper_Collection_5_element
Al0.5Co1.5Cr1Fe1Ni1.5,VAM + 1150℃/6h/WQ + 700℃/50h,C,,,7.594281097,Other,,,,,202.2750574,,,,Paper_Collection_5_element
Al0.5Co1.5Cr1Fe1Ni1.5,VAM + 1150℃/6h/WQ + 750℃/50h,C,,,7.594281097,Other,,,,,202.2750574,,,,Paper_Collection_5_element
Al0.5Co1.5Cr1Fe1Ni1.5,VAM + 1150℃/6h/WQ + 800℃/50h,C,,,7.594281097,Other,,,,,202.2750574,,,,Paper_Collection_5_element
Al0.5Co1.5Cr1Fe1Ni1.5,VAM + 1150℃/6h/WQ + 900℃/50h,C,,,7.594281097,FCC+Sec.,,,,,,,,,Paper_Collection_5_element
Al0.5Co1Cr0.5Fe0.5Mo0.25Ni0.5,CAST,,25.0,,7.3,FCC+BCC+Sec.,586.0,,,,,,17.0,10.1002/adem.200900171,
Al0.5Co1Cr1Cu0.5Fe1Ni1Ti0.5,CAST,C,25.0,,7.1,FCC+BCC,,1580.0,2389.0,161.0,187.0,,,10.1016/j.jallcom.2008.11.059,
Al0.5Co1Cr1Cu1Fe1,,,25.0,,7.4,FCC,207.0,,,,,,,10.3166/acsm.31.633-648,
Al0.5Co1Cr1Cu1Fe1Ni1,CAST,,25.0,,7.6,FCC,225.0,,,,189.0,,,10.2320/matertrans.47.1395,
Al0.5Co1Cr1Cu1Fe1Ni1,CAST,,25.0,,7.6,,300.0,,,,189.0,,,10.1149/1.2744133,
Al0.5Co1Cr1Cu1Fe1Ni1,CAST,,,,7.6,FCC,160.0,,,,189.0,,,10.1016/j.vacuum.2018.12.009,
Al0.5Co1Cr1Cu1Fe1Ni1,WROUGHT,T,25.0,,7.6,FCC,,1290.0,1400.0,,189.0,,,10.1016/j.jallcom.2009.10.088,
Al0.5Co1Cr1Cu1Fe1Ni1,WROUGHT,T,25.0,,7.6,Other,,650.0,790.0,,189.0,,,10.1016/j.jallcom.2009.10.088,
Al0.5Co1Cr1Cu1Fe1Ni1,WROUGHT,T,700.0,,7.6,FCC,,180.0,185.0,,189.0,,,10.1016/j.jallcom.2009.10.088,
Al0.5Co1Cr1Cu1Fe1Ni1,WROUGHT,T,700.0,,7.6,Other,,160.0,180.0,,189.0,,,10.1016/j.jallcom.2009.10.088,
Al0.5Co1Cr1Cu1Fe1Ni1,WROUGHT,T,25.0,,7.6,Other,,1284.0,1344.0,,189.0,,,10.1016/j.actamat.2015.07.004,
Al0.5Co1Cr1Cu1Fe1Ni1,CAST,,25.0,,7.6,FCC,215.0,,,,189.0,,,10.1007/s11661-006-0081-3,
Al0.5Co1Cr1Cu1Fe1Ni1,CAST,C,1000.0,,7.6,FCC,,150.0,,,,7.6,,10.1007/s11661-005-0218-9,
Al0.5Co1Cr1Cu1Fe1Ni1,CAST,C,25.0,,7.6,FCC,,388.0,,,189.0,5.0,,10.1007/s11661-005-0218-9,
Al0.5Co1Cr1Cu1Fe1Ni1,CAST,C,300.0,,7.6,FCC,,411.0,,,,27.0,,10.1007/s11661-005-0218-9,
Al0.5Co1Cr1Cu1Fe1Ni1,CAST,C,500.0,,7.6,FCC,,421.0,,,189.0,5.0,,10.1007/s11661-005-0218-9,
Al0.5Co1Cr1Cu1Fe1Ni1,CAST,C,700.0,,7.6,FCC,,426.0,,,,12.0,,10.1007/s11661-005-0218-9,
Al0.5Co1Cr1Cu1Fe1Ni1,CAST,C,900.0,,7.6,FCC,,230.0,,,189.0,,,10.1007/s11661-005-0218-9,
Al0.5Co1Cr1Cu1Fe1Ni1,CAST,C,1100.0,,7.6,FCC,,80.0,,,185.0,,,10.1007/s11661-005-0218-9,
Al0.5Co1Cr1Cu1Fe1Ni1Ti0.2,CAST,,25.0,,7.5,FCC,272.0,,,,182.0,,,10.2320/matertrans.47.1395,
Al0.5Co1Cr1Cu1Fe1Ni1Ti0.4,CAST,,25.0,,7.3,FCC,321.0,,,,,,,10.2320/matertrans.47.1395,
Al0.5Co1Cr1Cu1Fe1Ni1Ti0.6,CAST,,25.0,,7.2,FCC+BCC,458.0,,,,,,,10.2320/matertrans.47.1395,
Al0.5Co1Cr1Cu1Fe1Ni1Ti0.8,CAST,,25.0,,7.1,FCC+BCC+Sec.,590.0,,,,,,,10.2320/matertrans.47.1395,
Al0.5Co1Cr1Cu1Fe1Ni1Ti1,CAST,,25.0,,7.0,FCC+BCC+Sec.,636.0,,,,186.0,,,10.2320/matertrans.47.1395,
Al0.5Co1Cr1Cu1Fe1Ni1V0.2,CAST,,25.0,,7.6,FCC,204.0,,,,,,,10.1007/s11661-006-0081-3,
Al0.5Co1Cr1Cu1Fe1Ni1V0.4,CAST,,25.0,,7.5,FCC+BCC,231.0,,,,,,,10.1007/s11661-006-0081-3,
Al0.5Co1Cr1Cu1Fe1Ni1V0.6,CAST,,25.0,,7.5,FCC+BCC+Sec.,328.0,,,,,,,10.1007/s11661-006-0081-3,
Al0.5Co1Cr1Cu1Fe1Ni1V0.8,CAST,,25.0,,7.4,FCC+BCC+Sec.,447.0,,,,,,,10.1007/s11661-006-0081-3,
Al0.5Co1Cr1Cu1Fe1Ni1V1,CAST,,25.0,,7.4,FCC+BCC+Sec.,639.0,,,,,,3.8,10.1007/s11661-006-0081-3,
Al0.5Co1Cr1Fe1Mn1Ni1,,,,,7.4,,,,,,,,,10.4028/www.scientific.net/MSF.846.13,
Al0.5Co1Cr1Fe1Mn1Ni1,CAST,C,25.0,,7.4,FCC+BCC,553.0,1932.0,,,,,,10.1016/j.jallcom.2018.10.168,
Al0.5Co1Cr1Fe1Mn1Ni1Ta0.2,,,,,7.8,FCC+BCC+Sec.,385.0,,,,,,,10.4028/www.scientific.net/MSF.846.13,
Al0.5Co1Cr1Fe1Mn1Ni1Ta0.4,,,,,8.3,FCC+BCC+Sec.,486.0,,,,,,,10.4028/www.scientific.net/MSF.846.13,
Al0.5Co1Cr1Fe1Mo0.5Ni1,CAST,,25.0,,7.7,FCC+Sec.,425.0,,,,,,,10.1007/s11837-013-0753-6,
Al0.5Co1Cr1Fe1Ni1,ANNEAL,,25.0,,7.3,FCC+BCC,159.0,,,,,,,10.1016/j.jallcom.2009.08.090,
Al0.5Co1Cr1Fe1Ni1,ANNEAL,,25.0,,7.3,FCC+BCC,209.0,,,,,,,10.1016/j.jallcom.2009.08.090,
Al0.5Co1Cr1Fe1Ni1,,,,,7.3,FCC+BCC,250.0,,,,,27.5,,10.1016/j.intermet.2012.03.005,
Al0.5Co1Cr1Fe1Ni1Ti0.5,,,,,6.9,FCC+FCC,640.0,,,,,,,10.1016/j.msea.2013.12.096,
Al0.5Co1Cr1Fe1Ni1Ti0.5,,C,25.0,,6.9,,,1100.0,,,,,10.0,10.1016/j.jallcom.2018.01.247,
Al0.5Co1Cr1Fe1Ni1Ti1,CAST,C,25.0,,6.6,BCC+Laves,,,1600.0,107.0,,,,10.1016/j.msea.2008.12.053,
Al0.5Co1Fe1Ni1Ti0.5,,,,,6.9,FCC+BCC,733.0,,,,,,,10.1016/j.msea.2013.12.096,
Al0.5Co1Cr1Cu0.5Fe1Ni1,VAM,C,,,7.492222618,FCC,,,,,194.7513491,,,,Paper_Collection_6_element
Al0.5Co1Cr1Cu0.5Fe1Ni2,VIM,C,,,7.710353758,FCC+L12,,,,,195.5609128,,,,Paper_Collection_6_element
Al0.5Co1Cr1Cu0.5Fe1Ni1Ti0.5,,C,25.0,7.1,7.108068129,FCC+BCC,,1580.0,2389.0,192.0,184.6450368,17.0,,https://doi.org/10.1016/j.dib.2018.11.111,Data in Brief 21 (2018) 2664¡V2678
Al0.5Co1Cr1Cu0.5Fe1Ni1Ti0.5,VAM,C,23.0,,7.108068129,FCC+BCC+BCC,,1580.0,2389.0,,184.6450368,17.0,,,Paper_Collection_7_element
Al0.5Co1Cr1Cu0.5Fe1Ni1Ti0.5,,C,25.0,7.105,7.108068129,FCC+BCC,,1580.0,,160.5,184.6450368,17.4,,,Prof.Yeh-3dtransitional
Al0.5Co1Cr1Cu1Fe1,,,25.0,7.4,7.365893181,FCC,207.0,,,,186.7519637,,,https://doi.org/10.1016/j.dib.2018.11.111,Data in Brief 21 (2018) 2664¡V2678
Al0.5Co1Cr1Cu1Fe1Ni1,,,1000.0,7.6,7.621679625,FCC,,150.0,,,188.9516251,,,https://doi.org/10.1016/j.dib.2018.11.111,Data in Brief 21 (2018) 2664¡V2678
Al0.5Co1Cr1Cu1Fe1Ni1,,,25.0,7.6,7.621679625,FCC,,388.0,,,188.9516251,,,https://doi.org/10.1016/j.dib.2018.11.111,Data in Brief 21 (2018) 2664¡V2678
Al0.5Co1Cr1Cu1Fe1Ni1,,,300.0,7.6,7.621679625,FCC,,411.0,,,188.9516251,,,https://doi.org/10.1016/j.dib.2018.11.111,Data in Brief 21 (2018) 2664¡V2678
Al0.5Co1Cr1Cu1Fe1Ni1,,,500.0,7.6,7.621679625,FCC,,421.0,,,188.9516251,,,https://doi.org/10.1016/j.dib.2018.11.111,Data in Brief 21 (2018) 2664¡V2678
Al0.5Co1Cr1Cu1Fe1Ni1,,,700.0,7.6,7.621679625,FCC,,426.0,,,188.9516251,,,https://doi.org/10.1016/j.dib.2018.11.111,Data in Brief 21 (2018) 2664¡V2678
Al0.5Co1Cr1Cu1Fe1Ni1,,,900.0,7.6,7.621679625,FCC,,230.0,,,188.9516251,,,https://doi.org/10.1016/j.dib.2018.11.111,Data in Brief 21 (2018) 2664¡V2678
Al0.5Co1Cr1Cu1Fe1Ni1,,,1100.0,7.6,7.621679625,FCC,,80.0,,,188.9516251,,,https://doi.org/10.1016/j.dib.2018.11.111,Data in Brief 21 (2018) 2664¡V2678
Al0.5Co1Cr1Cu1Fe1Ni1,,C,25.0,7.6,7.621679625,FCC,210.0,388.0,,,188.9516251,,,https://doi.org/10.1016/j.dib.2018.11.111,Data in Brief 21 (2018) 2664¡V2678
Al0.5Co1Cr1Cu1Fe1Ni1,,,25.0,7.6,7.621679625,Other,300.0,,,,188.9516251,,,https://doi.org/10.1016/j.dib.2018.11.111,Data in Brief 21 (2018) 2664¡V2678
Al0.5Co1Cr1Cu1Fe1Ni1,,,25.0,7.6,7.621679625,FCC,225.0,,,,188.9516251,,,https://doi.org/10.1016/j.dib.2018.11.111,Data in Brief 21 (2018) 2664¡V2678
Al0.5Co1Cr1Cu1Fe1Ni1,,,25.0,7.6,7.621679625,FCC,215.0,,,,188.9516251,,,https://doi.org/10.1016/j.dib.2018.11.111,Data in Brief 21 (2018) 2664¡V2678
Al0.5Co1Cr1Cu1Fe1Ni1,"VAM + Annealed, 1000℃/6h/WQ + CR 84%",C,23.0,,7.621679625,FCC+L12,,1284.0,1344.0,,188.9516251,,,,Paper_Collection_6_element
Al0.5Co1Cr1Cu1Fe1Ni1,VAM,C,,,7.621679625,FCC+FCC+L12,,,,,188.9516251,,,,Paper_Collection_6_element
Al0.5Co1Cr1Cu1Fe1Ni1,"VAM + Annealed, 1000℃/1000h/WQ",C,,,7.621679625,FCC+FCC+L12,,,,,188.9516251,7.6,,,Paper_Collection_6_element
Al0.5Co1Cr1Cu1Fe1Ni1,VAM,C,,,7.621679625,FCC,208.0,,,,188.9516251,,,,Paper_Collection_6_element
Al0.5Co1Cr1Cu1Fe1Ni1,Mechanical alloying,C,,,7.621679625,FCC+FCC+BCC,,,,,188.9516251,,,,Paper_Collection_6_element
Al0.5Co1Cr1Cu1Fe1Ni1,VAM,C,,,7.621679625,FCC+BCC,225.0,,,,188.9516251,,,,Paper_Collection_6_element
Al0.5Co1Cr1Cu1Fe1Ni1,VAM,C,,,7.621679625,FCC,,,,,188.9516251,,,,Paper_Collection_7_element
Al0.5Co1Cr1Cu1Fe1Ni1,,C,25.0,7.625,7.621679625,FCC,210.0,388.0,,,188.9516251,,,,Prof.Yeh-3dtransitional
Al0.5Co1Cr1Cu1Fe1Ni1Ti1,,,25.0,7.0,6.961483495,FCC+BCC+Sec.,636.0,,,,173.5293066,,,https://doi.org/10.1016/j.dib.2018.11.111,Data in Brief 21 (2018) 2664¡V2678
Al0.5Co1Cr1Cu1Fe1Ni1Ti0.2,,,25.0,7.5,7.462763984,FCC,272.0,,,,185.2393228,,,https://doi.org/10.1016/j.dib.2018.11.111,Data in Brief 21 (2018) 2664¡V2678
Al0.5Co1Cr1Cu1Fe1Ni1Ti0.4,,,25.0,7.3,7.319238709,FCC,321.0,,,,181.8865426,,,https://doi.org/10.1016/j.dib.2018.11.111,Data in Brief 21 (2018) 2664¡V2678
Al0.5Co1Cr1Cu1Fe1Ni1Ti0.6,,,25.0,7.2,7.188971314,FCC+BCC,458.0,,,,178.8434692,,,https://doi.org/10.1016/j.dib.2018.11.111,Data in Brief 21 (2018) 2664¡V2678
Al0.5Co1Cr1Cu1Fe1Ni1Ti0.8,,,25.0,7.1,7.07020589,FCC+BCC,590.0,,,,176.0690843,,,https://doi.org/10.1016/j.dib.2018.11.111,Data in Brief 21 (2018) 2664¡V2678
Al0.5Co1Cr1Cu1Fe1Ni1Ti1.2,,,25.0,6.9,6.861581919,FCC+BCC+Sec.,646.0,,,,171.195585,,,https://doi.org/10.1016/j.dib.2018.11.111,Data in Brief 21 (2018) 2664¡V2678
Al0.5Co1Cr1Cu1Fe1Ni1Ti1.4,,,25.0,6.8,6.76946954,FCC+BCC+Sec.,664.0,,,,169.0438208,,,https://doi.org/10.1016/j.dib.2018.11.111,Data in Brief 21 (2018) 2664¡V2678
Al0.5Co1Cr1Cu1Fe1Ni1Ti1.6,,,25.0,6.7,6.684269568,FCC+BCC+Sec.,657.0,,,,167.0535318,,,https://doi.org/10.1016/j.dib.2018.11.111,Data in Brief 21 (2018) 2664¡V2678
Al0.5Co1Cr1Cu1Fe1Ni1Ti1.8,,,25.0,6.6,6.60523205,FCC+BCC+Sec.,667.0,,,,165.2071989,,,https://doi.org/10.1016/j.dib.2018.11.111,Data in Brief 21 (2018) 2664¡V2678
Al0.5Co1Cr1Cu1Fe1Ni1Ti2,,,25.0,6.5,6.531711732,FCC+BCC+Sec.,696.0,,,,163.4897491,,,https://doi.org/10.1016/j.dib.2018.11.111,Data in Brief 21 (2018) 2664¡V2678
Al0.5Co1Cr1Cu1Fe1Ni1V1,VAM,C,,,7.361923855,FCC+BCC+Sec.,640,,,,178.3888773,,,,Paper_Collection_7_element
Al0.5Co1Cr1Cu1Fe1Ni1V0.2,,,25.0,7.6,7.56136684,FCC,204.0,,,,186.4990569,,,https://doi.org/10.1016/j.dib.2018.11.111,Data in Brief 21 (2018) 2664¡V2678
Al0.5Co1Cr1Cu1Fe1Ni1V0.2,VAM,C,,,7.56136684,FCC,,,,,186.4990569,,,,Paper_Collection_7_element
Al0.5Co1Cr1Cu1Fe1Ni1V0.4,,,25.0,7.5,7.505720031,FCC+BCC,231.0,,,,184.2362267,,,https://doi.org/10.1016/j.dib.2018.11.111,Data in Brief 21 (2018) 2664¡V2678
Al0.5Co1Cr1Cu1Fe1Ni1V0.4,VAM,C,,,7.505720031,FCC+BCC,,,,,184.2362267,,,,Paper_Collection_7_element
Al0.5Co1Cr1Cu1Fe1Ni1V0.6,,,25.0,7.5,7.454217902,FCC+BCC+Sec.,328.0,,,,182.1419364,,,https://doi.org/10.1016/j.dib.2018.11.111,Data in Brief 21 (2018) 2664¡V2678
Al0.5Co1Cr1Cu1Fe1Ni1V0.6,VAM,C,,,7.454217902,FCC+BCC+Sec.,,,,,182.1419364,,,,Paper_Collection_7_element
Al0.5Co1Cr1Cu1Fe1Ni1V0.8,,,25.0,7.4,7.406414023,FCC+BCC+Sec.,447.0,,,,180.1980322,,,https://doi.org/10.1016/j.dib.2018.11.111,Data in Brief 21 (2018) 2664¡V2678
Al0.5Co1Cr1Cu1Fe1Ni1V0.8,VAM,C,,,7.406414023,FCC+BCC+Sec.,,,,,180.1980322,,,,Paper_Collection_7_element
Al0.5Co1Cr1Cu1Fe1Ni1V1.0,,,25.0,7.4,7.361923855,FCC+BCC+Sec.,639.0,,,,178.3888773,,,https://doi.org/10.1016/j.dib.2018.11.111,Data in Brief 21 (2018) 2664¡V2678
Al0.5Co1Cr1Cu1Fe1Ni1V1.2,,,25.0,7.3,7.320414388,BCC,579.0,,,,176.7009301,,,https://doi.org/10.1016/j.dib.2018.11.111,Data in Brief 21 (2018) 2664¡V2678
Al0.5Co1Cr1Cu1Fe1Ni1V1.2,VAM,C,,,7.320414388,FCC+BCC,576,,,,176.7009301,,,,Paper_Collection_7_element
Al0.5Co1Cr1Cu1Fe1Ni1V1.4,,,25.0,7.3,7.281595783,BCC,577.0,,,,175.1224045,,,https://doi.org/10.1016/j.dib.2018.11.111,Data in Brief 21 (2018) 2664¡V2678
Al0.5Co1Cr1Cu1Fe1Ni1V1.4,VAM,C,,,7.281595783,FCC+BCC,,,,,175.1224045,,,,Paper_Collection_7_element
Al0.5Co1Cr1Cu1Fe1Ni1V1.6,,,25.0,7.2,7.245214601,BCC,594.0,,,,173.6429946,,,https://doi.org/10.1016/j.dib.2018.11.111,Data in Brief 21 (2018) 2664¡V2678
Al0.5Co1Cr1Cu1Fe1Ni1V1.6,VAM,C,,,7.245214601,FCC+BCC,,,,,173.6429946,,,,Paper_Collection_7_element
Al0.5Co1Cr1Cu1Fe1Ni1V1.8,,,25.0,7.2,7.211048262,BCC,597.0,,,,172.2536494,,,https://doi.org/10.1016/j.dib.2018.11.111,Data in Brief 21 (2018) 2664¡V2678
Al0.5Co1Cr1Cu1Fe1Ni1V1.8,VAM,C,,,7.211048262,FCC+BCC,,,,,172.2536494,,,,Paper_Collection_7_element
Al0.5Co1Cr1Cu1Fe1Ni1V2,VAM,C,,,7.178900485,FCC+BCC,,,,,170.9463874,,,,Paper_Collection_7_element
Al0.5Co1Cr1Cu1Fe1Ni1V2.0,,,25.0,7.2,7.178900485,BCC,587.0,,,,170.9463874,,,https://doi.org/10.1016/j.dib.2018.11.111,Data in Brief 21 (2018) 2664¡V2678
Al0.5Co1Cr1Fe1Mo0.5Ni1,,,25.0,7.7,7.698644065,FCC+Sec.,425.0,,,,217.821304,,,https://doi.org/10.1016/j.dib.2018.11.111,Data in Brief 21 (2018) 2664¡V2678
Al0.5Co1Cr1Fe1Mo0.5Ni1,VAM,C,,,7.698644065,FCC+Sec.,440,,,,217.821304,,,,Paper_Collection_6_element
Al0.5Co1Cr1Fe1Mo1Ni1,VAM,C,,,7.981374268,FCC+Sec.,,,,,230.2480934,,,,Paper_Collection_6_element
Al0.5Co1Cr1Fe1Ni1,,,25.0,7.3,7.334513944,FCC+BCC,159.0,,,,201.8167587,,,https://doi.org/10.1016/j.dib.2018.11.111,Data in Brief 21 (2018) 2664¡V2678
Al0.5Co1Cr1Fe1Ni1,,,25.0,7.3,7.334513944,FCC+BCC,209.0,,,,201.8167587,,,https://doi.org/10.1016/j.dib.2018.11.111,Data in Brief 21 (2018) 2664¡V2678
Al0.5Co1Cr1Fe1Ni1,VAM,C,,,7.334513944,FCC,247.0,,,,201.8167587,,,,Paper_Collection_5_element
Al0.5Co1Cr1Fe1Ni1,"VAM + Aged, 350℃/24h",C,,,7.334513944,FCC+BCC,285.0,,,,201.8167587,,,,Paper_Collection_5_element
Al0.5Co1Cr1Fe1Ni1,"VAM + Aged, 500℃/24h",C,,,7.334513944,FCC+BCC,275.0,,,,201.8167587,,,,Paper_Collection_5_element
Al0.5Co1Cr1Fe1Ni1,"VAM + Aged, 650℃/24h",C,,,7.334513944,FCC+BCC,275.0,,,,201.8167587,,,,Paper_Collection_5_element
Al0.5Co1Cr1Fe1Ni1,"VAM + Aged, 800℃/24h",C,,,7.334513944,FCC+BCC,285.0,,,,201.8167587,,,,Paper_Collection_5_element
Al0.5Co1Cr1Fe1Ni1,"VAM + Aged, 950℃/24h",C,,,7.334513944,FCC+BCC,256.0,,,,201.8167587,,,,Paper_Collection_5_element
Al0.5Co1Cr1Fe1Ni1,"VAM + Aged, 900℃/2h",C,,,7.334513944,FCC+B2+Sec.,,,,,201.8167587,,,,Paper_Collection_5_element
Al0.5Co1Cr1Fe1Ni1,VAM + 1100℃/24h/WQ,C,,,7.334513944,FCC+BCC,,,,,201.8167587,,,,Paper_Collection_5_element
Al0.5Co1Cr1Fe1Ni1.5,VAM,C,,,7.478889597,FCC+BCC,159 ± 2,,,,201.6498955,,,,Paper_Collection_5_element
Al0.5Co1Cr1Fe1Ni1.5,"VAM + Homogenized, 1100℃/24h",,,,,,209 ± 12,,,,,,,,Paper_Collection_5_element
Al0.5Co1Cr1Fe1Ni1.5,"VAM + Homogenized, 1100℃/24h + CR50%",,,,,,368 ± 4,,,,,,,,Paper_Collection_5_element
Al0.5Co1Cr1Fe1Ni1.6,OTHER,C,,,7.504639632,FCC+BCC,209.0,,,,201.6201347,,,,Paper_Collection_5_element
Al0.5Co1Cr1Fe1Ni1.7,OTHER,C,,,7.529477168,FCC+BCC,368.0,,,,201.5914285,,,,Paper_Collection_5_element
Al0.5Co1Cr1Fe1Ni1Ti1,,C,25.0,6.6,6.63640593,BCC+Sec.,,,1600.0,,180.6901897,10.0,,https://doi.org/10.1016/j.dib.2018.11.111,Data in Brief 21 (2018) 2664¡V2678
Al0.5Co1Cr1Fe1Ni1Ti1,VAM,C,,,6.63640593,FCC+Sec.,,,,,180.6901897,,,,Paper_Collection_6_element
Al0.5Co1Cr1Fe1Ni1Ti1,VAM + 1000℃/2h,C,,,6.63640593,FCC+Sec.,,,,,180.6901897,,,,Paper_Collection_6_element
Al0.5Co1Cr1Ni1Ti0.5,VAM,C,,,6.720122178,FCC+BCC+B2+Sec.,743.0,,,,184.8854268,,,,Paper_Collection_5_element
Al0.5Co1Cr1Ni1Ti0.5,VAM + 500℃/24h,C,,,6.720122178,FCC+BCC+B2+Sec.,,,,,184.8854268,,,,Paper_Collection_5_element
Al0.5Co1Cr1Ni1Ti0.5,VAM + 700℃/24h,C,,,6.720122178,FCC+BCC+B2+Sec.,820.0,,,,184.8854268,,,,Paper_Collection_5_element
Al0.5Co1Cr1Ni1Ti0.5,VAM + 800℃/24h,C,,,6.720122178,FCC+BCC+B2+Sec.,,,,,184.8854268,,,,Paper_Collection_5_element
Al0.5Co1Cr1Ni1Ti0.5,VAM + 1100℃/24h,C,,,6.720122178,FCC+B2+Sec.,744.0,,,,184.8854268,,,,Paper_Collection_5_element
Al0.5Co1Cr1Ni1Ti0.5,VAM + 1200℃/24h,C,,,6.720122178,FCC+BCC+B2,,,,,184.8854268,,,,Paper_Collection_5_element
Al0.5Co1Fe1Ni1,,C,25.0,7.4,7.375241195,FCC+BCC,212.0,346.0,,,179.8035503,,,https://doi.org/10.1016/j.dib.2018.11.111,Data in Brief 21 (2018) 2664¡V2678
Al0.5Co1Fe1Ni1Si0.5,VAM,C,,,6.405516708,BCC,,,,,154.2839388,,,,Paper_Collection_5_element
Al0.5Cr0.5Cu0.5Fe0.5Ni1,,,25.0,,7.1,FCC+BCC,,,,,,,,10.1063/1.3587228,
Al0.5Cr0.5Fe0.5Ni1,CAST,T,25.0,,6.7,FCC+BCC+B2,,774.0,1357.0,,,6.4,,10.1016/j.jallcom.2018.08.176,
Al0.5Cr0.5Fe1Ni1,CAST,C,25.0,,6.9,BCC+B2,,,,,,17.0,,10.1016/j.matlet.2016.01.096,
Al0.5Cr1Cu1Fe1Ni1,CAST,,,,7.4,FCC,226.0,,,,185.0,,,10.1007/s11665-018-3822-8,
Al0.5Cr1Cu1Fe1Ni1,WROUGHT,,,,7.4,FCC,287.0,,,,185.0,,,10.1007/s11665-018-3822-8,
Al0.5Cr1Fe1Mn1Ni1,CAST,C,25.0,,7.1,BCC+B2,353.0,1091.0,,,,50.0,,10.1016/j.msea.2019.04.104,
Al0.5Cr1Cu1Fe1Ni2,VAM,C,,,7.631019169,FCC,235.0,,,,187.4137844,,,,Paper_Collection_5_element
Al0.5Cr1Cu1Fe1Ni2,VAM,C,23.0,,7.631019169,FCC,218.0,363.0,500.0,,187.4137844,16.1,,,Paper_Collection_5_element
Al0.5Cr1Cu1Fe1Ni2,VAM + CR 43%,C,,,7.631019169,FCC,382.0,,,,187.4137844,,,,Paper_Collection_5_element
Al0.5Cr1Cu1Fe1Ni2,VAM + CR 43% + 700℃/24h,C,23.0,,7.631019169,FCC+BCC+Sec.,419.0,1085.0,1362.0,,187.4137844,4.2,,,Paper_Collection_5_element
Al0.5Cr1Cu1Fe1Ni2,VAM + CR 43% + 900℃/24h,C,23.0,,7.631019169,FCC+BCC+Sec.,380.0,704.0,1088.0,,187.4137844,5.6,,,Paper_Collection_5_element
Al0.5Cr1Cu1Fe1Ni2,VAM + CR 43% + 1100℃/24h,C,23.0,,7.631019169,FCC+Sec.,305.0,360.0,639.0,,187.4137844,3.4,,,Paper_Collection_5_element
Al0.5Cr1Cu1Fe1Ni2,,C,,,7.631019169,FCC,,,,,187.4137844,,,,Paper_Collection_5_element
Al0.5Cr1Fe1.5Mn1Ni0.5,,,25.0,7.0,6.969236476,BCC,396.0,,,,200.6999403,,,https://doi.org/10.1016/j.dib.2018.11.111,Data in Brief 21 (2018) 2664¡V2678
Al0.5Cr1Fe1.5Mn1Ni0.5,VAM,C,,,6.969236476,BCC,,,,,200.6999403,,,,Paper_Collection_5_element
Al0.5Cr1Fe1.5Mn1Ni0.5,"VAM + Aged, 700℃/20h",C,,,6.969236476,BCC+Sec.,,,,,200.6999403,,,,Paper_Collection_5_element
Al0.5Cr1Fe1.5Mn1Ni0.5,VAM,C,,,6.969236476,BCC+BCC+B2,396 ± 7,,,,200.6999403,,,,Paper_Collection_5_element
Al0.5Cr1Fe1.5Mn1Ni0.5,"VAM + Forged, 1200℃/50%",C,,,6.969236476,BCC+BCC+B2,428 ± 6,,,,200.6999403,,,,Paper_Collection_5_element
Al0.5Cr1Fe1.5Mn1Ni0.5,"VAM + Forged, 1200℃/50% + 1100℃/6h/AC",C,,,6.969236476,BCC+BCC+B2,394 ± 10,,,,200.6999403,,,,Paper_Collection_5_element
Al0.5Cr1Fe1.5Mn1Ni0.5,"VAM + Forged, 1200℃/50% + 1100℃/6h/AC+ HR, 300℃/10%",C,,,6.969236476,BCC+BCC+B2,428 ± 8,,,,200.6999403,,,,Paper_Collection_5_element
Al0.5Cr1Fe1.5Mn1Ni0.5,"VAM + Forged, 1200℃/50% + 1100℃/6h/AC+ HR, 300℃/30%",C,,,6.969236476,BCC+BCC+B2,457 ± 11,,,,200.6999403,,,,Paper_Collection_5_element
Al0.5Cr1Fe1.5Mn1Ni0.5,"VAM + Forged, 1200℃/50% + 1100℃/6h/AC+ HR, 300℃/50%",C,,,6.969236476,BCC+BCC+B2,464 ± 14,,,,200.6999403,,,,Paper_Collection_5_element
Al0.5Cr1Fe1.5Mn1Ni0.5,"VAM + Forged, 1200℃/50% + 1100℃/6h/AC+ HR, 300℃/80%",C,,,6.969236476,BCC+BCC+B2,480 ± 6,,,,200.6999403,,,,Paper_Collection_5_element
Al0.5Cr1Fe1.5Mn1Ni0.5,"VAM + Aged, 700℃/20h",C,,,6.969236476,BCC+Sec.,788,,,,200.6999403,,,,Paper_Collection_5_element
Al0.5Cr1Fe1.5Mn1Ni0.5,"VAM + Homogenized, 1100℃/2h/FC",C,,,6.969236476,BCC,,,,,200.6999403,,,,Paper_Collection_5_element
Al0.5Cr1Fe1.5Mn1Ni0.5,VAM,C,,,6.969236476,BCC,,,,,200.6999403,,,,Paper_Collection_5_element
Al0.5Cr1Fe1.5Mn1Ni0.6,OTHER,C,,,7.006598212,BCC,,,,,200.6864409,,,,Paper_Collection_5_element
Al0.5Cr1Fe1Ni1Ti0.5,VAM,C,23.0,,6.530860368,Other+B2,,1880.0,3475.0,,185.6637848,40.0,,,Paper_Collection_5_element
Al0.5Cr1Mo1Nb1Ti1Zr0.5,ANNEAL,C,25.0,6.96,6.943746243,BCC+Laves,,1784.633,,,165.7268916,1.8,1.8,,Prof.Yeh-RHEA
Al0.5Cr1Nb1Ti2V0.5,ANNEAL,C,25.0,5.76,5.764907202,BCC+Laves,,1340.0,,,134.1294845,18.0,18.0,,Prof.Yeh-RHEA
Al0.5Hf1Nb1Ta1Ti1Zr1,CAST,C,25.0,,9.3,BCC,396.0,1302.0,,97.0,104.0,46.0,,10.1016/j.jallcom.2014.11.064,
Al0.5Hf1Nb1Ta1Ti1Zr1,,C,25.0,9.3,9.338160378,BCC,396.0,1302.0,,107.0,104.0625193,46.0,,https://doi.org/10.1016/j.dib.2018.11.111,Data in Brief 21 (2018) 2664¡V2678
Al0.5Hf1Nb1Ta1Ti1Zr1,CAST,C,25.0,9.34,9.338160378,BCC,396.0,1302.0,,97.0,104.0625193,46.0,46.0,,Prof.Yeh-RHEA
Al0.5Mo0.5Nb1Ta0.5Ti1Zr1,OTHER,C,1000.0,,7.6,BCC+B2,,579.0,646.0,,,,,10.1016/j.matdes.2017.11.033,
Al0.5Mo0.5Nb1Ta0.5Ti1Zr1,OTHER,C,25.0,,7.6,BCC+B2,,2350.0,2460.0,,,,,10.1016/j.matdes.2017.11.033,
Al0.5Mo0.5Nb1Ta0.5Ti1Zr1,OTHER,C,25.0,8.1,7.58684101,BCC+B2,,2350.0,,,123.0473273,3.2,1.2,,Prof.Yeh-RHEA
Al0.5Mo1Nb1Ti1V1,CAST,C,25.0,,6.8,BCC,487.0,1625.0,1800.0,,156.0,11.0,,10.3390/e16020870,
Al0.5Mo1Nb1Ti1V1,,C,25.0,6.8,6.817877503,BCC,487.0,1625.0,,,155.5890876,11.0,,https://doi.org/10.1016/j.dib.2018.11.111,Data in Brief 21 (2018) 2664¡V2678
Al0.5Mo1Nb1Ti1V1,CAST,C,25.0,6.8,6.817877503,BCC,487.0,1625.0,,158.0,155.5890876,11.0,11.0,,Prof.Yeh-RHEA
Al0.5Nb1Ta0.5Ti1Zr1,WROUGHT,C,25.0,,7.3,BCC+HCP,,1500.0,,,,6.0,,10.1016/j.matlet.2019.03.075,
Al0.5Nb1Ta0.5Ti1Zr1,POWDER,,,,7.3,BCC,,,,,102.0,,,10.1016/j.matlet.2019.03.075,
Al0.5Nb1Ta0.5Ti1Zr1,WROUGHT,C,25.0,,7.3,BCC+HCP,,1200.0,,,,8.0,,10.1016/j.matlet.2019.03.075,
Al0.5Nb1Ta0.5Ti1Zr1,WROUGHT,C,25.0,,7.3,BCC+HCP,,2100.0,,,,12.0,,10.1016/j.matlet.2019.03.075,
Al0.5Nb1Ta0.5Ti1Zr1,WROUGHT,C,25.0,,7.3,BCC+HCP,,1740.0,,,,20.0,,10.1016/j.matlet.2019.03.075,
Al0.5Nb1Ta0.5Ti1Zr1,WROUGHT,C,25.0,,7.3,BCC+HCP,,1630.0,,,,12.0,,10.1016/j.matlet.2019.03.075,
Al0.5Nb1Ta1Ti1V1,CAST,C,25.0,,8.5,BCC,,1014.0,,,127.0,,,10.1016/j.proeng.2012.03.043,
Al0.5Nb1Ta0.8Ti1.5V0.2Zr1,,,25.0,7.6,7.557222162,BCC,,2035.0,,,108.974285,5.0,,https://doi.org/10.1016/j.dib.2018.11.111,Data in Brief 21 (2018) 2664¡V2678
Al0.5Nb1Ta0.8Ti1.5V0.2Zr1,,,800.0,7.6,7.557222162,BCC,,796.0,,,108.974285,50.0,,https://doi.org/10.1016/j.dib.2018.11.111,Data in Brief 21 (2018) 2664¡V2678
Al0.5Nb1Ta0.8Ti1.5V0.2Zr1,,,1000.0,7.6,7.557222162,BCC,,220.0,,,108.974285,50.0,,https://doi.org/10.1016/j.dib.2018.11.111,Data in Brief 21 (2018) 2664¡V2678
Al0.5Nb1Ta0.8Ti1.5V0.2Zr1,,C,25.0,7.6,7.557222162,BCC,530.0,2035.0,2105.0,,108.974285,5.0,,https://doi.org/10.1016/j.dib.2018.11.111,Data in Brief 21 (2018) 2664¡V2678
Al0.5Nb1Ta0.8Ti1.5V0.2Zr1,OTHER,C,25.0,7.42,7.557222162,BCC,530.0,2040.0,,,108.974285,4.5,1.7,,Prof.Yeh-RHEA
Al0.5Nb1Ta1Ti1V1,,C,25.0,8.5,8.460857347,BCC,,1014.0,,127.0,127.1790096,,,https://doi.org/10.1016/j.dib.2018.11.111,Data in Brief 21 (2018) 2664¡V2678
Al0.62Co1Cr1Fe1Mn1Ni1,CAST,T,25.0,,7.2,FCC+BCC,405.0,833.0,,,,5.0,,10.1016/j.actamat.2013.09.037,
Al0.62Co1Cr1Fe1Mn1Ni1,,T,25.0,7.2,7.224271674,FCC+BCC,405.0,833.0,,,197.2888403,5.0,,https://doi.org/10.1016/j.dib.2018.11.111,Data in Brief 21 (2018) 2664¡V2678
Al0.62Co1Cr1Fe1Mn1Ni1,,C,25.0,7.225,7.224271674,FCC+BCC,404.5,832.5,,,197.2888403,7.0,,,Prof.Yeh-3dtransitional
Al0.667C1Co0.667Cr0.667Fe0.667Ni0.667,CAST,C,25.0,,5.9,BCC+Sec.,,1255.0,2083.0,73.0,,,6.0,10.1016/j.jallcom.2010.10.047,
Al0.667Co0.667Cr0.667Fe0.667Mo0.333Ni1,CAST,,25.0,,7.2,FCC+B2+Sec.,586.0,,,,,,,10.1016/j.intermet.2012.09.008,
Al0.667Co0.667Cr0.667Fe0.667Ni0.667Ti1,CAST,C,25.0,,6.1,BCC+Sec.,,2220.0,2720.0,160.0,,6.6,5.0,10.1063/1.2734517,
Al0.667Co0.667Cr0.667Fe1Mo0.333Ni0.667,CAST,,25.0,,7.2,BCC+Sec.,635.0,,,,,,,10.1016/j.wear.2009.10.013,
Al0.667Co0.667Cu0.667Fe0.667Ni1,CAST,C,25.0,,7.2,FCC+BCC+B2,323.8,680.0,,,,35.9,,10.1016/j.jmst.2018.12.014,
Al0.667Co0.833Cr0.833Fe0.833Ni0.833Ti1,CAST,C,25.0,,6.3,BCC+B2+Laves,856.9,1272.0,,,,3.15,,10.1016/j.jallcom.2019.07.100,
Al0.667Co1Cr0.667Fe0.667Mo0.333Ni0.667,CAST,,25.0,,7.2,BCC+Sec.,741.0,,,,,,,10.1002/adem.200900171,
Al0.667Co1Cr1Cu1Fe1Mn1Ni1Ti1V1,CAST,C,25.0,,6.8,BCC+Sec.,,1461.0,1461.0,163.0,,1.0,,10.1016/j.msea.2006.11.049,
Al0.667Cr1Nb0.667Ti0.667V0.667,ANNEAL,C,600.0,,5.9,BCC+Laves,,1370.0,1480.0,,,,,10.1016/j.jallcom.2015.08.224,
Al0.667Cr1Nb0.667Ti0.667V0.667,ANNEAL,C,800.0,,5.9,BCC+Laves,,970.0,1045.0,,,,,10.1016/j.jallcom.2015.08.224,
Al0.667Cr1Nb0.667Ti0.667V0.667,ANNEAL,C,1000.0,,5.9,BCC+Laves,,75.0,105.0,,,,,10.1016/j.jallcom.2015.08.224,
Al0.667Cr1Nb0.667Ti0.667V0.667,ANNEAL,C,25.0,,5.9,BCC+Laves,,1700.0,1700.0,,,,,10.1016/j.jallcom.2015.08.224,
Al0.667Li0.667Mg0.333Sc0.667Ti1,,,25.0,,2.7,FCC+HCP,591.0,,,,,,,10.1080/21663831.2014.985855,
Al0.667Nb0.667Ti0.667V0.667Zr1,ANNEAL,C,600.0,,5.8,B2+Laves+Sec.,,1195.0,1195.0,,,,,10.1016/j.msea.2017.08.019,
Al0.667Nb0.667Ti0.667V0.667Zr1,ANNEAL,C,800.0,,5.8,B2+Laves+Sec.,,180.0,395.0,,,,,10.1016/j.msea.2017.08.019,
Al0.667Nb0.667Ti0.667V0.667Zr1,ANNEAL,C,25.0,,5.8,B2+Laves+Sec.,,1535.0,1550.0,,,,,10.1016/j.msea.2017.08.019,
Al0.667Nb1Ta0.333Ti1Zr0.333,OTHER,C,25.0,,6.8,BCC,408.0,1280.0,1367.0,,105.0,4.0,,10.1007/s11837-014-1066-0,
Al0.667Nb1Ta0.333Ti1Zr0.333,OTHER,C,800.0,,6.8,BCC,,728.0,1000.0,,105.0,12.0,,10.1007/s11837-014-1066-0,
Al0.667Nb1Ta0.333Ti1Zr0.333,OTHER,C,1000.0,,6.8,BCC,,403.0,415.0,,105.0,50.0,,10.1007/s11837-014-1066-0,
Al0.68Co1Cr1Fe1Mn1Ni1,CAST,,25.0,,7.2,FCC+BCC,486.0,,,,,,,10.1016/j.actamat.2013.09.037,
Al0.68Co1Cr1Fe1Mn1Ni1,,,25.0,7.2,7.159194494,FCC+BCC,486.0,,,,195.4586628,,,https://doi.org/10.1016/j.dib.2018.11.111,Data in Brief 21 (2018) 2664¡V2678
Al0.6Co1Cr0.333Fe0.333Mo0.067Ni1,CAST,C,25.0,,7.1,FCC+BCC,362.6,1250.8,,,,14.7,,10.1007/s00339-019-2506-z,
Al0.6Co1Cr0.333Fe0.333Mo0.1Ni0.967,CAST,C,25.0,,7.2,FCC+BCC,359.7,1198.3,,,,14.5,,10.1007/s00339-019-2506-z,
Al0.6Co1Cr1Fe1Ni1,CAST,,,,7.2,FCC+BCC+B2,228.0,,,,,,,10.1016/j.matdes.2019.107698,
Al0.6Co1Cr1Fe1Ni1,"Mechanical alloying + Hot press, 1000℃/30MPa/1h",C,,,7.196444853,FCC+BCC,570.0,,,,197.8913043,,,,Paper_Collection_5_element
Al0.6Co1Cr1Fe1Ni1,"Mechanical alloying + Spark plasma Sintering, 1000℃/30MPa/8min",C,,,7.196444853,FCC+BCC,594.0,,,,197.8913043,,,,Paper_Collection_5_element
Al0.6Co1Fe1Ni1Ti0.4,"Mechanical alloying + Spark plasma Sintering, 1000℃/30MPa/6min",C,23.0,,6.822430836,FCC+B2,712 ± 12,2732.0,3172.0,,167.3435274,10.1,,,Paper_Collection_5_element
Al0.6Cr0.5Cu0.5Fe0.5Ni1,,,25.0,,6.9,FCC+BCC,,,,,,,,10.1063/1.3587228,
Al0.6Cr1Fe1Mn1Ni1,CAST,C,25.0,,6.9,BCC+B2,361.0,1130.0,,,,53.0,,10.1016/j.msea.2019.04.104,
Al0.6Cr1Cu1Fe1Ni2,,,25.0,7.5,7.509549942,FCC,,,,,184.5225314,,,https://doi.org/10.1016/j.dib.2018.11.111,Data in Brief 21 (2018) 2664¡V2678
Al0.6Cr1Fe1Ni1,"Mechanical alloying + Hot press, 1000℃/30MPa/1h",C,24.0,,6.790168085,FCC+BCC,431.0,1420.0,1948.0,,195.137867,13.5,,,Paper_Collection_4_element
Al0.6Cr1Fe1Ni1,"Mechanical alloying + Spark plasma Sintering, 1000℃/30MPa/8min",C,25.0,,6.790168085,FCC+BCC,552.0,1607.0,1992.0,,195.137867,11.2,,,Paper_Collection_4_element
Al0.6Mo1Ta1Ti1V1,CAST,C,25.0,,8.7,BCC,,962.0,1033.0,,173.0,,,10.4028/www.scientific.net/MSF.898.638,
Al0.714Cr0.714Cu0.714Fe0.714Ni1,ANNEAL,,25.0,,6.9,FCC+BCC,367.0,,,,,,,10.1016/j.msea.2011.11.063,
Al0.71Co1Cr1Fe1Ni1,"VAM + Anneal, 700℃/1000h",C,,,7.053765496,FCC+B2+Sec.,,,,,193.8347751,,,,Paper_Collection_5_element
Al0.71Co1Cr1Fe1Ni1,"VAM + Anneal, 1050℃/520h",C,,,7.053765496,FCC+B2,,,,,193.8347751,,,,Paper_Collection_5_element
Al0.75Co1Fe1Ni1,CAST,C,25.0,,7.0,FCC+BCC,385.0,794.0,,,,,12.0,10.1016/j.jmmm.2014.07.023,
Al0.75Co1Cr1Cu0.25Fe1Ni1Ti0.5,CAST,C,25.0,,6.8,FCC+BCC,,1900.0,2697.0,164.0,,,,10.1016/j.jallcom.2008.11.059,
Al0.75Co1Cr1Fe1Mn1Ni1,CAST,,25.0,,7.1,FCC+BCC,530.0,,,,,,,10.1016/j.actamat.2013.09.037,
Al0.75Co1Cr1Fe1Ni1,ANNEAL,,25.0,,7.0,FCC+BCC,388.0,,,,,,,10.1016/j.jallcom.2009.08.090,
Al0.75Co1Cr1Fe1Ni1,ANNEAL,,25.0,,7.0,FCC+BCC,280.0,,,,,,,10.1016/j.jallcom.2009.08.090,
Al0.75Co1Cr1Cu0.25Fe1Ni1,VAM,C,,,7.097343796,FCC+BCC,,,,,189.4123313,,,,Paper_Collection_6_element
Al0.75Co1Cr1Cu0.25Fe1Ni1Ti0.5,,C,25.0,6.8,6.769577356,FCC+BCC,,1900.0,2697.0,189.0,180.1525695,12.0,,https://doi.org/10.1016/j.dib.2018.11.111,Data in Brief 21 (2018) 2664¡V2678
Al0.75Co1Cr1Cu0.25Fe1Ni1Ti0.5,VAM,C,23.0,,6.769577356,BCC+BCC,,1900.0,2697.0,,180.1525695,12.0,,,Paper_Collection_7_element
Al0.75Co1Cr1Cu0.25Fe1Ni1Ti0.5,,C,25.0,6.775,6.769577356,FCC+BCC,,1900.0,,164.5,180.1525695,12.0,,,Prof.Yeh-3dtransitional
Al0.75Co1Cr1Fe1Mn1Ni1,,,25.0,7.1,7.085597312,FCC+BCC,530.0,,,,193.3888758,,,https://doi.org/10.1016/j.dib.2018.11.111,Data in Brief 21 (2018) 2664¡V2678
Al0.75Co1Cr1Fe1Ni1,,,25.0,7.0,7.004100597,FCC+BCC,388.0,,,,192.422748,,,https://doi.org/10.1016/j.dib.2018.11.111,Data in Brief 21 (2018) 2664¡V2678
Al0.75Co1Cr1Fe1Ni1,,,25.0,7.0,7.004100597,FCC+BCC,280.0,,,,192.422748,,,https://doi.org/10.1016/j.dib.2018.11.111,Data in Brief 21 (2018) 2664¡V2678
Al0.75Co1Cr1Fe1Ni1,"Mechanical alloying + Spark plasma Sintering, 1000℃/30MPa/8min",C,,,7.004100597,FCC+BCC,577.0,,,,192.422748,,,,Paper_Collection_5_element
Al0.75Co1Cr1Fe1Ni1,VAM + 1100℃/24h/WQ,C,,,7.004100597,FCC+BCC,,,,,192.422748,,,,Paper_Collection_5_element
Al0.75Co1Cr1Fe1Ni1.25,VAM,C,,,7.089434319,FCC+BCC,388 ± 5,,,,192.7626438,,,,Paper_Collection_5_element
Al0.75Co1Cr1Fe1Ni1.25,"VAM + Homogenized, 1100℃/24h",,,,,,280 ± 3,,,,,,,,Paper_Collection_5_element
Al0.75Co1Cr1Fe1Ni1.25,"VAM + Homogenized, 1100℃/24h + CR50%",,,,,,434 ± 8,,,,,,,,Paper_Collection_5_element
Al0.75Co1Cr1Fe1Ni1.26,OTHER,C,,,7.092688715,FCC+BCC,280.0,,,,192.7756065,,,,Paper_Collection_5_element
Al0.75Co1Cr1Fe1Ni1.27,OTHER,C,,,7.095931473,FCC+BCC,434.0,,,,192.7885228,,,,Paper_Collection_5_element
Al0.75Co1Cr1Fe1Ni1Ti0.25,"Mechanical alloying + Spark plasma Sintering, 1000℃/30MPa/8min",C,1926.0,,6.827519845,FCC+BCC,609,2376.0,7.0,,187.036301,,,,Paper_Collection_6_element
Al0.75Co1Fe1Ni1,,C,25.0,7.0,6.955394935,FCC+BCC,385.0,794.0,,,169.9468582,,,https://doi.org/10.1016/j.dib.2018.11.111,Data in Brief 21 (2018) 2664¡V2678
Al0.75Co1Fe1Ni1,,C,25.0,6.955,6.955394935,FCC+BCC,384.5,793.5,,,169.9468582,,,,Prof.Yeh-3dtransitional
Al0.75Cr1Fe1Ni1,"Mechanical alloying + Spark plasma Sintering, 1000℃/30MPa/8min",C,26.0,,6.574116647,FCC+BCC,556,1741.0,2184.0,,188.530799,7.4,,,Paper_Collection_4_element
Al0.75Cr1Fe1Ni1Ti0.5,VAM,C,23.0,,6.246787843,Other+B2,,1726.0,2811.0,,177.0910169,20.0,,,Paper_Collection_5_element
Al0.75Hf1Nb1Ta1Ti1Zr1,CAST,C,25.0,,9.1,BCC,427.0,1415.0,2050.0,102.0,103.0,30.0,,10.1016/j.jallcom.2014.11.064,
Al0.75Hf1Nb1Ta1Ti1Zr1,,C,25.0,9.1,9.091430053,BCC,427.0,1415.0,,105.0,102.7968193,30.0,,https://doi.org/10.1016/j.dib.2018.11.111,Data in Brief 21 (2018) 2664¡V2678
Al0.75Hf1Nb1Ta1Ti1Zr1,CAST,C,25.0,9.3,9.091430053,BCC,427.0,1415.0,,102.0,102.7968193,30.0,30.0,,Prof.Yeh-RHEA
Al0.75Mo1Nb1Ti1V1,CAST,C,25.0,,6.6,BCC,517.0,1260.0,1300.0,,151.0,8.0,,10.3390/e16020870,
Al0.75Mo1Nb1Ti1V1,,C,25.0,6.6,6.597193785,BCC,517.0,1260.0,,,151.0042854,8.0,,https://doi.org/10.1016/j.dib.2018.11.111,Data in Brief 21 (2018) 2664¡V2678
Al0.75Mo1Nb1Ti1V1,CAST,C,25.0,6.6,6.597193785,BCC,517.0,1260.0,,154.0,151.0042854,8.0,7.0,,Prof.Yeh-RHEA
Al0.774Fe1Mn0.903Ni0.484,CAST,,,,6.3,,310.0,,,,,,,10.1155/2019/2157592,
Al0.774Fe1Mn0.903Ni0.484,ANNEAL,,,,6.3,,340.0,,,,,,,10.1155/2019/2157592,
Al0.774Fe1Mn0.903Ni0.484,ANNEAL,,,,6.3,,330.0,,,,,,,10.1155/2019/2157592,
Al0.774Fe1Mn0.903Ni0.484Ti0.026,CAST,,,,6.3,,330.0,,,,,,,10.1155/2019/2157592,
Al0.774Fe1Mn0.903Ni0.484Ti0.026,ANNEAL,,,,6.3,,410.0,,,,,,,10.1155/2019/2157592,
Al0.774Fe1Mn0.903Ni0.484Ti0.026,ANNEAL,,,,6.3,,330.0,,,,,,,10.1155/2019/2157592,
Al0.774Fe1Mn0.903Ni0.484Ti0.097,CAST,,,,6.2,,500.0,,,,,,,10.1155/2019/2157592,
Al0.774Fe1Mn0.903Ni0.484Ti0.097,ANNEAL,,,,6.2,,495.0,,,,,,,10.1155/2019/2157592,
Al0.774Fe1Mn0.903Ni0.484Ti0.097,ANNEAL,,,,6.2,,490.0,,,,,,,10.1155/2019/2157592,
Al0.7Co0.3Cr1Fe1Ni1,POWDER,C,25.0,,6.8,FCC+BCC+B2,624.0,2033.0,2635.0,,,8.0,,10.1016/j.matdes.2013.04.061,
Al0.7Co0.3Cr1Fe1Ni1,,C,25.0,6.8,6.79019543,FCC+BCC+B2,624.0,2033.0,2635.0,,191.8815486,8.0,,https://doi.org/10.1016/j.dib.2018.11.111,Data in Brief 21 (2018) 2664¡V2678
Al0.7Co0.3Cr1Fe1Ni1,"Mechanical alloying + Spark plasma Sintering, 1000℃/30MPa/8min",C,23.0,,6.79019543,FCC+Sec.+B2,624,2033.0,2635.0,,191.8815486,,,,Paper_Collection_5_element
Al0.7Co0.3Cr1Fe1Ni1,,C,25.0,6.79,6.79019543,Other,624.0,2030.0,,,191.8815486,8.12,,,Prof.Yeh-3dtransitional
Al0.7Co1Cr1Fe1Mn1Ni1,CAST,C,25.0,,7.1,FCC+BCC,622.0,2230.0,,,,,1.69,10.1016/j.jallcom.2018.10.168,
Al0.7Co1Cr1Fe2Ni1,VAM,C,23.0,,7.204218191,FCC+BCC+B2,,866.0,1223.0,,197.0525558,7.9,,,Paper_Collection_5_element
Al0.7Co1Cr1Fe2Ni1,VAM,C,650.0,,7.204218191,Other,,468.0,468.0,,197.0525558,6.3,,,Paper_Collection_5_element
Al0.7Co1Cr1Fe2Ni1,VAM,C,700.0,,7.204218191,Other,,340.0,340.0,,197.0525558,5.5,,,Paper_Collection_5_element
Al0.7Co1Cr1Fe2Ni1,VAM,C,23.0,,7.204218191,Other,,1166.0,1945.0,,197.0525558,30.2,,,Paper_Collection_5_element
Al0.7Co1Cr1Fe1Ni1,"VAM + HIP, 1250℃/1000h ",C,,,7.06636125,FCC+Sec.+B2,,,,,194.1928861,,,,Paper_Collection_5_element
Al0.7Co1Cr1Fe1Ni1,"VAM + Aged, 900℃/2h",C,,,7.06636125,FCC+B2+Sec.,,,,,194.1928861,,,,Paper_Collection_5_element
Al0.7Co1Cr1Fe1Ni1.3,3D printing,C,,,7.165872255,FCC+B2,271 ± 29.2,,,,194.5069344,,,,Paper_Collection_5_element
Al0.7Co1Cr1Fe1Ni1.3,"3D printing + Aged, 1000℃/100h",,,,,,273 ± 6.2,,,,,,,,Paper_Collection_5_element
Al0.7Co1Cr1Fe1Ni1.4,OTHER,C,,,7.196693143,FCC+L12,273.0,,,,194.6042025,,,,Paper_Collection_5_element
Al0.7Cr1Fe1Mn1Ni1,CAST,C,25.0,,6.8,BCC+B2,375.0,1170.0,,,,55.0,,10.1016/j.msea.2019.04.104,
Al0.7Cr1Cu1Fe1Ni2,VAM,C,,,7.393919179,FCC,275,,,,181.7702475,,,,Paper_Collection_5_element
Al0.81Co1Cr1Fe1Mn1Ni1,CAST,,25.0,,7.0,FCC+BCC,539.0,,,,,,,10.1016/j.actamat.2013.09.037,
Al0.81Co1Cr1Fe1Mn1Ni1,,,25.0,7.0,7.024419853,FCC+BCC,539.0,,,,191.6683709,,,https://doi.org/10.1016/j.dib.2018.11.111,Data in Brief 21 (2018) 2664¡V2678
Al0.833Cr0.833Cu0.833Fe0.833Ni1,ANNEAL,,25.0,,6.8,FCC+BCC,407.0,,,,,,,10.1016/j.msea.2011.11.063,
Al0.853Co0.647Cr1Fe0.147Ni0.294,,,,,6.0,,699.0,,,,,,,10.1016/j.actamat.2019.03.010,
Al0.875Co1Cr1Fe1Ni1,ANNEAL,,25.0,,6.9,BCC,538.0,,,,188.0,,,10.1016/j.jallcom.2009.08.090,
Al0.875Co1Cr1Fe1Ni1,ANNEAL,,25.0,,6.9,FCC+BCC,361.0,,,,,,,10.1016/j.jallcom.2009.08.090,
Al0.875Co1Cr1Fe1Ni1,,,25.0,,6.9,FCC+BCC,,,,,,,,10.1016/C2013-0-14235-3,
Al0.875Co1Cr1Fe1Ni1,,,25.0,6.9,6.855946636,FCC+BCC,,,,,188.2105698,,,https://doi.org/10.1016/j.dib.2018.11.111,Data in Brief 21 (2018) 2664¡V2678
Al0.875Co1Cr1Fe1Ni1,,,25.0,6.9,6.855946636,BCC,538.0,,,,188.2105698,,,https://doi.org/10.1016/j.dib.2018.11.111,Data in Brief 21 (2018) 2664¡V2678
Al0.875Co1Cr1Fe1Ni1,,,25.0,6.9,6.855946636,FCC+BCC,361.0,,,,188.2105698,,,https://doi.org/10.1016/j.dib.2018.11.111,Data in Brief 21 (2018) 2664¡V2678
Al0.875Co1Cr1Fe1Ni1,VAM + 1100℃/24h/WQ,C,,,6.855946636,FCC+BCC,,,,,188.2105698,,,,Paper_Collection_5_element
Al0.875Co1Cr1Fe1Ni1.125,VAM,C,,,6.901408775,BCC,538 ± 12,,,,188.4719577,,,,Paper_Collection_5_element
Al0.875Co1Cr1Fe1Ni1.125,"VAM + Homogenized, 1100℃/24h",,,,,,361 ± 7,,,,,,,,Paper_Collection_5_element
Al0.875Co1Cr1Fe1Ni1.125,"VAM + Homogenized, 1100℃/24h + CR50%",,,,,,497 ± 7,,,,,,,,Paper_Collection_5_element
Al0.875Co1Cr1Fe1Ni1.126,OTHER,C,,,6.901764345,FCC+BCC,361.0,,,,188.4740021,,,,Paper_Collection_5_element
Al0.875Co1Cr1Fe1Ni1.127,OTHER,C,,,6.90211979,FCC+BCC,497.0,,,,188.4760458,,,,Paper_Collection_5_element
Al0.885Cr1Fe1Ni1,CAST,C,25.0,,6.4,BCC+B2,,770.0,,,,37.1,,10.1016/j.msea.2016.11.019,
Al0.88Co1Cr1Fe1Mn1Ni1,CAST,,25.0,,7.0,FCC+BCC,533.0,,,,,,,10.1016/j.actamat.2013.09.037,
Al0.88Co1Cr1Fe1Mn1Ni1,,,25.0,7.0,6.955167939,FCC+BCC,533.0,,,,189.7207866,,,https://doi.org/10.1016/j.dib.2018.11.111,Data in Brief 21 (2018) 2664¡V2678
Al0.8Co1Cr1Cu1Fe1,,,25.0,,7.0,FCC+BCC,271.0,,,,,,,10.3166/acsm.31.633-648,
Al0.8Co1Cr1Cu1Fe1Ni1,CAST,,25.0,,7.3,FCC+BCC,270.0,,,,,,,10.1002/adem.200900171,
Al0.8Co1Cr1Fe1Ni1Ti0.2,,C,25.0,,6.8,,,968.0,,,,30.1,,10.1016/j.jallcom.2018.01.247,
Al0.8Co1Cr1Cu1Fe1,,,25.0,7.0,6.977992407,FCC+BCC,271.0,,,,177.0495845,,,https://doi.org/10.1016/j.dib.2018.11.111,Data in Brief 21 (2018) 2664¡V2678
Al0.8Co1Cr1Cu1Fe1Ni1,,,25.0,7.3,7.275683436,FCC+BCC,270.0,,,,180.5924104,,,https://doi.org/10.1016/j.dib.2018.11.111,Data in Brief 21 (2018) 2664¡V2678
Al0.8Co1Cr1Cu1Fe1Ni1,,,25.0,7.3,7.275683436,FCC,270.0,,,,180.5924104,,,https://doi.org/10.1016/j.dib.2018.11.111,Data in Brief 21 (2018) 2664¡V2678
Al0.8Cr1Fe1Mn1Ni1,CAST,C,25.0,,6.7,BCC+B2,386.0,1200.0,,,,55.0,,10.1016/j.msea.2019.04.104,
Al0.8Cr1Cu1Fe1Ni2,,,25.0,7.3,7.283715815,FCC,,,,,179.1471486,,,https://doi.org/10.1016/j.dib.2018.11.111,Data in Brief 21 (2018) 2664¡V2678
