Repository: azuredg01/alloy-textualization

本專案用於將合金（Alloy）資料集轉換為可供 Transformer-based 模型
（如 RoBERTa、MatSciBERT）進行 **性質回歸（Regression）**
與 **結構分類（Classification）** 的訓練資料，
並透過 **HuggingFace Accelerate + Distributed Data Parallel (DDP)** 進行多 GPU 訓練。

## Pipeline
                                 Dataset
                               (CSV files)
                                    │
                                    ▼
        ┌──────────────────────────────────────────────────────────┐
        │               Step 1: **data_process.ipynb**             │
        │               - 資料清理                                 │
        │               - 欄位命名統一（PROPERTY: ...）             │

File: data/all_data/all_data_manual_copy.csv (part 2 of 16)
Al0.2Cr0.667Fe1Mn0.667Ni0.333,CAST,,,25.0,,,7.2,,other,FCC+BCC,,,,,,297.0,,,,,,,,,,,,,,,,,,,,,,,,,,,,,,,,,,,,,,,,,,,,,,,,,,,,,,,,,,,,10.1016/j.msea.2010.05.052,,,,297,,
Al0.2CrCuFeNi2,,,,25.0,,8.0,8.035241948,,FCC,FCC,,,,,,,,,,,,197.0352363,,,,,,,,,,,,,,,,,,,,,,,,,,,,,,,,,,,,,,,,,,,,,,,,,,,,,,https://doi.org/10.1016/j.dib.2018.11.111,Data in Brief 21 (2018) 2664¡V2678,FCC,,,0,
Al0.2CrCuFeNi2,VAM,,C,,,,8.035241948,,FCC,FCC,,,,,,161,,,,,,197.0352363,,,,,,,,,,,,,,,,,,,,,,,,,,,,,,,,,,,,,,,,,,,,,,,,,,,,,,,Paper_Collection_5_element,FCC,,161,,
Al0.2Mo1Ta1Ti1V1,CAST,,C,25.0,,,9.3,,BCC,BCC,,,,,,,1021.0,1249.0,,134.3010753,,183.0,,,,,,,,,,,,,,,,,,,,,,,,,,,,,,,,,,,,,,,,,,,,,,,,,,,,,,10.4028/www.scientific.net/MSF.898.638,,,,,,
Al0.304Co1Cr1Fe1Ni1,WROUGHT,,,,,,7.6,,FCC,FCC,,,,,,,,,,,,,,,48.0,,,,,,,,,,,,,,,,,,,,,,,,,,,,,,,,,,,,,,,,,,,,,,,,,,,10.1016/j.scriptamat.2016.06.019,,,,,,
Al0.304Co1Cr1Fe1Ni1,WROUGHT,,,,,,7.6,,other,FCC+L12,,,,,,,,,,,,,,,51.0,,,,,,,,,,,,,,,,,,,,,,,,,,,,,,,,,,,,,,,,,,,,,,,,,,,10.1016/j.scriptamat.2016.06.019,,,,,,
Al0.304Co1Cr1Fe1Ni1,WROUGHT,,,,,,7.6,,other,FCC+L12,,,,,,,,,,,,,,,64.0,,,,,,,,,,,,,,,,,,,,,,,,,,,,,,,,,,,,,,,,,,,,,,,,,,,10.1016/j.scriptamat.2016.06.019,,,,,,
Al0.304Co1Cr1Fe1Ni1,CAST,,C,25.0,,,7.6,,FCC,FCC,,,,,,,,,,,,210.0,,,87.0,,,,,,,,,,,,,,,,,,,,,,,,,,,,,,,,,,,,,,,,,,,,,,,,,,,10.1016/j.msea.2015.02.072,,,,,,
Al0.304Co1Cr1Fe1Ni1,,,T,25.0,,,7.6,,other,FCC+B2,,,,,,,860.0,1050.0,,138.1578947,,,,,,,,,,,,,,,,,,,,,,,,,,,,,,,,,,,,,,,,,,,,,,,,,,,,,,,,10.1016/j.matlet.2017.04.072,,,,,,
Al0.304Co1Cr1Fe1Ni1,,,T,25.0,,,7.6,,other,FCC+B2,,,,,,,690.0,930.0,,122.3684211,,210.0,,,,,,,,,,,,,,,,,,,,,,,,,,,,,,,,,,,,,,,,,,,,,,,,,,,,,,10.1016/j.matlet.2017.04.072,,,,,,
Al0.304Co1Cr1Fe1Ni1,,,T,25.0,,,7.6,,other,FCC+B2,,,,,,,550.0,800.0,,105.2631579,,,,,,,,,,,,,,,,,,,,,,,,,,,,,,,,,,,,,,,,,,,,,,,,,,,,,,,,10.1016/j.matlet.2017.04.072,,,,,,
Al0.304Co1Cr1Fe1Ni1,,,T,25.0,,,7.6,,FCC,FCC,,,,,,,260.0,620.0,,81.57894737,,,,,,,,,,,,,,,,,,,,,,,,,,,,,,,,,,,,,,,,,,,,,,,,,,,,,,,,10.1016/j.matlet.2017.04.072,,,,,,
Al0.304Co1Cr1Fe1Ni1,WROUGHT,,,,,,7.6,,other,FCC+BCC,,,,,,,,,,,,210.0,,,65.0,,,,,,,,,,,,,,,,,,,,,,,,,,,,,,,,,,,,,,,,,,,,,,,,,,,10.1016/j.matlet.2017.04.072,,,,,,
Al0.304Co1Cr1Fe1Ni1,WROUGHT,,T,25.0,,,7.6,,FCC,FCC,,,,,,,159.0,410.0,,53.94736842,,,,,43.0,,,,,,,,,,,,,,,,,,,,,,,,,,,,,,,,,,,,,,,,,,,,,,,,,,,10.1016/j.matdes.2017.02.072,,,,,,
Al0.304Co1Cr1Fe1Ni1,WROUGHT,,T,25.0,,,7.6,,other,FCC+B2,,,,,,,215.0,520.0,,68.42105263,,,,,55.0,,,,,,,,,,,,,,,,,,,,,,,,,,,,,,,,,,,,,,,,,,,,,,,,,,,10.1016/j.matdes.2017.02.072,,,,,,
Al0.304Co1Cr1Fe1Ni1,WROUGHT,,T,25.0,,,7.6,,other,FCC+L12,,,,,,,285.0,540.0,,71.05263158,,210.0,,,60.0,,,,,,,,,,,,,,,,,,,,,,,,,,,,,,,,,,,,,,,,,,,,,,,,,,,10.1016/j.matdes.2017.02.072,,,,,,
Al0.304Co1Cr1Fe1Ni1,WROUGHT,,T,25.0,,,7.6,,FCC,FCC,,,,,,,263.0,589.0,,77.5,,,,,45.0,,,,,,,,,,,,,,,,,,,,,,,,,,,,,,,,,,,,,,,,,,,,,,,,,,,10.1016/j.matdes.2017.02.072,,,,,,
Al0.304Co1Cr1Fe1Ni1,WROUGHT,,T,25.0,,,7.6,,other,FCC+L12+B2,,,,,,,490.0,840.0,,110.5263158,,,,,,,,,,,,,,,,,,,,,,,,,,,,,,,,,,,,,,,,,,,,,,,,,,,,,,,,10.1016/j.matdes.2017.02.072,,,,,,
Al0.304Co1Cr1Fe1Ni1,ANNEAL,,,,,,7.6,,other,FCC+B2,,,,,,,,,,,,,,,58.0,,,,,,,,,,,,,,,,,,,,,,,,,,,,,,,,,,,,,,,,,,,,,,,,,,,10.1016/j.matdes.2016.05.079,,,,,,
Al0.304Co1Cr1Fe1Ni1,ANNEAL,,,,,,7.6,,FCC,FCC,,,,,,,,,,,,,,,44.0,,,,,,,,,,,,,,,,,,,,,,,,,,,,,,,,,,,,,,,,,,,,,,,,,,,10.1016/j.jallcom.2013.11.084,,,,,,
Al0.304Co1Cr1Fe1Ni1,CAST,,T,25.0,,,7.6,,other,FCC+L12,,,,,,,175.0,335.0,,44.07894737,,210.0,,,,,,,,,,,,,,,,,,,,,,,,,,,,,,,,,,,,,,,,,,,,,,,,,,,,,,10.1016/j.jallcom.2008.12.088,,,,,,
Al0.304Co1Cr1Fe1Ni1,ANNEAL,,T,25.0,,,7.6,,other,FCC+L12,,,,,,,305.0,525.0,,69.07894737,,210.0,,,,,,,,,,,,,,,,,,,,,,,,,,,,,,,,,,,,,,,,,,,,,,,,,,,,,,10.1016/j.jallcom.2008.12.088,,,,,,
Al0.304Co1Cr1Fe1Ni1,ANNEAL,,T,25.0,,,7.6,,other,FCC+B2,,,,,,,280.0,570.0,,75.0,,,,,,,,,,,,,,,,,,,,,,,,,,,,,,,,,,,,,,,,,,,,,,,,,,,,,,,,10.1016/j.jallcom.2008.12.088,,,,,,
Al0.304Co1Cr1Fe1Ni1,ANNEAL,,,,,,7.6,,other,FCC+BCC,,,,,,,,,,,,210.0,,,25.0,,,,,,,,,,,,,,,,,,,,,,,,,,,,,,,,,,,,,,,,,,,,,,,,,,,10.1016/j.actamat.2017.03.066,,,,,,
Al0.304Cr0.435Fe0.435Ni1,CAST,,T,25.0,,,7.2,,other,FCC+BCC+B2,,,,,,,461.0,835.0,,115.9722222,,,,,30.0,,,,,,,,,,,,,,,,,,,,,,,,,,,,,,,,,,,,,,,,,,,,,,,,,,,10.1016/j.jallcom.2018.08.176,,,,,,
Al0.312Ca0.021Li0.792Mg1Si0.021,CAST,,C,25.0,,1.52,1.4,,other,,,,,,,,360.0,,,,,,,,9.0,,,,,,,,,,,,,,,,,,,,,,,,,,,,,,,,,,,,,,,,,,,,,,,,,,,10.3390/ma12071136,,,,,,
Al0.312Co0.625Cr0.625Cu0.625Fe0.625Ni0.625Ti1,CAST,,,25.0,,,6.7,,other,FCC+BCC+B2+Sec.,,,,,,657.0,,,,,,,,,,,,,,,,,,,,,,,,,,,,,,,,,,,,,,,,,,,,,,,,,,,,,,,,,,,,10.2320/matertrans.47.1395,,,,657,,
Al0.312Co0.625Cr0.625Cu0.625Fe0.625Ni0.625V1,CAST,,,25.0,,,7.2,,BCC,BCC,,,,,,594.0,,,,,,174.0,,,,,,,,,,,,,,,,,,,,,,,,,,,,,,,,,,,,,,,,,,,,,,,,,,,,,,10.1007/s11661-006-0081-3,,,,594,,
Al0.333Ca0.011Li0.844Mg1Si0.033,CAST,,C,25.0,,1.5,1.4,,other,,,,,,,,342.0,,,,,,,,44.0,,,,,,,,,,,,,,,,,,,,,,,,,,,,,,,,,,,,,,,,,,,,,,,,,,,10.3390/ma12071136,,,,,,
Al0.333Ca0.011Li0.867Mg1Si0.011,CAST,,C,25.0,,1.46,1.4,,other,,,,,,,,300.0,,,,,,,,63.0,,,,,,,,,,,,,,,,,,,,,,,,,,,,,,,,,,,,,,,,,,,,,,,,,,,10.3390/ma12071136,,,,,,
Al0.333Co0.333Cu0.333Fe0.333Ni1,CAST,,C,25.0,,,7.5,,FCC,FCC,,,,,,279.6,268.0,,,,,167.0,,,,,,,,,,,,,,,,,,,,,,,,,,,,,,,,,,,,,,,,,,,,,,,,,,,,,,10.1016/j.jmst.2018.12.014,,,,279.6,,
Al0.333Cr0.667Fe1Mn0.667Ni0.333,CAST,,,25.0,,,7.0,,BCC,BCC,,,,,,396.0,,,,,,201.0,,,,,,,,,,,,,,,,,,,,,,,,,,,,,,,,,,,,,,,,,,,,,,,,,,,,,,10.1016/j.msea.2010.05.052,,,,396,,
Al0.333Nb0.667Ta0.533Ti1V0.133Zr0.667,OTHER,,C,25.0,,,7.6,,BCC,BCC,,,,,,530.0,2035.0,2105.0,,276.9736842,,109.0,,,5.0,,,,,,,,,,,,,,,,,,,,,,,,,,,,,,,,,,,,,,,,,,,,,,,,,,,10.1007/s11837-014-1066-0,,,,530,,
Al0.333Nb0.667Ta0.533Ti1V0.133Zr0.667,OTHER,,C,800.0,,,7.6,,BCC,BCC,,,,,,,796.0,851.0,,111.9736842,,109.0,,,50.0,,,,,,,,,,,,,,,,,,,,,,,,,,,,,,,,,,,,,,,,,,,,,,,,,,,10.1007/s11837-014-1066-0,,,Elongation>50,,,
Al0.333Nb0.667Ta0.533Ti1V0.133Zr0.667,OTHER,,C,1000.0,,,7.6,,BCC,BCC,,,,,,,220.0,225.0,,29.60526316,,109.0,,,50.0,,,,,,,,,,,,,,,,,,,,,,,,,,,,,,,,,,,,,,,,,,,,,,,,,,,10.1007/s11837-014-1066-0,,,Elongation>50,,,
Al0.335Hf0.055Nb0.195Ti0.1V0.315,CAST,,C,25.0,,5.64,5.847325423,,other,Other,,,,,,,702.0,,,,,98.4020848,,,1.0,1.0,,,,,,,,,,,,,,,,,,,,,,,,,,,,,,,,,,,,,,,,,,,,,,,,,,,Prof.Yeh-RHEA,fracture before yield,,,,
Al0.343Co0.514Cr0.514Fe1Ni0.514,CAST,,T,25.0,,,7.2,,other,BCC+B2,,,,,,,866.0,1223.0,,169.8611111,,,,,7.9,,,,,,,,,,,,,,,,,,,,,,,,,,,,,,,,,,,,,,,,,,,,,,,,,,,10.1016/j.scriptamat.2016.04.014,,,,,,
Al0.343Co0.514Cr0.514Fe1Ni0.514,CAST,,T,650.0,,,7.2,,other,,,,,,,,400.0,468.0,,65.0,,,,,6.3,,,,,,,,,,,,,,,,,,,,,,,,,,,,,,,,,,,,,,,,,,,,,,,,,,,10.1016/j.scriptamat.2016.04.014,,,,,,
Al0.343Co0.514Cr0.514Fe1Ni0.514,CAST,,T,700.0,,,7.2,,other,,,,,,,,220.0,340.0,,47.22222222,,,,,5.4,,,,,,,,,,,,,,,,,,,,,,,,,,,,,,,,,,,,,,,,,,,,,,,,,,,10.1016/j.scriptamat.2016.04.014,,,,,,
Al0.343Co0.514Cr0.514Fe1Ni0.514,CAST,,C,25.0,,,7.2,,other,,,,,,,,1166.0,,,,,,,,30.2,,,,,,,,,,,,,,,,,,,,,,,,,,,,,,,,,,,,,,,,,,,,,,,,,,,10.1016/j.scriptamat.2016.04.014,,,,,,
Al0.357Co0.714Cr0.714Cu0.714Fe0.714Ni0.714Ti1,CAST,,,25.0,,,6.8,,other,FCC+BCC+B2+Sec.,,,,,,664.0,,,,,,,,,,,,,,,,,,,,,,,,,,,,,,,,,,,,,,,,,,,,,,,,,,,,,,,,,,,,10.2320/matertrans.47.1395,,,,664,,
Al0.357Co0.714Cr0.714Cu0.714Fe0.714Ni0.714V1,CAST,,,25.0,,,7.3,,BCC,BCC,,,,,,577.0,,,,,,175.0,,,,,,,,,,,,,,,,,,,,,,,,,,,,,,,,,,,,,,,,,,,,,,,,,,,,,,10.1007/s11661-006-0081-3,,,,577,,
Al0.35CoCrFeNi,"VAM + Aged, 1100℃/24h/WQ",,C,,,,7.558276496,,other,FCC+BCC,,,,,,,,,,,,208.1785714,,,,,,,,,,,,,,,,,,,,,,,,,,,,,,,,,,,,,,,,,,,,,,,,,,,,,,,Paper_Collection_5_element,FCC + BCC,,,,
Al0.35Cr0.5Fe1Mn0.625Ni0.375,CAST,,C,25.0,,,6.9,,other,B2+BCC,,,,,,,942.0,,,,,,,,,,,,,,,,,,,,,,,,,,,,,,,,,,,,,,,,,,,,,,,,,,,,,,,,,,,10.1016/j.jallcom.2018.08.093,,,,,,
Al0.35Cr0.5Fe1Mn0.625Ni0.375,CAST,,C,400.0,,,6.9,,other,B2+BCC,,,,,,,833.0,,,,,,,,,,,,,,,,,,,,,,,,,,,,,,,,,,,,,,,,,,,,,,,,,,,,,,,,,,,10.1016/j.jallcom.2018.08.093,,,,,,
Al0.35Cr0.5Fe1Mn0.625Ni0.375,CAST,,C,600.0,,,6.9,,other,B2+BCC,,,,,,,326.0,,,,,,,,,,,,,,,,,,,,,,,,,,,,,,,,,,,,,,,,,,,,,,,,,,,,,,,,,,,10.1016/j.jallcom.2018.08.093,,,,,,
Al0.364Cr0.455Fe0.455Ni1,CAST,,T,25.0,,,7.0,,other,FCC+BCC+B2,,,,,,,479.0,956.0,,136.5714286,,,,,12.7,,,,,,,,,,,,,,,,,,,,,,,,,,,,,,,,,,,,,,,,,,,,,,,,,,,10.1016/j.jallcom.2018.08.176,,,,,,
Al0.375Co1Cr1Fe1Ni1,ANNEAL,,,25.0,,,7.5,,FCC,FCC,,,,,,131.0,,,,,,207.0,,,,,,,,,,,,,,,,,,,,,,,,,,,,,,,,,,,,,,,,,,,,,,,,,,,,,,10.1016/j.jallcom.2009.08.090,,,,131,,
Al0.375Co1Cr1Fe1Ni1,ANNEAL,,,25.0,,,7.5,,FCC,FCC,,,,,,196.0,,,,,,207.0,,,,,,,,,,,,,,,,,,,,,,,,,,,,,,,,,,,,,,,,,,,,,,,,,,,,,,10.1016/j.jallcom.2009.08.090,,,,196,,
Al0.375CoCrFeNi,,,,25.0,,7.5,7.519494797,,FCC,FCC,,,,,,131.0,,,,,,207.0759655,,,,,,,,,,,,,,,,,,,,,,,,,,,,,,,,,,,,,,,,,,,,,,,,,,,,,,https://doi.org/10.1016/j.dib.2018.11.111,Data in Brief 21 (2018) 2664¡V2678,FCC,,131,0,
Al0.375CoCrFeNi,,,,25.0,,7.5,7.519494797,,FCC,FCC,,,,,,196.0,,,,,,207.0759655,,,,,,,,,,,,,,,,,,,,,,,,,,,,,,,,,,,,,,,,,,,,,,,,,,,,,,https://doi.org/10.1016/j.dib.2018.11.111,Data in Brief 21 (2018) 2664¡V2678,FCC,,196,0,
Al0.375CoCrFeNi,VAM + 1100℃/24h/WQ,,C,,,,7.519494797,,FCC,FCC,,,,,,,,,,,,207.0759655,,,,,,,,,,,,,,,,,,,,,,,,,,,,,,,,,,,,,,,,,,,,,,,,,,,,,,,Paper_Collection_5_element,FCC,,,,
Al0.375CoCrFeNi1.625,VAM,,C,,,,7.680641686,,FCC,FCC,,,,,,131 ± 1,,,,,,206.2538171,,,,,,,,,,,,,,,,,,,,,,,,,,,,,,,,,,,,,,,,,,,,,,,,,,,,,,,Paper_Collection_5_element,FCC,,131?1,,
Al0.375CoCrFeNi1.625,"VAM + Homogenized, 1100℃/24h",,,,,,,,,,,,,,,196 ± 2,,,,,,,,,,,,,,,,,,,,,,,,,,,,,,,,,,,,,,,,,,,,,,,,,,,,,,,,,,,,,Paper_Collection_5_element,FCC,,,,
Al0.375CoCrFeNi1.625,"VAM + Homogenized, 1100℃/24h + CR 50%",,,,,,,,,,,,,,,360 ± 7,,,,,,,,,,,,,,,,,,,,,,,,,,,,,,,,,,,,,,,,,,,,,,,,,,,,,,,,,,,,,Paper_Collection_5_element,FCC,,,,
Al0.375CoCrFeNi1.626,OTHER,,C,,,,7.680869521,,FCC,FCC,,,,,,196.0,,,,,,206.2526547,,,,,,,,,,,,,,,,,,,,,,,,,,,,,,,,,,,,,,,,,,,,,,,,,,,,,,,Paper_Collection_5_element,FCC,,196?2,,
Al0.375CoCrFeNi1.627,OTHER,,C,,,,7.681097272,,FCC,FCC,,,,,,360.0,,,,,,206.2514928,,,,,,,,,,,,,,,,,,,,,,,,,,,,,,,,,,,,,,,,,,,,,,,,,,,,,,,Paper_Collection_5_element,FCC,,360?7,,
Al0.375CrMoNbTa0.125TiZr0.5,ANNEAL,,C,25.0,,7.32,7.312459436,,other,BCC+Laves,,,,,,,1402.969,,,,,168.6584655,,,0.5,0.5,,,,,,,,,,,,,,,,,,,,,,,,,,,,,,,,,,,,,,,,,,,,,,,,,,,Prof.Yeh-RHEA,facture before yield,,,,
Al0.375CrMoNbTiV0.125Zr0.5,ANNEAL,,C,25.0,,7.05,7.033024147,,other,BCC+Laves,,,,,,,1633.558,,,,,167.3392141,,,2.7,2.7,,,,,,,,,,,,,,,,,,,,,,,,,,,,,,,,,,,,,,,,,,,,,,,,,,,Prof.Yeh-RHEA,,,,,
Al0.38Co1Cr1Fe1Mn1Ni1,CAST,,T,25.0,,,7.5,,FCC,FCC,,,,,,182.0,244.0,,,,,205.0,,,45.0,,,,,,,,,,,,,,,,,,,,,,,,,,,,,,,,,,,,,,,,,,,,,,,,,,,10.1016/j.actamat.2013.09.037,,,,182,,
Al0.38CoCrFeMnNi,,,T,25.0,,7.5,7.50474373,,FCC,FCC,,,,,,182.0,244.0,,,,,205.1766073,,,45.0,,,,,,,,,,,,,,,,,,,,,,,,,,,,,,,,,,,,,,,,,,,,,,,,,,,https://doi.org/10.1016/j.dib.2018.11.111,Data in Brief 21 (2018) 2664¡V2678,FCC,,182,0,
Al0.38CoCrFeMnNi,,,C,25.0,,7.505,7.50474373,,FCC,FCC,,,,,,181.5,243.5,,,,,205.1766073,,,46.0,,,,,,,,,,,,,,,,,,,,,,,,,,,,,,,,,,,,,,,,,,,,,,,,,,,,Prof.Yeh-3dtransitional,"{'Thermo-Calc TCHEA3 1000C': nan, 'FCC': 81.0, 'Cu-rich FCC': nan, 'BCC (FeCr-rich)': nan, 'BCC_B2 (NiAl-rich)': 19.0, 'Ni31Si12': nan, 'C14_Laves': nan, 'Sigma': nan, 'Cr3Si': nan, 'Mu phase': nan, 'M23C6': nan, 'M7C3': nan, 'Co2Si': nan, 'T6CuNiTi': nan, 'Graphite': nan}",,181 - 182  ,,
Al0.3Co1.5CrFeNi1.5Ti0.2,VAM + 1150℃/6h/WQ + 650℃/50h,,C,,,,7.675755099,,other,Other,,,,,,294.0,,,,,,204.3330368,,,,,,,,,,,,,,,,,,,,,,,,,,,,,,,,,,,,,,,,,,,,,,,,,,,,,,,Paper_Collection_6_element,,,294,,
Al0.3Co1.5CrFeNi1.5Ti0.2,VAM + 1150℃/6h/WQ + 700℃/50h,,C,,,,7.675755099,,other,Other,,,,,,307.0,,,,,,204.3330368,,,,,,,,,,,,,,,,,,,,,,,,,,,,,,,,,,,,,,,,,,,,,,,,,,,,,,,Paper_Collection_6_element,,,307,,
Al0.3Co1.5CrFeNi1.5Ti0.2,VAM + 1150℃/6h/WQ + 750℃/50h,,C,,,,7.675755099,,other,Other,,,,,,328.0,,,,,,204.3330368,,,,,,,,,,,,,,,,,,,,,,,,,,,,,,,,,,,,,,,,,,,,,,,,,,,,,,,Paper_Collection_6_element,,,328,,
Al0.3Co1.5CrFeNi1.5Ti0.2,VAM + 1150℃/6h/WQ + 750℃/50h,,C,23.0,,,7.675755099,,other,Other,,,,,,307.0,,,,,,204.3330368,,,,,,,,,,,,,,,,,,,,,,,,,,,,,,,,,,,,,,,,,,,,,,,,,,,,,,,Paper_Collection_6_element,,,307,,
Al0.3Co1.5CrFeNi1.5Ti0.2,VAM + 1150℃/6h/WQ + 750℃/50h,,C,500.0,,,7.675755099,,other,Other,,,,,,273.0,,,,,,204.3330368,,,,,,,,,,,,,,,,,,,,,,,,,,,,,,,,,,,,,,,,,,,,,,,,,,,,,,,Paper_Collection_6_element,,,273,,
Al0.3Co1.5CrFeNi1.5Ti0.2,VAM + 1150℃/6h/WQ + 750℃/50h,,C,700.0,,,7.675755099,,other,Other,,,,,,237.0,,,,,,204.3330368,,,,,,,,,,,,,,,,,,,,,,,,,,,,,,,,,,,,,,,,,,,,,,,,,,,,,,,Paper_Collection_6_element,,,237,,
Al0.3Co1.5CrFeNi1.5Ti0.2,VAM + 1150℃/6h/WQ + 750℃/50h,,C,800.0,,,7.675755099,,other,Other,,,,,,198.0,,,,,,204.3330368,,,,,,,,,,,,,,,,,,,,,,,,,,,,,,,,,,,,,,,,,,,,,,,,,,,,,,,Paper_Collection_6_element,,,198,,
Al0.3Co1.5CrFeNi1.5Ti0.2,VAM + 1150℃/6h/WQ + 750℃/50h,,C,900.0,,,7.675755099,,other,Other,,,,,,157.0,,,,,,204.3330368,,,,,,,,,,,,,,,,,,,,,,,,,,,,,,,,,,,,,,,,,,,,,,,,,,,,,,,Paper_Collection_6_element,,,157,,
Al0.3Co1.5CrFeNi1.5Ti0.2,VAM + 1150℃/6h/WQ + 750℃/50h,,C,1000.0,,,7.675755099,,other,Other,,,,,,89.0,,,,,,204.3330368,,,,,,,,,,,,,,,,,,,,,,,,,,,,,,,,,,,,,,,,,,,,,,,,,,,,,,,Paper_Collection_6_element,,,89,,
Al0.3Co1.5CrFeNi1.5Ti0.2,VAM + 1150℃/6h/WQ + 800℃/50h,,C,,,,7.675755099,,other,Other,,,,,,309.0,,,,,,204.3330368,,,,,,,,,,,,,,,,,,,,,,,,,,,,,,,,,,,,,,,,,,,,,,,,,,,,,,,Paper_Collection_6_element,,,309,,
Al0.3Co1.5CrFeNi1.5Ti0.2,VAM + 1150℃/6h/WQ + 900℃/50h,,C,,,,7.675755099,,other,FCC+Sec.,,,,,,240.0,,,,,,204.3330368,,,,,,,,,,,,,,,,,,,,,,,,,,,,,,,,,,,,,,,,,,,,,,,,,,,,,,,Paper_Collection_6_element,FCC + γ',,240,,
Al0.3Co1Cr1Cu1Fe1,,,,25.0,,,7.7,,FCC,FCC,,,,,,180.0,,,,,,194.0,,,,,,,,,,,,,,,,,,,,,,,,,,,,,,,,,,,,,,,,,,,,,,,,,,,,,,10.3166/acsm.31.633-648,,,,180,,
Al0.3Co1Cr1Fe1Mn1Ni1,POWDER,,,,,,7.6,,other,,,,,,,,,,,,,,,,,4.9,,,,,,,,,,,,,,,,,,,,,,,,,,,,,,,,,,,,,,,,,,,,,,,,,,10.1016/j.scriptamat.2018.12.021,,,,,,
Al0.3Co1Cr1Fe1Mn1Ni1,CAST,,C,25.0,,,7.6,,other,FCC+BCC,,,,,,511.0,1836.0,,,,,,,,,,,,,,,,,,,,,,,,,,,,,,,,,,,,,,,,,,,,,,,,,,,,,,,,,,,10.1016/j.jallcom.2018.10.168,,,,511,,
Al0.3Co1Cr1Fe1Mo0.1Ni1,,,,,,,7.7,,FCC,FCC,,,,,,200.0,,,,,,214.0,,,,,,,,,,,,,,,,,,,,,,,,,,,,,,,,,,,,,,,,,,,,,,,,,,,,,,10.1016/j.jallcom.2010.02.032,,,,200,,
Al0.3Co1Cr1Fe1Ni1,CAST,,C,300.0,,,7.6,,FCC,FCC,,,,,,132.0,,,,,,,,,25.0,,,,,,,,,,,,,,,,,,,,,,,,,,,,,,,,,,,,,,,,,,,,,,,,,,,10.1088/2053-1591/ab0597,,,,132,,
Al0.3Co1Cr1Fe1Ni1,CAST,,C,340.0,,,7.6,,FCC,FCC,,,,,,147.0,,,,,,210.0,,,,,,,,,,,,,,,,,,,,,,,,,,,,,,,,,,,,,,,,,,,,,,,,,,,,,,10.1088/2053-1591/ab0597,,,,147,,
Al0.3Co1Cr1Fe1Ni1,CAST,,C,430.0,,,7.6,,FCC,FCC,,,,,,165.0,,,,,,,,,65.0,,,,,,,,,,,,,,,,,,,,,,,,,,,,,,,,,,,,,,,,,,,,,,,,,,,10.1088/2053-1591/ab0597,,,,165,,
Al0.3Co1Cr1Fe1Ni1,WROUGHT,,T,25.0,,,7.6,,other,FCC+L12,,,,,,,143.0,400.0,,52.63157895,,,,,45.0,,,,,,,,,,,,,,,,,,,,,,,,,,,,,,,,,,,,,,,,,,,,,,,,,,,10.1016/j.scriptamat.2018.10.023,,,,,,
Al0.3Co1Cr1Fe1Ni1,WROUGHT,,T,25.0,,,7.6,,other,FCC+L12,,,,,,,471.0,850.0,,111.8421053,,,,,35.0,,,,,,,,,,,,,,,,,,,,,,,,,,,,,,,,,,,,,,,,,,,,,,,,,,,10.1016/j.scriptamat.2018.10.023,,,,,,
Al0.3Co1Cr1Fe1Ni1,WROUGHT,,T,25.0,,,7.6,,other,FCC+B2+Sec.,,,,,,,841.0,1050.0,,138.1578947,,,,,7.0,,,,,,,,,,,,,,,,,,,,,,,,,,,,,,,,,,,,,,,,,,,,,,,,,,,10.1016/j.scriptamat.2018.10.023,,,,,,
Al0.3Co1Cr1Fe1Ni1,WROUGHT,,T,25.0,,,7.6,,other,FCC+BCC+B2+Sec.,,,,,,,161.0,1650.0,,217.1052632,,,,,5.0,,,,,,,,,,,,,,,,,,,,,,,,,,,,,,,,,,,,,,,,,,,,,,,,,,,10.1016/j.scriptamat.2018.10.023,,,,,,
Al0.3Co1Cr1Fe1Ni1,WROUGHT,,T,25.0,,,7.6,,other,FCC+BCC+B2+Sec.,,,,,,,187.0,1850.0,,243.4210526,,,,,32.0,,,,,,,,,,,,,,,,,,,,,,,,,,,,,,,,,,,,,,,,,,,,,,,,,,,10.1016/j.scriptamat.2018.10.023,,,,,,
Al0.3Co1Cr1Fe1Ni1,WROUGHT,,T,25.0,,,7.6,,other,FCC+B2+Sec.,,,,,,,900.0,1074.0,,141.3157895,,210.0,,,65.0,,,,,,,,,,,,,,,,,,,,,,,,,,,,,,,,,,,,,,,,,,,,,,,,,,,10.1016/j.scriptamat.2018.08.048,,,,,,
Al0.3Co1Cr1Fe1Ni1,CAST,,,,,,7.6,,FCC,FCC,,,,,,117.0,,,,,,210.0,,,,,,,,,,,,,,,,,,,,,,,,,,,,,,,,,,,,,,,,,,,,,,,,,,,,,,10.1016/j.matdes.2019.107698,,,,117,,
Al0.3Co1Cr1Fe1Ni1,,,,,,,7.6,,FCC,FCC,,,,,,160.0,,,,,,210.0,,,,,,,,,,,,,,,,,,,,,,,,,,,,,,,,,,,,,,,,,,,,,,,,,,,,,,10.1016/j.jallcom.2010.02.032,,,,160,,
Al0.3Co1Cr1Fe1Ni1,WROUGHT,,T,25.0,,,7.6,,other,FCC+B2+Sec.,,,,,,,840.0,1039.0,,136.7105263,,210.0,,,,,,,,,,,,,,,,,,,,,,,,,,,,,,,,,,,,,,,,,,,,,,,,,,,,,,10.1016/j.actamat.2018.12.010,,,,,,
Al0.3Co1Cr1Fe1Ni1,WROUGHT,,T,25.0,,,7.6,,FCC,FCC,,,,,,,159.0,410.0,,53.94736842,,210.0,,,,,,,,,,,,,,,,,,,,,,,,,,,,,,,,,,,,,,,,,,,,,,,,,,,,,,10.1016/j.actamat.2018.12.010,,,,,,
Al0.3CoCrCu0.5FeNi,VAM + 1100℃/24h/FC,,C,,,,7.773111369,,other,FCC+L12,,,,,,,,,,,,202.0606416,,,,,,,,,,,,,,,,,,,,,,,,,,,,,,,,,,,,,,,,,,,,,,,,,,,,,,,Paper_Collection_6_element,FCC + L12,,,,
Al0.3CoCrCuFe,,,,25.0,,7.7,7.666069343,,FCC,FCC,,,,,,180.0,,,,,,194.2601286,,,,,,,,,,,,,,,,,,,,,,,,,,,,,,,,,,,,,,,,,,,,,,,,,,,,,,https://doi.org/10.1016/j.dib.2018.11.111,Data in Brief 21 (2018) 2664¡V2678,FCC,,180,0,
Al0.3CoCrCuFeNi,,,,25.0,,7.9,7.882943926,,FCC,FCC,,,,,,180.0,,,,,,195.2637304,,,,,,,,,,,,,,,,,,,,,,,,,,,,,,,,,,,,,,,,,,,,,,,,,,,,,,https://doi.org/10.1016/j.dib.2018.11.111,Data in Brief 21 (2018) 2664¡V2678,FCC,,180,0,
Al0.3CoCrFeMnNi,"Mechanical alloying + Spark plasma Sintering, 800℃/50MPa/10min",,C,,,,7.606121845,,other,FCC+B2,,,,,,475.0,,,,,,208.0276826,,,,,,,,,,,,,,,,,,,,,,,,,,,,,,,,,,,,,,,,,,,,,,,,,,,,,,,Paper_Collection_6_element,FCC (GS 0.091μm) + B2,,475,,
Al0.3CoCrFeMnNi,"Mechanical alloying + Spark plasma Sintering, 900℃/50MPa/10min",,C,23.0,,,7.606121845,,other,FCC+B2,,,,,,480.0,979.0,1800.0,,236.6514811,,208.0276826,,,39.0,,,,,,,,,,,,,,,,,,,,,,,,,,,,,,,,,,,,,,,,,,,,,,,,,,,,Paper_Collection_6_element,FCC (GS 0.117μm) + B2,,480,,
Al0.3CoCrFeMnNi,"Mechanical alloying + Spark plasma Sintering, 1000℃/50MPa/10min",,C,,,,7.606121845,,other,FCC+B2,,,,,,355.0,,,,,,208.0276826,,,,,,,,,,,,,,,,,,,,,,,,,,,,,,,,,,,,,,,,,,,,,,,,,,,,,,,Paper_Collection_6_element,FCC (GS 0.953μm) + B2,,355,,
Al0.3CoCrFeMo0.1Ni,VAM,,C,,,,7.714834589,,other,FCC+Sec.,,,,,,,,,,,,213.9663684,,,,,,,,,,,,,,,,,,,,,,,,,,,,,,,,,,,,,,,,,,,,,,,,,,,,,,,Paper_Collection_6_element,FCC +  γ',,,,
Al0.3CoCrFeMo0.1Ni,VAM + 700℃/144h,,C,,,,7.714834589,,other,FCC+B2+Sec.,,,,,,,,,,,,213.9663684,,,,,,,,,,,,,,,,,,,,,,,,,,,,,,,,,,,,,,,,,,,,,,,,,,,,,,,Paper_Collection_6_element,FCC + B2 + σ,,,,
Al0.3CoCrFeNi,"VAM + HIP, 1250℃/50h + Aged, 700℃/50h ",,C,,,,7.637742203,,FCC,FCC,,,,,,,,,,,,210.4378679,,,,,,,,,,,,,,,,,,,,,,,,,,,,,,,,,,,,,,,,,,,,,,,,,,,,,,,Paper_Collection_5_element,FCC,,,,
Al0.3CoCrFeNi,"VAM + HIP, 1250℃/50h + Aged, 700℃/100h",,C,,,,7.637742203,,FCC,FCC,,,,,,,,,,,,210.4378679,,,,,,,,,,,,,,,,,,,,,,,,,,,,,,,,,,,,,,,,,,,,,,,,,,,,,,,Paper_Collection_5_element,FCC,,,,
Al0.3CoCrFeNi,"VAM + HIP, 1250℃/50h + Aged, 700℃/200h ",,C,,,,7.637742203,,other,FCC+B2,,,,,,,,,,,,210.4378679,,,,,,,,,,,,,,,,,,,,,,,,,,,,,,,,,,,,,,,,,,,,,,,,,,,,,,,Paper_Collection_5_element,FCC + B2,,,,
Al0.3CoCrFeNi,"VAM + HIP, 1250℃/50h + Aged, 700℃/500h ",,C,,,,7.637742203,,other,FCC+B2,,,,,,,,,,,,210.4378679,,,,,,,,,,,,,,,,,,,,,,,,,,,,,,,,,,,,,,,,,,,,,,,,,,,,,,,Paper_Collection_5_element,FCC + B2,,,,
Al0.3CoCrFeNi,Induction melting,,C,23.0,,,7.637742203,,other,FCC+L12,,,,,,,175.0,343.0,,44.90855948,,210.4378679,,,62.0,,,,,,,,,,,,,,,,,,,,,,,,,,,,,,,,,,,,,,,,,,,,,,,,,,,,Paper_Collection_5_element,FCC + L12,,,,
Al0.3CoCrFeNi,"Induction melting in air + Aged, 700℃/72h/WQ",,C,23.0,,,7.637742203,,other,FCC+L12,,,,,,,310.0,526.0,,68.86851978,,210.4378679,,,46.0,,,,,,,,,,,,,,,,,,,,,,,,,,,,,,,,,,,,,,,,,,,,,,,,,,,,Paper_Collection_5_element,FCC + L12,,,,
Al0.3CoCrFeNi,"Induction melting in air + Aged, 900℃/72h/WQ",,C,23.0,,,7.637742203,,other,FCC+BCC,,,,,,,251.0,569.0,,74.49845581,,210.4378679,,,49.0,,,,,,,,,,,,,,,,,,,,,,,,,,,,,,,,,,,,,,,,,,,,,,,,,,,,Paper_Collection_5_element,FCC + BCC,,,,
Al0.3CoCrFeNi,"VAM + Aged, 900℃/2h",,C,,,,7.637742203,,FCC,FCC,,,,,,,,,,,,210.4378679,,,,,,,,,,,,,,,,,,,,,,,,,,,,,,,,,,,,,,,,,,,,,,,,,,,,,,,Paper_Collection_5_element,FCC,,,,
Al0.3CoCrFeNi,"VIM + Aged, 850℃/1h",,C,,,,7.637742203,,other,FCC+B2,,,,,,,,,,,,210.4378679,,,,,,,,,,,,,,,,,,,,,,,,,,,,,,,,,,,,,,,,,,,,,,,,,,,,,,,Paper_Collection_5_element,FCC + B2,,,,
Al0.3CoCrFeNi,VAM + CR20% + 1200℃/0.5h/WQ,,C,,,,7.637742203,,FCC,FCC,,,,,,152 ± 11,,,,,,210.4378679,,,,,,,,,,,,,,,,,,,,,,,,,,,,,,,,,,,,,,,,,,,,,,,,,,,,,,,Paper_Collection_5_element,FCC,,152?11,,
Al0.3CoCrFeNi,VAM + CR20% + 1200℃/0.5h/WQ + 550℃/150h,,C,,,,7.637742203,,other,FCC+L12,,,,,,216 ± 7,,,,,,210.4378679,,,,,,,,,,,,,,,,,,,,,,,,,,,,,,,,,,,,,,,,,,,,,,,,,,,,,,,Paper_Collection_5_element,FCC + L12,,216?7,,
Al0.3CoCrFeNi,VAM + CR20% + 1200℃/0.5h/WQ + 700℃/50h,,C,,,,7.637742203,,other,FCC+B2,,,,,,259 ± 2,,,,,,210.4378679,,,,,,,,,,,,,,,,,,,,,,,,,,,,,,,,,,,,,,,,,,,,,,,,,,,,,,,Paper_Collection_5_element,FCC + B2,,259?2,,
Al0.3CoCrFeNi,VAM,,C,,,,7.637742203,,other,FCC+Sec.,,,,,,,,,,,,210.4378679,,,,,,,,,,,,,,,,,,,,,,,,,,,,,,,,,,,,,,,,,,,,,,,,,,,,,,,Paper_Collection_5_element,FCC +  γ',,,,
Al0.3CoCrFeNi,VAM + 700℃/144h,,C,,,,7.637742203,,other,FCC+B2,,,,,,,,,,,,210.4378679,,,,,,,,,,,,,,,,,,,,,,,,,,,,,,,,,,,,,,,,,,,,,,,,,,,,,,,Paper_Collection_5_element,FCC + B2,,,,
Al0.3CoCrFeNi1.7,3D printing,,C,,,,7.804038774,,FCC,FCC,,,,,,149 ± 11,,,,,,209.0697014,,,,,,,,,,,,,,,,,,,,,,,,,,,,,,,,,,,,,,,,,,,,,,,,,,,,,,,Paper_Collection_5_element,FCC,,149?11,,
Al0.3CoCrFeNi1.7,"3D printing + Aged, 1000℃/100h",,,,,,,,,,,,,,,144 ± 4.9,,,,,,,,,,,,,,,,,,,,,,,,,,,,,,,,,,,,,,,,,,,,,,,,,,,,,,,,,,,,,Paper_Collection_5_element,FCC + L12,,,,
Al0.3CoCrFeNi1.8,OTHER,,C,,,,7.824302036,,other,FCC+L12,,,,,,144.0,,,,,,208.9029901,,,,,,,,,,,,,,,,,,,,,,,,,,,,,,,,,,,,,,,,,,,,,,,,,,,,,,,Paper_Collection_5_element,FCC + L12,,144?4.9,,
Al0.3CoCrFeNiTi0.1,VAM,,C,,,,7.532197465,,other,FCC+HCP,,,,,,,,,,,,207.2624826,,,,,,,,,,,,,,,,,,,,,,,,,,,,,,,,,,,,,,,,,,,,,,,,,,,,,,,Paper_Collection_6_element,FCC + HCP,,,,
Al0.3CoCrFeNiTi0.1,VAM + 700℃/144h,,,,,,,,,,,,,,,,,,,,,,,,,,,,,,,,,,,,,,,,,,,,,,,,,,,,,,,,,,,,,,,,,,,,,,,,,,,,Paper_Collection_6_element,FCC + HCP + B2,,,,
Al0.3Cr0.5Cu0.5Fe0.5Ni1,,,,25.0,,,7.5,,FCC,FCC,,,,,,,,,,,,185.0,,,,,,,,,,,,,,,,,,,,,,,,,,,,,,,,,,,,,,,,,,,,,,,,,,,,,,10.1063/1.3587228,,,,,,
Al0.3CrCuFeNi2,VAM + CR20% + 1200℃/0.5h/WQ,,C,,,,7.893335857,,FCC,FCC,,,,,,171 ± 5,,,,,,193.6575379,,,,,,,,,,,,,,,,,,,,,,,,,,,,,,,,,,,,,,,,,,,,,,,,,,,,,,,Paper_Collection_5_element,FCC,,171?5,,
Al0.3CrCuFeNi2,VAM + CR20% + 1200℃/0.5h/WQ + 550℃/150h,,C,,,,7.893335857,,other,FCC+L12,,,,,,294 ± 9,,,,,,193.6575379,,,,,,,,,,,,,,,,,,,,,,,,,,,,,,,,,,,,,,,,,,,,,,,,,,,,,,,Paper_Collection_5_element,FCC + L12,,294?9,,
Al0.3CrCuFeNi2,VAM + CR20% + 1200℃/0.5h/WQ + 700℃/50h,,,,,,,,,,,,,,,273 ± 11,,,,,,,,,,,,,,,,,,,,,,,,,,,,,,,,,,,,,,,,,,,,,,,,,,,,,,,,,,,,,Paper_Collection_5_element,FCC + L12,,,,
Al0.3CrCuFeNi4,OTHER,,C,,,,8.156234723,,other,FCC+L12,,,,,,273.0,,,,,,195.3034062,,,,,,,,,,,,,,,,,,,,,,,,,,,,,,,,,,,,,,,,,,,,,,,,,,,,,,,Paper_Collection_5_element,FCC + L12,,273?11,,
Al0.3CrFe1.5MnNi0.5,,,,25.0,,7.2,7.240330263,,other,FCC+BCC,,,,,,297.0,,,,,,208.9957156,,,,,,,,,,,,,,,,,,,,,,,,,,,,,,,,,,,,,,,,,,,,,,,,,,,,,,https://doi.org/10.1016/j.dib.2018.11.111,Data in Brief 21 (2018) 2664¡V2678,FCC + BCC,,297,0,
Al0.3CrFe1.5MnNi0.5,VAM,,C,,,,7.240330263,,other,FCC+BCC,,,,,,,,,,,,208.9957156,,,,,,,,,,,,,,,,,,,,,,,,,,,,,,,,,,,,,,,,,,,,,,,,,,,,,,,Paper_Collection_5_element,FCC + BCC,,,,
Al0.3CrFe1.5MnNi0.5,"VAM + Aged, 700℃/20h",,C,,,,7.240330263,,other,FCC+BCC+Sec.,,,,,,,,,,,,208.9957156,,,,,,,,,,,,,,,,,,,,,,,,,,,,,,,,,,,,,,,,,,,,,,,,,,,,,,,Paper_Collection_5_element,FCC + BCC + σ,,,,
Al0.3CrFe1.5MnNi0.5,"VAM + Homogenized, 1100℃/4h/AC",,C,,,,7.240330263,,other,FCC+BCC+B2,,,,,,317 ± 9,,,,,,208.9957156,,,,,,,,,,,,,,,,,,,,,,,,,,,,,,,,,,,,,,,,,,,,,,,,,,,,,,,Paper_Collection_5_element,FCC + BCC + B2,,317?9,,
Al0.3CrFe1.5MnNi0.5,"VAM + Homogenized, 1100℃/4h/AC + 700℃/2h",,C,,,,7.240330263,,other,FCC+BCC+B2+Sec.,,,,,,840 ± 23,,,,,,208.9957156,,,,,,,,,,,,,,,,,,,,,,,,,,,,,,,,,,,,,,,,,,,,,,,,,,,,,,,Paper_Collection_5_element,FCC + BCC + B2 + σ,,840?23,,
Al0.3CrFe1.5MnNi0.5,VAM,,C,,,,7.240330263,,other,FCC+BCC+B2,,,,,,297 ± 2,,,,,,208.9957156,,,,,,,,,,,,,,,,,,,,,,,,,,,,,,,,,,,,,,,,,,,,,,,,,,,,,,,Paper_Collection_5_element,FCC + BCC + B2,,297?2,,
Al0.3CrFe1.5MnNi0.5,"VAM + Forged, 1200℃/50%",,C,,,,7.240330263,,other,FCC+BCC+B2,,,,,,258 ± 6,,,,,,208.9957156,,,,,,,,,,,,,,,,,,,,,,,,,,,,,,,,,,,,,,,,,,,,,,,,,,,,,,,Paper_Collection_5_element,FCC + BCC + B2,,258?6,,
Al0.3CrFe1.5MnNi0.5,"VAM + Forged, 1200℃/50% + 1100℃/6h/AC",,C,,,,7.240330263,,other,FCC+BCC+B2,,,,,,339 ± 16,,,,,,208.9957156,,,,,,,,,,,,,,,,,,,,,,,,,,,,,,,,,,,,,,,,,,,,,,,,,,,,,,,Paper_Collection_5_element,FCC + BCC + B2,,339?16,,
Al0.3CrFe1.5MnNi0.5,"VAM + Forged, 1200℃/50% + 1100℃/6h/AC+ HR, 300℃/10%",,C,,,,7.240330263,,other,FCC+BCC+B2,,,,,,359 ± 13,,,,,,208.9957156,,,,,,,,,,,,,,,,,,,,,,,,,,,,,,,,,,,,,,,,,,,,,,,,,,,,,,,Paper_Collection_5_element,FCC + BCC + B2,,359?13,,
Al0.3CrFe1.5MnNi0.5,"VAM + Forged, 1200℃/50% + 1100℃/6h/AC+HR, 300℃/30%",,C,,,,7.240330263,,other,FCC+BCC+B2,,,,,,386 ± 7,,,,,,208.9957156,,,,,,,,,,,,,,,,,,,,,,,,,,,,,,,,,,,,,,,,,,,,,,,,,,,,,,,Paper_Collection_5_element,FCC + BCC + B2,,386?7,,
Al0.3CrFe1.5MnNi0.5,"VAM + Forged, 1200℃/50% + 1100℃/6h/AC+ HR, 300℃/50%",,C,,,,7.240330263,,other,FCC+BCC+B2,,,,,,407 ± 8,,,,,,208.9957156,,,,,,,,,,,,,,,,,,,,,,,,,,,,,,,,,,,,,,,,,,,,,,,,,,,,,,,Paper_Collection_5_element,FCC + BCC + B2,,407?8,,
Al0.3CrFe1.5MnNi0.5,"VAM + Forged, 1200℃/50% + 1100℃/6h/AC+ HR, 300℃/80%",,C,,,,7.240330263,,other,FCC+BCC+B2,,,,,,446 ± 8,,,,,,208.9957156,,,,,,,,,,,,,,,,,,,,,,,,,,,,,,,,,,,,,,,,,,,,,,,,,,,,,,,Paper_Collection_5_element,FCC + BCC + B2,,446?8,,
Al0.3CrFe1.5MnNi0.5,"VAM + Aged, 700℃/20h",,C,,,,7.240330263,,other,FCC+BCC+Sec.,,,,,,797,,,,,,208.9957156,,,,,,,,,,,,,,,,,,,,,,,,,,,,,,,,,,,,,,,,,,,,,,,,,,,,,,,Paper_Collection_5_element,FCC + BCC + σ,,797,,
Al0.3CrFe1.5MnNi0.5,VAM,,C,,,,7.240330263,,other,FCC+BCC,,,,,,,,,,,,208.9957156,,,,,,,,,,,,,,,,,,,,,,,,,,,,,,,,,,,,,,,,,,,,,,,,,,,,,,,Paper_Collection_5_element,FCC + BCC,,,,
Al0.3Hf1Nb1Ta1Ti1Zr1,CAST,,C,25.0,,,9.5,,BCC,BCC,,,,,,353.0,1188.0,,,,63.0,105.0,,,50.0,,,,,,,,,,,,,,,,,,,,,,,,,,,,,,,,,,,,,,,,,,,,,,,,,,,10.1016/j.jallcom.2014.11.064,,,Elongation>50,353,63,
Al0.3HfNbTaTiZr,,,C,25.0,,9.6,9.549692921,,BCC,BCC,,,,,,353.0,1188.0,,,,108.0,105.1476585,,,50.0,,,,,,,,,,,,,,,,,,,,,,,,,,,,,,,,,,,,,,,,,,,,,,,,,,,https://doi.org/10.1016/j.dib.2018.11.111,Data in Brief 21 (2018) 2664¡V2678,BCC,Elongation>50,353,108,
Al0.3HfNbTaTiZr,CAST,,C,25.0,,9.5,9.549692921,,BCC,BCC,,,,,,353.0,1188.0,,,,63.0,105.1476585,,,50.0,50.0,,,,,,,,,,,,,,,,,,,,,,,,,,,,,,,,,,,,,,,,,,,,,,,,,,,Prof.Yeh-RHEA,,Elongation>50,353,63,
Al0.3NbTa0.8Ti1.4V0.2Zr1.3,,,,25.0,,7.7,7.706514339,,BCC,BCC,,,,,,,1965.0,,,,,107.1964186,,,5.0,,,,,,,,,,,,,,,,,,,,,,,,,,,,,,,,,,,,,,,,,,,,,,,,,,,https://doi.org/10.1016/j.dib.2018.11.111,Data in Brief 21 (2018) 2664¡V2678,BCC,,,,
Al0.3NbTa0.8Ti1.4V0.2Zr1.3,,,,800.0,,7.7,7.706514339,,BCC,BCC,,,,,,,678.0,,,,,107.1964186,,,50.0,,,,,,,,,,,,,,,,,,,,,,,,,,,,,,,,,,,,,,,,,,,,,,,,,,,https://doi.org/10.1016/j.dib.2018.11.111,Data in Brief 21 (2018) 2664¡V2678,BCC,Elongation>50,,,
Al0.3NbTa0.8Ti1.4V0.2Zr1.3,,,,1000.0,,7.7,7.706514339,,BCC,BCC,,,,,,,166.0,,,,,107.1964186,,,50.0,,,,,,,,,,,,,,,,,,,,,,,,,,,,,,,,,,,,,,,,,,,,,,,,,,,https://doi.org/10.1016/j.dib.2018.11.111,Data in Brief 21 (2018) 2664¡V2678,BCC,Elongation>50,,,
Al0.3NbTa0.8Ti1.4V0.2Zr1.3,,,C,25.0,,7.7,7.706514339,,BCC,BCC,,,,,,500.0,1965.0,2061.0,,267.6623377,,107.1964186,,,5.0,,,,,,,,,,,,,,,,,,,,,,,,,,,,,,,,,,,,,,,,,,,,,,,,,,,https://doi.org/10.1016/j.dib.2018.11.111,Data in Brief 21 (2018) 2664¡V2678,BCC,,500,0,
Al0.3NbTa0.8Ti1.4V0.2Zr1.3,OTHER,,C,25.0,,7.78,7.706514339,,BCC,BCC,,,,,,500.0,1970.0,,,,,107.1964186,,,5.0,1.5,,,,,,,,,,,,,,,,,,,,,,,,,,,,,,,,,,,,,,,,,,,,,,,,,,,Prof.Yeh-RHEA,-,,500,,
Al0.3NbTaTi1.4Zr1.3,,,,25.0,,8.1,8.088884841,,BCC,BCC,,,,,,,1965.0,,,,,109.5559669,,,5.0,,,,,,,,,,,,,,,,,,,,,,,,,,,,,,,,,,,,,,,,,,,,,,,,,,,https://doi.org/10.1016/j.dib.2018.11.111,Data in Brief 21 (2018) 2664¡V2678,BCC,,,,
Al0.3NbTaTi1.4Zr1.3,,,,800.0,,8.1,8.088884841,,BCC,BCC,,,,,,,362.0,,,,,109.5559669,,,50.0,,,,,,,,,,,,,,,,,,,,,,,,,,,,,,,,,,,,,,,,,,,,,,,,,,,https://doi.org/10.1016/j.dib.2018.11.111,Data in Brief 21 (2018) 2664¡V2678,BCC,Elongation>50,,,
Al0.3NbTaTi1.4Zr1.3,,,,1000.0,,8.1,8.088884841,,BCC,BCC,,,,,,,236.0,,,,,109.5559669,,,50.0,,,,,,,,,,,,,,,,,,,,,,,,,,,,,,,,,,,,,,,,,,,,,,,,,,,https://doi.org/10.1016/j.dib.2018.11.111,Data in Brief 21 (2018) 2664¡V2678,BCC,Elongation>50,,,
Al0.3NbTaTi1.4Zr1.3,,,C,25.0,,8.1,8.088884841,,BCC,BCC,,,,,,490.0,1965.0,2054.0,,253.5802469,,109.5559669,,,5.0,,,,,,,,,,,,,,,,,,,,,,,,,,,,,,,,,,,,,,,,,,,,,,,,,,,https://doi.org/10.1016/j.dib.2018.11.111,Data in Brief 21 (2018) 2664¡V2678,BCC,,490,0,
Al0.3NbTaTi1.4Zr1.3,OTHER,,C,25.0,,8.18,8.088884841,,BCC,BCC,,,,,,489.5,1970.0,,,,,109.5559669,,,5.0,1.5,,,,,,,,,,,,,,,,,,,,,,,,,,,,,,,,,,,,,,,,,,,,,,,,,,,Prof.Yeh-RHEA,-,,489 - 490  ,,
Al0.417Co0.833Cr0.833Cu0.833Fe0.833Ni0.833Ti1,CAST,,,25.0,,,6.9,,other,FCC+BCC+Sec.,,,,,,646.0,,,,,,,,,,,,,,,,,,,,,,,,,,,,,,,,,,,,,,,,,,,,,,,,,,,,,,,,,,,,10.2320/matertrans.47.1395,,,,646,,
Al0.417Co0.833Cr0.833Cu0.833Fe0.833Ni0.833V1,CAST,,,25.0,,,7.3,,BCC,BCC,,,,,,579.0,,,,,,177.0,,,,,,,,,,,,,,,,,,,,,,,,,,,,,,,,,,,,,,,,,,,,,,,,,,,,,,10.1007/s11661-006-0081-3,,,,579,,
Al0.429Ca0.286Li1Mg1Si0.143,CAST,,C,25.0,,1.57,1.4,,other,,,,,,,,418.0,,,,,,,,13.0,,,,,,,,,,,,,,,,,,,,,,,,,,,,,,,,,,,,,,,,,,,,,,,,,,,10.3390/ma12071136,,,,,,
Al0.429Cr0.476Fe0.476Ni1,CAST,,T,25.0,,,6.9,,other,FCC+BCC+B2,,,,,,,610.0,1173.0,,170.0,,,,,9.1,,,,,,,,,,,,,,,,,,,,,,,,,,,,,,,,,,,,,,,,,,,,,,,,,,,10.1016/j.jallcom.2018.08.176,,,,,,
Al0.43Co1Cr1Fe1Mn1Ni1,CAST,,T,25.0,,,7.4,,other,FCC+BCC,,,,,,183.0,285.0,,,,,,,,35.0,,,,,,,,,,,,,,,,,,,,,,,,,,,,,,,,,,,,,,,,,,,,,,,,,,,10.1016/j.actamat.2013.09.037,,,,183,,
Al0.43CoCrFeMnNi,,,T,25.0,,7.4,7.44348207,,other,FCC+BCC,,,,,,183.0,285.0,,,,,203.4537344,,,35.0,,,,,,,,,,,,,,,,,,,,,,,,,,,,,,,,,,,,,,,,,,,,,,,,,,,https://doi.org/10.1016/j.dib.2018.11.111,Data in Brief 21 (2018) 2664¡V2678,FCC + BCC,,183,0,
Al0.43CoCrFeMnNi,,,C,25.0,,7.445,7.44348207,,other,FCC+BCC,,,,,,182.5,284.5,,,,,203.4537344,,,36.0,,,,,,,,,,,,,,,,,,,,,,,,,,,,,,,,,,,,,,,,,,,,,,,,,,,,Prof.Yeh-3dtransitional,"{'Thermo-Calc TCHEA3 1000C': nan, 'FCC': 77.0, 'Cu-rich FCC': nan, 'BCC (FeCr-rich)': nan, 'BCC_B2 (NiAl-rich)': 23.0, 'Ni31Si12': nan, 'C14_Laves': nan, 'Sigma': nan, 'Cr3Si': nan, 'Mu phase': nan, 'M23C6': nan, 'M7C3': nan, 'Co2Si': nan, 'T6CuNiTi': nan, 'Graphite': nan}",,182 - 183  ,,
Al0.44CoCrFeNi,"VAM + Anneal, 700℃/1000h",,C,,,,7.421500062,,other,FCC+Sec.+B2,,,,,,,,,,,,204.2898687,,,,,,,,,,,,,,,,,,,,,,,,,,,,,,,,,,,,,,,,,,,,,,,,,,,,,,,Paper_Collection_5_element,FCC + σ + B2,,,,
Al0.44CoCrFeNi,"VAM + Anneal, 1050℃/520h",,C,,,,7.421500062,,other,FCC+B2,,,,,,,,,,,,204.2898687,,,,,,,,,,,,,,,,,,,,,,,,,,,,,,,,,,,,,,,,,,,,,,,,,,,,,,,Paper_Collection_5_element,FCC + B2,,,,
Al0.451Co0.451Cr0.451Fe0.451Ni1,,,T,25.0,,,7.1,,other,L12+B2,,,,,,,545.0,1110.0,,156.3380282,,,,,20.0,,,,,,,,,,,,,,,,,,,,,,,,,,,,,,,,,,,,,,,,,,,,,,,,,,,10.1016/j.actamat.2016.11.016,,,,,,
Al0.451Co0.451Cr0.451Fe0.451Ni1,,,T,-70.0,,,7.1,,other,,,,,,,,570.0,1143.0,,160.9859155,,,,,18.0,,,,,,,,,,,,,,,,,,,,,,,,,,,,,,,,,,,,,,,,,,,,,,,,,,,10.1016/j.actamat.2016.11.016,,,,,,
Al0.451Co0.451Cr0.451Fe0.451Ni1,,,T,-192.0,,,7.1,,other,,,,,,,,700.0,1000.0,,140.8450704,,,,,9.0,,,,,,,,,,,,,,,,,,,,,,,,,,,,,,,,,,,,,,,,,,,,,,,,,,,10.1016/j.actamat.2016.11.016,,,,,,
Al0.451Co0.451Cr0.451Fe0.451Ni1,CAST,,T,25.0,,,7.1,,other,FCC+B2,,,,,,,545.0,1110.0,,156.3380282,,,,,20.0,,,,,,,,,,,,,,,,,,,,,,,,,,,,,,,,,,,,,,,,,,,,,,,,,,,10.1016/j.actamat.2016.11.016,,,,,,
Al0.465Co0.465Cr0.465Fe0.465Ni1,,,T,25.0,,,7.1,,other,L12+B2,,,,,,,545.0,1050.0,,147.8873239,,,,,16.5,,,,,,,,,,,,,,,,,,,,,,,,,,,,,,,,,,,,,,,,,,,,,,,,,,,10.1016/j.actamat.2016.11.016,,,,,,
Al0.465Co0.465Cr0.465Fe0.465Ni1,,,T,-70.0,,,7.1,,other,,,,,,,,595.0,1168.0,,164.5070423,,,,,15.8,,,,,,,,,,,,,,,,,,,,,,,,,,,,,,,,,,,,,,,,,,,,,,,,,,,10.1016/j.actamat.2016.11.016,,,,,,
Al0.465Co0.465Cr0.465Fe0.465Ni1,,,T,-192.0,,,7.1,,other,,,,,,,,700.0,1000.0,,140.8450704,,,,,7.0,,,,,,,,,,,,,,,,,,,,,,,,,,,,,,,,,,,,,,,,,,,,,,,,,,,10.1016/j.actamat.2016.11.016,,,,,,
Al0.465Co0.465Cr0.465Fe0.465Ni1,CAST,,T,25.0,,,7.1,,other,FCC+B2,,,,,,,545.0,1050.0,,147.8873239,,,,,16.5,,,,,,,,,,,,,,,,,,,,,,,,,,,,,,,,,,,,,,,,,,,,,,,,,,,10.1016/j.actamat.2016.11.016,,,,,,
Al0.476Co0.476Cr0.476Fe0.476Ni1,WROUGHT,,T,25.0,,,7.1,,other,FCC+B2,,,,,,,1263.0,,,,,,,,21.4,,,,,,,,,,,,,,,,,,,,,,,,,,,,,,,,,,,,,,,,,,,,,,,,,,,10.1038/s41467-019-08460-2,,,,,,
Al0.476Co0.476Cr0.476Fe0.476Ni1,WROUGHT,,T,25.0,,,7.1,,other,FCC+B2,,,,,,,1154.0,,,,,,,,25.0,,,,,,,,,,,,,,,,,,,,,,,,,,,,,,,,,,,,,,,,,,,,,,,,,,,10.1038/s41467-019-08460-2,,,,,,
Al0.476Co0.476Cr0.476Fe0.476Ni1,WROUGHT,,T,25.0,,,7.1,,other,FCC+B2,,,,,,,1490.0,,,,,,,,16.0,,,,,,,,,,,,,,,,,,,,,,,,,,,,,,,,,,,,,,,,,,,,,,,,,,,10.1038/s41467-019-08460-2,,,,,,
Al0.49Co1Cr1Fe1Mn1Ni1,CAST,,T,25.0,,,7.4,,other,FCC+BCC,,,,,,220.0,331.0,,,,,,,,29.0,,,,,,,,,,,,,,,,,,,,,,,,,,,,,,,,,,,,,,,,,,,,,,,,,,,10.1016/j.actamat.2013.09.037,,,,220,,
Al0.49CoCrFeMnNi,,,T,25.0,,7.4,7.371998341,,other,FCC+BCC,,,,,,220.0,331.0,,,,,201.4433844,,,29.0,,,,,,,,,,,,,,,,,,,,,,,,,,,,,,,,,,,,,,,,,,,,,,,,,,,https://doi.org/10.1016/j.dib.2018.11.111,Data in Brief 21 (2018) 2664¡V2678,FCC + BCC,,220,0,
Al0.49CoCrFeMnNi,,,C,25.0,,7.375,7.371998341,,other,FCC+BCC,,,,,,219.5,330.5,,,,,201.4433844,,,30.0,,,,,,,,,,,,,,,,,,,,,,,,,,,,,,,,,,,,,,,,,,,,,,,,,,,,Prof.Yeh-3dtransitional,"{'Thermo-Calc TCHEA3 1000C': nan, 'FCC': 72.0, 'Cu-rich FCC': nan, 'BCC (FeCr-rich)': nan, 'BCC_B2 (NiAl-rich)': 28.0, 'Ni31Si12': nan, 'C14_Laves': nan, 'Sigma': nan, 'Cr3Si': nan, 'Mu phase': nan, 'M23C6': nan, 'M7C3': nan, 'Co2Si': nan, 'T6CuNiTi': nan, 'Graphite': nan}",,219 - 220  ,,
Al0.4Cr0.5Cu0.5Fe0.5Ni1,,,,25.0,,,7.3,,FCC,FCC,,,,,,,,,,,,179.0,,,,,,,,,,,,,,,,,,,,,,,,,,,,,,,,,,,,,,,,,,,,,,,,,,,,,,10.1063/1.3587228,,,,,,
Al0.4CrCuFeNi2,,,,25.0,,7.8,7.758780509,,FCC,FCC,,,,,,,,,,,,190.4548045,,,,,,,,,,,,,,,,,,,,,,,,,,,,,,,,,,,,,,,,,,,,,,,,,,,,,,https://doi.org/10.1016/j.dib.2018.11.111,Data in Brief 21 (2018) 2664¡V2678,FCC,,,0,
Al0.4CrCuFeNi2,VAM,,C,,,,7.758780509,,FCC,FCC,,,,,,200,,,,,,190.4548045,,,,,,,,,,,,,,,,,,,,,,,,,,,,,,,,,,,,,,,,,,,,,,,,,,,,,,,Paper_Collection_5_element,FCC,,200,,
Al0.4Hf0.6Nb1Ta1Ti1Zr1,OTHER,,C,23.0,,9.08,9.1,,BCC,BCC,,,,,,,1841.0,,,,,107.0,,,10.0,,,,,,,,,,,,,,,,,,,,,,,,,,,,,,,,,,,,,,,,,,,,,,,,,,,10.1016/j.actamat.2019.06.032,,,,,,
Al0.4Hf0.6Nb1Ta1Ti1Zr1,OTHER,,C,1000.0,,9.08,9.1,,BCC,BCC,,,,,,,298.0,,,,,107.0,,,50.0,,,,,,,,,,,,,,,,,,,,,,,,,,,,,,,,,,,,,,,,,,,,,,,,,,,10.1016/j.actamat.2019.06.032,,,,,,
Al0.4Hf0.6Nb1Ta1Ti1Zr1,OTHER,,C,1200.0,,9.08,9.1,,BCC,BCC,,,,,,,89.0,,,,,107.0,,,50.0,,,,,,,,,,,,,,,,,,,,,,,,,,,,,,,,,,,,,,,,,,,,,,,,,,,10.1016/j.actamat.2019.06.032,,,,,,
Al0.4Hf0.6Nb1Ta1Ti1Zr1,OTHER,,C,25.0,,,9.1,,BCC,BCC,,,,,,500.0,1841.0,2269.0,,249.3406593,,107.0,,,,,,,,,,,,,,,,,,,,,,,,,,,,,,,,,,,,,,,,,,,,,,,,,,,,,,10.1007/s11837-014-1066-0,,,,500,,
Al0.4Hf0.6Nb1Ta1Ti1Zr1,OTHER,,C,800.0,,,9.1,,BCC,BCC,,,,,,,796.0,834.0,,91.64835165,,107.0,,,,,,,,,,,,,,,,,,,,,,,,,,,,,,,,,,,,,,,,,,,,,,,,,,,,,,10.1007/s11837-014-1066-0,,,Elongation>50,,,
Al0.4Hf0.6Nb1Ta1Ti1Zr1,OTHER,,C,1000.0,,,9.1,,BCC,BCC,,,,,,,298.0,455.0,,50.0,,107.0,,,,,,,,,,,,,,,,,,,,,,,,,,,,,,,,,,,,,,,,,,,,,,,,,,,,,,10.1007/s11837-014-1066-0,,,Elongation>50,,,
Al0.4Hf0.6NbTaTiZr,,,,25.0,,9.1,9.088964376,,BCC,BCC,,,,,,,1841.0,,,,,107.0447572,,,10.0,,,,,,,,,,,,,,,,,,,,,,,,,,,,,,,,,,,,,,,,,,,,,,,,,,,https://doi.org/10.1016/j.dib.2018.11.111,Data in Brief 21 (2018) 2664¡V2678,BCC,,,,
Al0.4Hf0.6NbTaTiZr,,,,800.0,,9.1,9.088964376,,BCC,BCC,,,,,,,796.0,,,,,107.0447572,,,50.0,,,,,,,,,,,,,,,,,,,,,,,,,,,,,,,,,,,,,,,,,,,,,,,,,,,https://doi.org/10.1016/j.dib.2018.11.111,Data in Brief 21 (2018) 2664¡V2678,BCC,Elongation>50,,,
Al0.4Hf0.6NbTaTiZr,,,,1000.0,,9.1,9.088964376,,BCC,BCC,,,,,,,298.0,,,,,107.0447572,,,50.0,,,,,,,,,,,,,,,,,,,,,,,,,,,,,,,,,,,,,,,,,,,,,,,,,,,https://doi.org/10.1016/j.dib.2018.11.111,Data in Brief 21 (2018) 2664¡V2678,BCC,Elongation>50,,,
Al0.4Hf0.6NbTaTiZr,,,C,25.0,,9.1,9.088964376,,BCC,BCC,,,,,,500.0,1841.0,2269.0,,249.3406593,,107.0447572,,,10.0,,,,,,,,,,,,,,,,,,,,,,,,,,,,,,,,,,,,,,,,,,,,,,,,,,,https://doi.org/10.1016/j.dib.2018.11.111,Data in Brief 21 (2018) 2664¡V2678,BCC,,500,0,
Al0.4Hf0.6NbTaTiZr,OTHER,,C,25.0,,9.05,9.088964376,,BCC,BCC,,,,,,499.5,1841.0,2269.0,,250.718232,,107.0447572,,,10.0,7.6,,,,,,,,,,,,,,,,,,,,,,,,,,,,,,,,,,,,,,,,,,,,,,,,,,,Prof.Yeh-RHEA,-,,499 - 500  ,,
Al0.5 Co1 Fe1 Ni1,CAST,,C,25.0,,,7.4,,other,FCC+BCC,,,,,,212.0,346.0,,,,,179.8035503,,,,,,,,,,,,,,,,,,,,,,,,,,,,,,,,,,,,,,,,,,,,,,,,,,,,,,10.1016/j.jmmm.2014.07.023,,,,212,,
Al0.50CoFeNi,,,C,25.0,,7.375,7.375241195,,FCC,FCC,,,,,,211.5,345.5,,,,,,,,16.5,,,,,,,,,,,,,,,,,,,,,,,,,,,,,,,,,,,,,,,,,,,,,,,,,,,,Prof.Yeh-3dtransitional,"{'Thermo-Calc TCHEA3 1000C': nan, 'FCC': 55.0, 'Cu-rich FCC': nan, 'BCC (FeCr-rich)': nan, 'BCC_B2 (NiAl-rich)': 45.0, 'Ni31Si12': nan, 'C14_Laves': nan, 'Sigma': nan, 'Cr3Si': nan, 'Mu phase': nan, 'M23C6': nan, 'M7C3': nan, 'Co2Si': nan, 'T6CuNiTi': nan, 'Graphite': nan}",,211 - 212  ,,
Al0.511Co0.511Cr0.511Fe0.511Ni1,,,T,25.0,,,7.0,,other,L12+B2,,,,,,,545.0,1030.0,,147.1428571,,,,,10.5,,,,,,,,,,,,,,,,,,,,,,,,,,,,,,,,,,,,,,,,,,,,,,,,,,,10.1016/j.actamat.2016.11.016,,,,,,
Al0.511Co0.511Cr0.511Fe0.511Ni1,,,T,-70.0,,,7.0,,other,,,,,,,,580.0,1034.0,,147.7142857,,,,,4.0,,,,,,,,,,,,,,,,,,,,,,,,,,,,,,,,,,,,,,,,,,,,,,,,,,,10.1016/j.actamat.2016.11.016,,,,,,
Al0.511Co0.511Cr0.511Fe0.511Ni1,,,T,-192.0,,,7.0,,other,,,,,,,,700.0,1000.0,,142.8571429,,,,,16.5,,,,,,,,,,,,,,,,,,,,,,,,,,,,,,,,,,,,,,,,,,,,,,,,,,,10.1016/j.actamat.2016.11.016,,,,,,
Al0.511Co0.511Cr0.511Fe0.511Ni1,CAST,,T,25.0,,,7.0,,other,FCC+B2,,,,,,,545.0,1030.0,,147.1428571,,,,,30.0,,,,,,,,,,,,,,,,,,,,,,,,,,,,,,,,,,,,,,,,,,,,,,,,,,,10.1016/j.actamat.2016.11.016,,,,,,
Al0.515Cr0.515Cu0.515Fe0.515Ni1,CAST,,C,25.0,,,7.1,,other,FCC+BCC+B2,,,,,,,,,,,,,,,15.7,,,,,,,,,,,,,,,,,,,,,,,,,,,,,,,,,,,,,,,,,,,,,,,,,,,10.1016/j.msea.2015.09.089,,,,,,
Al0.515Cr0.515Fe1Ni1,CAST,,T,25.0,,,6.9,,other,FCC+BCC+B2,,,,,,,796.0,1437.0,,208.2608696,,,,,32.6,,,,,,,,,,,,,,,,,,,,,,,,,,,,,,,,,,,,,,,,,,,,,,,,,,,10.1016/j.matlet.2016.01.096,,,,,,
Al0.544C0.001Co0.69Fe1Ni0.69,CAST,,C,25.0,,,7.0,,other,B2+L12,,,,,,,1202.0,,,,,,,,16.3,,,,,,,,,,,,,,,,,,,,,,,,,,,,,,,,,,,,,,,,,,,,,,,,,,,10.1016/j.scriptamat.2018.09.008,,,,,,
Al0.545Cr0.545Fe0.515Ni1Ti0.273,CAST,,C,25.0,,,6.4,,other,BCC+B2+L12,,,,,,,,,,,,,,,19.8,,,,,,,,,,,,,,,,,,,,,,,,,,,,,,,,,,,,,,,,,,,,,,,,,,,10.1016/j.jmst.2014.09.011,,,,,,
Al0.545Cr0.545Fe0.515Ni1Ti0.273,ANNEAL,,C,25.0,,,6.4,,other,BCC+B2+L12,,,,,,,,,,,,,,,,,,,,,,,,,,,,,,,,,,,,,,,,,,,,,,,,,,,,,,,,,,,,,,,,,,10.1016/j.jmst.2014.09.011,,,,,,
Al0.55Co1Cr1Fe1Mn1Ni1Ta0.6,,,,,,,8.6,,other,FCC+BCC+Sec.,,,,,,570.0,,,,,,,,,16.7,,,,,,,,,,,,,,,,,,,,,,,,,,,,,,,,,,,,,,,,,,,,,,,,,,,10.4028/www.scientific.net/MSF.846.13,,,,570,,
Al0.562Co0.938Cr0.312Fe0.312Ni1,CAST,,C,25.0,,,7.1,,other,FCC+BCC,,,,,,305.4,1129.4,,,,,,,,3.0,,,,,,,,,,,,,,,,,,,,,,,,,,,,,,,,,,,,,,,,,,,,,,,,,,,10.1007/s00339-019-2506-z,,,,305.4,,
Al0.569Ca0.143Li0.857Mg1Si0.286Y0.003,CAST,,C,25.0,,1.7,1.6,,other,,,,,,,,556.0,,,,,,,,16.0,,,,,,,,,,,,,,,,,,,,,,,,,,,,,,,,,,,,,,,,,,,,,,,,,,,10.3390/ma12071136,,,,,,
Al0.56Co1Cr1Fe1Mn1Ni1,CAST,,T,25.0,,,7.3,,other,FCC+BCC,,,,,,278.0,526.0,,,,,199.173205,,,16.0,,,,,,,,,,,,,,,,,,,,,,,,,,,,,,,,,,,,,,,,,,,,,,,,,,,10.1016/j.actamat.2013.09.037,,,,278,,
Al0.56CoCrFeMnNi,,,T,25.0,,7.3,7.291275638,,other,FCC+BCC,,,,,,278.0,526.0,,,,,199.173205,,,17.5,,,,,,,,,,,,,,,,,,,,,,,,,,,,,,,,,,,,,,,,,,,,,,,,,,,https://doi.org/10.1016/j.dib.2018.11.111,Data in Brief 21 (2018) 2664¡V2678,FCC + BCC,,278,0,
