Repository: azuredg01/alloy-textualization

本專案用於將合金（Alloy）資料集轉換為可供 Transformer-based 模型
（如 RoBERTa、MatSciBERT）進行 **性質回歸（Regression）**
與 **結構分類（Classification）** 的訓練資料，
並透過 **HuggingFace Accelerate + Distributed Data Parallel (DDP)** 進行多 GPU 訓練。

## Pipeline
                                 Dataset
                               (CSV files)
                                    │
                                    ▼
        ┌──────────────────────────────────────────────────────────┐
        │               Step 1: **data_process.ipynb**             │
        │               - 資料清理                                 │
        │               - 欄位命名統一（PROPERTY: ...）             │

File: data/all_data/all_data_Micro_other.csv (part 3 of 3)
FORMULA,PROPERTY: Processing method,PROPERTY: Type of test,Measuremet T (?°C),PROPERTY: Exp. Density (g/cm$^3$),PROPERTY: Calculated Density (g/cm$^3$),PROPERTY: Microstructure,PROPERTY: HV,PROPERTY: YS (MPa),PROPERTY: UTS (MPa),PROPERTY: Exp. Young modulus (GPa),PROPERTY: Calculated Young modulus (GPa),PROPERTY: Elongation (%),PROPERTY: Elongation plastic (%),Others: DOI,Others: Reference
Hf0.5 Nb0.667 Ta0.333 Ti1 Zr0.833,WROUGHT,C,-103.0,,8.4,1,,1370.0,,,100.0,,,10.1016/j.msea.2017.10.073,
Hf0.5 Nb0.667 Ta0.333 Ti1 Zr0.833,WROUGHT,C,-43.0,,8.4,1,,1200.0,,,100.0,,,10.1016/j.msea.2017.10.073,
Hf0.5 Nb0.667 Ta0.333 Ti1 Zr0.833,WROUGHT,C,-43.0,,8.4,1,,1180.0,,,100.0,,,10.1016/j.msea.2017.10.073,
Hf0.5 Nb0.667 Ta0.333 Ti1 Zr0.833,WROUGHT,C,72.0,,8.4,1,,1040.0,,,100.0,,,10.1016/j.msea.2017.10.073,
Hf0.5 Nb0.667 Ta0.333 Ti1 Zr0.833,WROUGHT,C,72.0,,8.4,1,,1020.0,,,100.0,,,10.1016/j.msea.2017.10.073,
Hf0.5 Nb0.667 Ta0.333 Ti1 Zr0.833,WROUGHT,C,25.0,,8.4,1,,1150.0,,,100.0,,,10.1016/j.msea.2017.10.073,
Hf0.5 Nb0.667 Ta0.333 Ti1 Zr0.833,WROUGHT,C,25.0,,8.4,1,,1100.0,,,100.0,,,10.1016/j.msea.2017.10.073,
Hf0.5 Nb0.667 Ta0.333 Ti1 Zr0.833,WROUGHT,C,-269.0,,8.4,1,,2390.0,,,100.0,,,10.1016/j.msea.2017.10.073,
Hf0.5 Nb0.667 Ta0.333 Ti1 Zr0.833,WROUGHT,C,-196.0,,8.4,1,,1920.0,,,100.0,,,10.1016/j.msea.2017.10.073,
Hf0.5 Nb0.667 Ta0.333 Ti1 Zr0.833,WROUGHT,C,-153.0,,8.4,1,,1370.0,,,100.0,,,10.1016/j.msea.2017.10.073,
Hf0.5 Nb0.667 Ta0.333 Ti1 Zr0.833,WROUGHT,C,-103.0,,8.4,1,,1250.0,,,100.0,,,10.1016/j.msea.2017.10.073,
Hf0.5 Nb0.667 Ta0.333 Ti1 Zr0.833,WROUGHT,C,-43.0,,8.4,1,,1020.0,,,100.0,,,10.1016/j.msea.2017.10.073,
Hf0.5 Nb0.667 Ta0.333 Ti1 Zr0.833,WROUGHT,C,72.0,,8.4,1,,640.0,,,100.0,,,10.1016/j.msea.2017.10.073,
Hf0.5 Nb0.667 Ta0.333 Ti1 Zr0.833,WROUGHT,C,25.0,,8.4,1,,890.0,,,100.0,,,10.1016/j.msea.2017.10.073,
Hf0.5 Nb0.75 Ti2 V1 Zr1,CAST,C,25.0,6.77,6.787672183,1,,1025.0,,,100.3005773,50.0,50.0,,Prof.Yeh-RHEA
Hf0.5 Nb1 Ti2 V1 Zr1,CAST,C,25.0,6.84,6.866942619,1,,980.0,,,100.5085826,50.0,50.0,,Prof.Yeh-RHEA
Hf0.5 Ti2 V1 Zr1,CAST,C,25.0,6.47,6.498698848,1,,1160.0,,,99.54231228,50.0,50.0,,Prof.Yeh-RHEA
Hf0.787 Nb0.142 Ta0.142 Ti1 Zr0.787,WROUGHT,T,25.0,,8.5,1,,540.0,995.0,,92.0,,,10.1080/21663831.2016.1221861,
Hf1 Mo0.25 Nb1 Ta1 Ti1 Zr1,CAST,C,25.0,,9.9,1,395.0,1112.0,,96.0,115.0,50.0,,10.1016/j.matlet.2016.03.133,
Hf1 Mo0.5 Nb1 Ta1 Ti1 Zr1,CAST,C,25.0,,9.9,1,480.0,1317.0,,102.0,123.0,50.0,,10.1016/j.matlet.2016.03.133,
Hf1 Mo0.5 Nb1 Ti1 V0.5,CAST,C,1000.0,,9.0,1,,368.0,394.0,,126.0,,,10.1016/j.jallcom.2016.10.014,
Hf1 Mo0.5 Nb1 Ti1 V0.5,CAST,C,1200.0,,9.0,1,,60.0,,,126.0,,,10.1016/j.jallcom.2016.10.014,
Hf1 Mo0.5 Nb1 Ti1 V0.5,CAST,C,25.0,,9.0,1,,1260.0,,,126.0,,,10.1016/j.jallcom.2016.10.014,
Hf1 Mo0.5 Nb1 Ti1 V0.5,CAST,C,23.0,8.96,9.0,1,,1260.0,,,126.0,,,10.1016/j.actamat.2019.06.032,
Hf1 Mo0.5 Nb1 Ti1 V0.5,CAST,C,1000.0,8.96,9.0,1,,368.0,,,126.0,,,10.1016/j.actamat.2019.06.032,
Hf1 Mo0.5 Nb1 Ti1 V0.5,CAST,C,1200.0,8.96,9.0,1,,60.0,,,126.0,,,10.1016/j.actamat.2019.06.032,
Hf1 Mo0.75 Nb1 Ta1 Ti1 Zr1,CAST,C,25.0,,9.9,1,492.0,1373.0,,109.0,130.0,50.0,,10.1016/j.matlet.2016.03.133,
Hf1 Mo1 Nb1 Ta1 Ti1,CAST,C,25.0,,10.8,1,,1369.0,,,155.0,27.0,,10.3390/e21010015,
Hf1 Mo1 Nb1 Ta1 Ti1,CAST,C,800.0,,10.8,1,,822.0,,,155.0,,,10.3390/e21010015,
Hf1 Mo1 Nb1 Ta1 Ti1,CAST,C,1000.0,,10.8,1,,778.0,,,155.0,,,10.3390/e21010015,
Hf1 Mo1 Nb1 Ta1 Ti1,CAST,C,1200.0,,10.8,1,,699.0,,,155.0,,,10.3390/e21010015,
Hf1 Mo1 Nb1 Ta1 Ti1,CAST,C,1400.0,,10.8,1,,367.0,,,155.0,,,10.3390/e21010015,
Hf1 Mo1 Nb1 Ta1 Ti1 Zr1,CAST,C,25.0,,9.9,1,,1512.0,,,137.0,12.0,,10.3390/e21010015,
Hf1 Mo1 Nb1 Ta1 Ti1 Zr1,CAST,C,800.0,,9.9,1,,1007.0,,,137.0,12.0,,10.3390/e21010015,
Hf1 Mo1 Nb1 Ta1 Ti1 Zr1,CAST,C,1000.0,,9.9,1,,814.0,,,137.0,23.0,,10.3390/e21010015,
Hf1 Mo1 Nb1 Ta1 Ti1 Zr1,CAST,C,1200.0,,9.9,1,,556.0,,,137.0,30.0,,10.3390/e21010015,
Hf1 Mo1 Nb1 Ta1 Ti1 Zr1,CAST,C,25.0,,9.9,1,505.0,1512.0,1800.0,115.0,137.0,30.0,,10.1016/j.matlet.2016.03.133,
Hf1 Mo1 Nb1 Ta1 Ti1 Zr1,CAST,C,25.0,,9.9,1,505.0,1512.0,,,137.0,,,10.1016/j.intermet.2015.03.013,
Hf1 Mo1 Nb1 Ta1 Ti1 Zr1,CAST,C,800.0,,9.9,1,,1007.0,,,137.0,,,10.1016/j.intermet.2015.03.013,
Hf1 Mo1 Nb1 Ta1 Ti1 Zr1,CAST,C,1000.0,,9.9,1,,814.0,,,137.0,,,10.1016/j.intermet.2015.03.013,
Hf1 Mo1 Nb1 Ta1 Ti1 Zr1,CAST,C,1200.0,,9.9,1,,556.0,,,137.0,12.0,,10.1016/j.intermet.2015.03.013,
Hf1 Mo1 Nb1 Ta1 Ti1 Zr1,CAST,C,23.0,9.93,9.9,1,,1512.0,,,137.0,,,10.1016/j.actamat.2019.06.032,
Hf1 Mo1 Nb1 Ta1 Ti1 Zr1,CAST,C,1000.0,9.93,9.9,1,,814.0,,,137.0,,,10.1016/j.actamat.2019.06.032,
Hf1 Mo1 Nb1 Ta1 Ti1 Zr1,CAST,C,1200.0,9.93,9.9,1,,556.0,,,137.0,,,10.1016/j.actamat.2019.06.032,
Hf1 Mo1 Nb1 Ta1 Zr1,CAST,C,25.0,,10.9,1,,1524.0,,,141.0,16.0,,10.3390/e21010015,
Hf1 Mo1 Nb1 Ta1 Zr1,CAST,C,800.0,,10.9,1,,1005.0,,,141.0,,,10.3390/e21010015,
Hf1 Mo1 Nb1 Ta1 Zr1,CAST,C,1000.0,,10.9,1,,927.0,,,141.0,,,10.3390/e21010015,
Hf1 Mo1 Nb1 Ta1 Zr1,CAST,C,1200.0,,10.9,1,,694.0,,,141.0,,,10.3390/e21010015,
Hf1 Mo1 Nb1 Ta1 Zr1,CAST,C,1400.0,,10.9,1,,278.0,,,141.0,,,10.3390/e21010015,
Hf1 Mo1 Nb1 Ti1 Zr1,CAST,C,25.0,,8.7,1,,1351.0,,,128.0,9.0,,10.3390/e21010015,
Hf1 Mo1 Nb1 Ti1 Zr1,CAST,C,800.0,,8.7,1,,829.0,,,128.0,50.0,,10.3390/e21010015,
Hf1 Mo1 Nb1 Ti1 Zr1,CAST,C,1000.0,,8.7,1,,721.0,,,128.0,50.0,,10.3390/e21010015,
Hf1 Mo1 Nb1 Ti1 Zr1,CAST,C,1200.0,,8.7,1,,301.0,,,128.0,50.0,,10.3390/e21010015,
Hf1 Mo1 Nb1 Ti1 Zr1,ANNEAL,C,25.0,,8.7,1,,1575.0,1640.0,,128.0,10.0,,10.1016/j.matdes.2015.05.019,
Hf1 Mo1 Nb1 Ti1 Zr1,ANNEAL,C,800.0,,8.7,1,,825.0,1095.0,,128.0,,,10.1016/j.matdes.2015.05.019,
Hf1 Mo1 Nb1 Ti1 Zr1,ANNEAL,C,1000.0,,8.7,1,,635.0,654.0,,128.0,,,10.1016/j.matdes.2015.05.019,
Hf1 Mo1 Nb1 Ti1 Zr1,ANNEAL,C,1200.0,,8.7,1,,187.0,194.0,,128.0,,,10.1016/j.matdes.2015.05.019,
Hf1 Mo1 Nb1 Ti1 Zr1,CAST,C,25.0,,8.7,1,,1719.0,1803.0,,128.0,,,10.1016/j.matdes.2015.05.019,
Hf1 Mo1 Nb1 Ti1 Zr1,CAST,C,25.0,8.68,8.7,1,,1719.0,,,128.0,20.0,,10.1016/j.intermet.2015.10.011,
Hf1 Mo1 Nb1 Ti1 Zr1,CAST,C,23.0,8.68,8.7,1,,1575.0,,,128.0,,,10.1016/j.actamat.2019.06.032,
Hf1 Mo1 Nb1 Ti1 Zr1,CAST,C,1000.0,8.68,8.7,1,,635.0,,,128.0,,,10.1016/j.actamat.2019.06.032,
Hf1 Mo1 Nb1 Ti1 Zr1,CAST,C,1200.0,8.68,8.7,1,,187.0,,,128.0,,,10.1016/j.actamat.2019.06.032,
Hf1 Mo1 Ta1 Ti1 Zr1,CAST,C,25.0,,10.2,1,,1600.0,,,143.0,4.0,,10.3390/e21010015,
Hf1 Mo1 Ta1 Ti1 Zr1,CAST,C,800.0,,10.2,1,,1045.0,,,143.0,19.0,,10.3390/e21010015,
Hf1 Mo1 Ta1 Ti1 Zr1,CAST,C,1000.0,,10.2,1,,855.0,,,143.0,30.0,,10.3390/e21010015,
Hf1 Mo1 Ta1 Ti1 Zr1,CAST,C,1200.0,,10.2,1,,404.0,,,143.0,30.0,,10.3390/e21010015,
Hf1 Mo1 Ta1 Ti1 Zr1,CAST,C,25.0,,10.2,1,542.0,1600.0,1743.0,,143.0,,,10.1016/j.intermet.2015.03.013,
Hf1 Mo1 Ta1 Ti1 Zr1,CAST,C,800.0,,10.2,1,,1045.0,1446.0,,143.0,,,10.1016/j.intermet.2015.03.013,
Hf1 Mo1 Ta1 Ti1 Zr1,CAST,C,1000.0,,10.2,1,,855.0,,,143.0,,,10.1016/j.intermet.2015.03.013,
Hf1 Mo1 Ta1 Ti1 Zr1,CAST,C,1200.0,,10.2,1,,404.0,,,143.0,4.0,,10.1016/j.intermet.2015.03.013,
Hf1 Mo1 Ta1 Ti1 Zr1,CAST,C,23.0,10.18,10.2,1,,1600.0,,,143.0,,,10.1016/j.actamat.2019.06.032,
Hf1 Mo1 Ta1 Ti1 Zr1,CAST,C,1000.0,10.18,10.2,1,,855.0,,,143.0,,,10.1016/j.actamat.2019.06.032,
Hf1 Mo1 Ta1 Ti1 Zr1,CAST,C,1200.0,10.18,10.2,1,,404.0,,,143.0,,,10.1016/j.actamat.2019.06.032,
Hf1 Nb1 Ta1 Ti1,ANNEAL,,,,10.9,1,280.0,,,,119.0,,,10.1016/j.matdes.2018.06.003,
Hf1 Nb1 Ta1 Ti1,CAST,,,,10.9,1,270.0,,,,119.0,,,10.1016/j.matdes.2018.06.003,
Hf1 Nb1 Ta1 Ti1,ANNEAL,C,20.0,,10.9,1,,860.0,,,119.0,,,10.1016/j.actamat.2019.06.006,
Hf1 Nb1 Ta1 Ti1,ANNEAL,C,20.0,,10.9,1,,834.0,,,119.0,,,10.1016/j.actamat.2019.06.006,
Hf1 Nb1 Ta1 Ti1,ANNEAL,C,200.0,,10.9,1,,610.0,,,119.0,,,10.1016/j.actamat.2019.06.006,
Hf1 Nb1 Ta1 Ti1,ANNEAL,C,600.0,,10.9,1,,473.0,,,119.0,,,10.1016/j.actamat.2019.06.006,
Hf1 Nb1 Ta1 Ti1 Zr1,CAST,T,25.0,,9.9,1,359.0,1155.0,1212.0,59.0,107.0,50.0,,10.3390/e21020114,
Hf1 Nb1 Ta1 Ti1 Zr1,CAST,T,25.0,,9.9,1,,828.0,862.0,,107.0,50.0,,10.1016/j.msea.2015.12.017,
Hf1 Nb1 Ta1 Ti1 Zr1,CAST,T,25.0,,9.9,1,,827.0,856.0,,107.0,50.0,,10.1016/j.msea.2015.12.017,
Hf1 Nb1 Ta1 Ti1 Zr1,CAST,T,25.0,,9.9,1,,820.0,869.0,,107.0,50.0,,10.1016/j.msea.2015.12.017,
Hf1 Nb1 Ta1 Ti1 Zr1,CAST,T,25.0,,9.9,1,,803.0,810.0,,107.0,50.0,,10.1016/j.msea.2015.12.017,
Hf1 Nb1 Ta1 Ti1 Zr1,CAST,C,25.0,,9.9,1,,905.0,,,107.0,50.0,,10.1016/j.msea.2015.08.024,
Hf1 Nb1 Ta1 Ti1 Zr1,WROUGHT,T,25.0,,9.9,1,,958.0,974.0,,107.0,50.0,,10.1016/j.matlet.2016.08.060,
Hf1 Nb1 Ta1 Ti1 Zr1,WROUGHT,T,25.0,,9.9,1,,944.0,959.0,,107.0,50.0,,10.1016/j.matlet.2016.08.060,
Hf1 Nb1 Ta1 Ti1 Zr1,WROUGHT,T,25.0,,9.9,1,,940.0,953.0,,107.0,7.9,,10.1016/j.matlet.2016.08.060,
Hf1 Nb1 Ta1 Ti1 Zr1,CAST,C,25.0,,9.9,1,335.0,1015.0,,85.0,,1.7,,10.1016/j.matlet.2016.03.133,
Hf1 Nb1 Ta1 Ti1 Zr1,WROUGHT,,,,9.9,1,,,,,,5.0,,10.1016/j.matchar.2018.07.015,
Hf1 Nb1 Ta1 Ti1 Zr1,CAST,C,25.0,,9.9,1,,890.0,,,107.0,9.2,,10.1016/j.matchar.2015.11.018,
Hf1 Nb1 Ta1 Ti1 Zr1,WROUGHT,,20.0,,9.9,1,,,,88.9,107.0,4.7,,10.1016/j.jallcom.2019.05.322,
Hf1 Nb1 Ta1 Ti1 Zr1,WROUGHT,,40.0,,9.9,1,,,,88.6,,,,10.1016/j.jallcom.2019.05.322,
Hf1 Nb1 Ta1 Ti1 Zr1,WROUGHT,,60.0,,9.9,1,,,,88.4,107.0,9.7,,10.1016/j.jallcom.2019.05.322,
Hf1 Nb1 Ta1 Ti1 Zr1,WROUGHT,,80.0,,9.9,1,,,,88.1,107.0,,,10.1016/j.jallcom.2019.05.322,
Hf1 Nb1 Ta1 Ti1 Zr1,WROUGHT,,100.0,,9.9,1,,,,87.9,107.0,,,10.1016/j.jallcom.2019.05.322,
Hf1 Nb1 Ta1 Ti1 Zr1,WROUGHT,,120.0,,9.9,1,,,,87.7,107.0,,,10.1016/j.jallcom.2019.05.322,
Hf1 Nb1 Ta1 Ti1 Zr1,WROUGHT,,140.0,,9.9,1,,,,87.5,107.0,,,10.1016/j.jallcom.2019.05.322,
Hf1 Nb1 Ta1 Ti1 Zr1,WROUGHT,,160.0,,9.9,1,,,,87.3,107.0,,,10.1016/j.jallcom.2019.05.322,
Hf1 Nb1 Ta1 Ti1 Zr1,WROUGHT,,180.0,,9.9,1,,,,87.1,107.0,,,10.1016/j.jallcom.2019.05.322,
Hf1 Nb1 Ta1 Ti1 Zr1,WROUGHT,,200.0,,9.9,1,,,,86.9,107.0,,,10.1016/j.jallcom.2019.05.322,
Hf1 Nb1 Ta1 Ti1 Zr1,WROUGHT,,220.0,,9.9,1,,,,86.7,107.0,,,10.1016/j.jallcom.2019.05.322,
Hf1 Nb1 Ta1 Ti1 Zr1,WROUGHT,,240.0,,9.9,1,,,,86.5,107.0,,,10.1016/j.jallcom.2019.05.322,
Hf1 Nb1 Ta1 Ti1 Zr1,WROUGHT,,260.0,,9.9,1,,,,86.3,107.0,,,10.1016/j.jallcom.2019.05.322,
Hf1 Nb1 Ta1 Ti1 Zr1,WROUGHT,,280.0,,9.9,1,,,,86.1,107.0,,,10.1016/j.jallcom.2019.05.322,
Hf1 Nb1 Ta1 Ti1 Zr1,WROUGHT,,300.0,,9.9,1,,,,85.8,107.0,,,10.1016/j.jallcom.2019.05.322,
Hf1 Nb1 Ta1 Ti1 Zr1,WROUGHT,,320.0,,9.9,1,,,,85.5,107.0,,,10.1016/j.jallcom.2019.05.322,
Hf1 Nb1 Ta1 Ti1 Zr1,WROUGHT,,340.0,,9.9,1,,,,85.2,107.0,,,10.1016/j.jallcom.2019.05.322,
Hf1 Nb1 Ta1 Ti1 Zr1,WROUGHT,,360.0,,9.9,1,,,,84.9,107.0,15.7,,10.1016/j.jallcom.2019.05.322,
Hf1 Nb1 Ta1 Ti1 Zr1,WROUGHT,,380.0,,9.9,1,,,,84.5,107.0,12.6,,10.1016/j.jallcom.2019.05.322,
Hf1 Nb1 Ta1 Ti1 Zr1,WROUGHT,,400.0,,9.9,1,,,,84.2,107.0,10.8,,10.1016/j.jallcom.2019.05.322,
Hf1 Nb1 Ta1 Ti1 Zr1,WROUGHT,,420.0,,9.9,1,,,,83.8,107.0,,,10.1016/j.jallcom.2019.05.322,
Hf1 Nb1 Ta1 Ti1 Zr1,WROUGHT,,440.0,,9.9,1,,,,83.5,107.0,,,10.1016/j.jallcom.2019.05.322,
Hf1 Nb1 Ta1 Ti1 Zr1,WROUGHT,,460.0,,9.9,1,,,,83.1,107.0,,,10.1016/j.jallcom.2019.05.322,
Hf1 Nb1 Ta1 Ti1 Zr1,WROUGHT,,480.0,,9.9,1,,,,82.7,107.0,,,10.1016/j.jallcom.2019.05.322,
Hf1 Nb1 Ta1 Ti1 Zr1,WROUGHT,,500.0,,9.9,1,,,,82.3,107.0,,,10.1016/j.jallcom.2019.05.322,
Hf1 Nb1 Ta1 Ti1 Zr1,WROUGHT,,520.0,,9.9,1,,,,81.9,107.0,,,10.1016/j.jallcom.2019.05.322,
Hf1 Nb1 Ta1 Ti1 Zr1,WROUGHT,,540.0,,9.9,1,,,,81.6,107.0,,,10.1016/j.jallcom.2019.05.322,
Hf1 Nb1 Ta1 Ti1 Zr1,WROUGHT,,560.0,,9.9,1,,,,81.3,107.0,,,10.1016/j.jallcom.2019.05.322,
Hf1 Nb1 Ta1 Ti1 Zr1,WROUGHT,,580.0,,9.9,1,,,,81.0,107.0,,,10.1016/j.jallcom.2019.05.322,
Hf1 Nb1 Ta1 Ti1 Zr1,WROUGHT,,600.0,,9.9,1,,,,80.7,107.0,,,10.1016/j.jallcom.2019.05.322,
Hf1 Nb1 Ta1 Ti1 Zr1,WROUGHT,,620.0,,9.9,1,,,,80.4,107.0,,,10.1016/j.jallcom.2019.05.322,
Hf1 Nb1 Ta1 Ti1 Zr1,WROUGHT,,640.0,,9.9,1,,,,80.2,107.0,,,10.1016/j.jallcom.2019.05.322,
Hf1 Nb1 Ta1 Ti1 Zr1,WROUGHT,,660.0,,9.9,1,,,,80.0,107.0,,,10.1016/j.jallcom.2019.05.322,
Hf1 Nb1 Ta1 Ti1 Zr1,WROUGHT,,680.0,,9.9,1,,,,79.8,107.0,,,10.1016/j.jallcom.2019.05.322,
Hf1 Nb1 Ta1 Ti1 Zr1,WROUGHT,,700.0,,9.9,1,,,,79.6,107.0,,,10.1016/j.jallcom.2019.05.322,
Hf1 Nb1 Ta1 Ti1 Zr1,WROUGHT,,720.0,,9.9,1,,,,79.3,107.0,,,10.1016/j.jallcom.2019.05.322,
Hf1 Nb1 Ta1 Ti1 Zr1,WROUGHT,,740.0,,9.9,1,,,,79.0,107.0,,,10.1016/j.jallcom.2019.05.322,
Hf1 Nb1 Ta1 Ti1 Zr1,WROUGHT,,760.0,,9.9,1,,,,78.7,107.0,,,10.1016/j.jallcom.2019.05.322,
Hf1 Nb1 Ta1 Ti1 Zr1,WROUGHT,,780.0,,9.9,1,,,,78.4,107.0,,,10.1016/j.jallcom.2019.05.322,
Hf1 Nb1 Ta1 Ti1 Zr1,WROUGHT,,800.0,,9.9,1,,,,78.1,107.0,,,10.1016/j.jallcom.2019.05.322,
Hf1 Nb1 Ta1 Ti1 Zr1,WROUGHT,,820.0,,9.9,1,,,,77.7,107.0,,,10.1016/j.jallcom.2019.05.322,
Hf1 Nb1 Ta1 Ti1 Zr1,WROUGHT,,840.0,,9.9,1,,,,77.4,107.0,,,10.1016/j.jallcom.2019.05.322,
Hf1 Nb1 Ta1 Ti1 Zr1,WROUGHT,T,25.0,,9.9,1,,985.0,1004.0,,107.0,,,10.1016/j.jallcom.2019.04.291,
Hf1 Nb1 Ta1 Ti1 Zr1,WROUGHT,T,25.0,,9.9,1,,972.0,1000.0,,107.0,,,10.1016/j.jallcom.2019.04.291,
Hf1 Nb1 Ta1 Ti1 Zr1,WROUGHT,T,25.0,,9.9,1,,967.0,981.0,,107.0,,,10.1016/j.jallcom.2019.04.291,
Hf1 Nb1 Ta1 Ti1 Zr1,WROUGHT,T,25.0,,9.9,1,366.0,1202.0,1295.0,,107.0,,,10.1016/j.jallcom.2015.07.209,
Hf1 Nb1 Ta1 Ti1 Zr1,WROUGHT,T,25.0,,9.9,1,351.0,1145.0,1262.0,,107.0,,,10.1016/j.jallcom.2015.07.209,
Hf1 Nb1 Ta1 Ti1 Zr1,CAST,C,25.0,,9.9,1,295.0,1073.0,,55.0,107.0,,,10.1016/j.jallcom.2014.11.064,
Hf1 Nb1 Ta1 Ti1 Zr1,WROUGHT,T,25.0,,9.9,1,,940.0,1080.0,,107.0,,,10.1016/j.actamat.2017.09.062,
Hf1 Nb1 Ta1 Ti1 Zr1,WROUGHT,T,25.0,,9.9,1,309.0,830.0,840.0,,107.0,,,10.1016/j.actamat.2017.09.035,
Hf1 Nb1 Ta1 Zr1,CAST,C,25.0,,11.1,1,365.0,1315.0,1800.0,,105.0,21.6,,10.1016/j.actamat.2016.01.018,
Hf1 Nb1 Ti1 V1 Zr1,ANNEAL,C,25.0,,8.1,1,,1253.0,1393.0,,95.0,,,10.1016/j.ijrmhm.2014.07.009,
Hf1 Nb1 Ti1 V1 Zr1,ANNEAL,C,25.0,,8.1,1,,1140.0,1463.0,,95.0,,,10.1016/j.ijrmhm.2014.07.009,
Hf1 Nb1 Ti1 V1 Zr1,ANNEAL,C,25.0,,8.1,1,,1120.0,1376.0,,95.0,30.0,,10.1016/j.ijrmhm.2014.07.009,
Hf1 Nb1 Ti1 Zr1,CAST,T,25.0,,8.4,1,,879.0,969.0,,89.0,,14.9,10.1016/j.matlet.2014.05.134,
Hf1 Nb1 Ti1 Zr1,WROUGHT,,,,8.4,1,,,,69.7,89.0,,,10.1016/j.intermet.2019.04.003,
Hf1 Nb1 Ti1 Zr1,CAST,C,25.0,,8.4,1,351.0,1000.0,,,89.0,52.0,,10.1007/s12598-019-01310-6,
Hf1 Nb1 Ti1 Zr1,ANNEAL,,,,8.4,1,,,,,89.0,,,10.1007/s12598-019-01310-6,
Hf1 Nb1 Ti1 Zr1,CAST,C,800.0,,8.4,1,,303.0,,,89.0,51.0,,10.1007/s12598-019-01310-6,
Hf1 Nb1 Ti1 Zr1,CAST,C,1000.0,,8.4,1,,154.0,,,89.0,51.0,,10.1007/s12598-019-01310-6,
Hf1 Sc1 Ti1 Y1 Zr1,CAST,C,25.0,,6.2,2,256.0,793.0,,,,15.7,,10.1007/s00339-019-2484-1,
Hf1 Sc1 Ti1 Zr1,CAST,C,25.0,,6.8,2,233.0,1001.0,,,,21.9,,10.1007/s00339-019-2484-1,
Hf1 Ta1 Ti1 Zr1,CAST,T,25.0,,10.2,1,,1500.0,1500.0,,107.0,,,10.1002/adma.201701678,
Hf1 Ti1 Y1 Zr1,CAST,C,25.0,,7.0,2,241.0,554.0,,,,17.7,,10.1007/s00339-019-2484-1,
Hf1 Ti1 Zr1,CAST,C,25.0,,8.3,2,211.0,773.0,,,,17.0,,10.1007/s00339-019-2484-1,
Hf1 Mo0.25 Nb1 Ta1 Ti1 Zr1,,C,25.0,9.9,9.906161127,1,395.0,1112.0,,121.0,115.2945674,50.0,,https://doi.org/10.1016/j.dib.2018.11.111,Data in Brief 21 (2018) 2664¡V2678
Hf1 Mo0.25 Nb1 Ta1 Ti1 Zr1,CAST,C,25.0,9.94,9.906161127,1,,1110.0,,96.0,115.2945674,50.0,50.0,,Prof.Yeh-RHEA
Hf1 Mo0.5 Nb1 Ta1 Ti1 Zr1,,C,25.0,9.9,9.917872809,1,480.0,1317.0,,130.0,123.0677835,50.0,,https://doi.org/10.1016/j.dib.2018.11.111,Data in Brief 21 (2018) 2664¡V2678
Hf1 Mo0.5 Nb1 Ta1 Ti1 Zr1,CAST,C,25.0,9.96,9.917872809,1,,1320.0,,102.0,123.0677835,50.0,50.0,,Prof.Yeh-RHEA
Hf1 Mo0.5 Nb1 Ti1 V0.5,CAST,C,25.0,9.02,8.97404319,1,,1260.0,,,125.5758684,35.0,35.0,,Prof.Yeh-RHEA
Hf1 Mo0.75 Nb1 Ta1 Ti1 Zr1,,C,25.0,9.9,9.928762404,1,492.0,1373.0,,139.0,130.2953678,50.0,,https://doi.org/10.1016/j.dib.2018.11.111,Data in Brief 21 (2018) 2664¡V2678
Hf1 Mo0.75 Nb1 Ta1 Ti1 Zr1,CAST,C,25.0,9.97,9.928762404,1,,1370.0,,109.0,130.2953678,50.0,50.0,,Prof.Yeh-RHEA
Hf1 Mo1 Nb1 Ta1 Ti1 Zr1,CAST,C,25.0,9.97,9.938913534,1,,1512.0,,115.0,137.0328224,12.0,10.0,,Prof.Yeh-RHEA
Hf1 Mo1 Nb1 Ta1 Ti1 W1 Zr1,CAST,C,25.0,11.06,11.07993463,1,,1637.0,,,170.0287422,15.5,13.0,,Prof.Yeh-RHEA
Hf1 Mo1 Nb1 Ta1 Ti1 Zr1,,,25.0,9.95,9.938913534,1,,1512.0,,,137.0328224,12.0,,https://doi.org/10.1016/j.dib.2018.11.111,Data in Brief 21 (2018) 2664¡V2678
Hf1 Mo1 Nb1 Ta1 Ti1 Zr1,,,800.0,9.95,9.938913534,1,,1007.0,,,137.0328224,23.0,,https://doi.org/10.1016/j.dib.2018.11.111,Data in Brief 21 (2018) 2664¡V2678
Hf1 Mo1 Nb1 Ta1 Ti1 Zr1,,,1000.0,9.95,9.938913534,1,,814.0,,,137.0328224,30.0,,https://doi.org/10.1016/j.dib.2018.11.111,Data in Brief 21 (2018) 2664¡V2678
Hf1 Mo1 Nb1 Ta1 Ti1 Zr1,,,1200.0,9.95,9.938913534,1,,556.0,,,137.0328224,30.0,,https://doi.org/10.1016/j.dib.2018.11.111,Data in Brief 21 (2018) 2664¡V2678
Hf1 Mo1 Nb1 Ta1 Ti1 Zr1,,C,25.0,10.0,9.938913534,1,505.0,1512.0,,,137.0328224,12.0,,https://doi.org/10.1016/j.dib.2018.11.111,Data in Brief 21 (2018) 2664¡V2678
Hf1 Mo1 Nb1 Ta1 Ti1 Zr1,,C,25.0,9.9,9.938913534,1,505.0,1512.0,,147.0,137.0328224,12.0,,https://doi.org/10.1016/j.dib.2018.11.111,Data in Brief 21 (2018) 2664¡V2678
Hf1 Mo1 Nb1 Ti1 Zr1,,,25.0,8.7,8.685086263,1,,1575.0,,,127.9212828,9.0,,https://doi.org/10.1016/j.dib.2018.11.111,Data in Brief 21 (2018) 2664¡V2678
Hf1 Mo1 Nb1 Ti1 Zr1,,,800.0,8.7,8.685086263,1,,825.0,,,127.9212828,50.0,,https://doi.org/10.1016/j.dib.2018.11.111,Data in Brief 21 (2018) 2664¡V2678
Hf1 Mo1 Nb1 Ti1 Zr1,,,1000.0,8.7,8.685086263,1,,635.0,,,127.9212828,50.0,,https://doi.org/10.1016/j.dib.2018.11.111,Data in Brief 21 (2018) 2664¡V2678
Hf1 Mo1 Nb1 Ti1 Zr1,,,1200.0,8.7,8.685086263,1,,187.0,,,127.9212828,50.0,,https://doi.org/10.1016/j.dib.2018.11.111,Data in Brief 21 (2018) 2664¡V2678
Hf1 Mo1 Nb1 Ti1 Zr1,,C,25.0,8.7,8.685086263,1,,1803.0,1719.0,,127.9212828,10.0,,https://doi.org/10.1016/j.dib.2018.11.111,Data in Brief 21 (2018) 2664¡V2678
Hf1 Mo1 Ta1 Ti1 Zr1,,,25.0,10.21,10.19147746,1,,1600.0,,,142.9802846,4.0,,https://doi.org/10.1016/j.dib.2018.11.111,Data in Brief 21 (2018) 2664¡V2678
Hf1 Mo1 Ta1 Ti1 Zr1,,,800.0,10.21,10.19147746,1,,1045.0,,,142.9802846,19.0,,https://doi.org/10.1016/j.dib.2018.11.111,Data in Brief 21 (2018) 2664¡V2678
Hf1 Mo1 Ta1 Ti1 Zr1,,,1000.0,10.21,10.19147746,1,,855.0,,,142.9802846,30.0,,https://doi.org/10.1016/j.dib.2018.11.111,Data in Brief 21 (2018) 2664¡V2678
Hf1 Mo1 Ta1 Ti1 Zr1,,,1200.0,10.21,10.19147746,1,,404.0,,,142.9802846,30.0,,https://doi.org/10.1016/j.dib.2018.11.111,Data in Brief 21 (2018) 2664¡V2678
Hf1 Mo1 Ta1 Ti1 Zr1,,C,25.0,10.2,10.19147746,1,542.0,1600.0,,,142.9802846,4.0,,https://doi.org/10.1016/j.dib.2018.11.111,Data in Brief 21 (2018) 2664¡V2678
Hf1 Nb0.5 O0.1 Ta0.5 Ti1 Zr1,CAST,C,25.0,9.29,9.000474978,1,,1100.0,,,,50.0,50.0,,Prof.Yeh-RHEA
Hf1 Nb0.5 O0.05 Ta0.5 Ti1 Zr1,CAST,C,25.0,9.29,9.141264456,1,,955.0,,,,50.0,50.0,,Prof.Yeh-RHEA
Hf1 Nb0.5 O0.2 Ta0.5 Ti1 Zr1,CAST,C,25.0,9.29,8.73288579,1,,1390.0,,,,8.2,5.0,,Prof.Yeh-RHEA
Hf1 Nb1 Ta1 Ti1 W1 Zr1,CAST,C,25.0,11.23,11.19531061,1,,1550.0,,,148.4958845,26.3,24.5,,Prof.Yeh-RHEA
Hf1 Nb1 Ta1 Ti1 Zr1,,,25.0,9.9,9.893530612,1,,929.0,,,106.9115089,50.0,,https://doi.org/10.1016/j.dib.2018.11.111,Data in Brief 21 (2018) 2664¡V2678
Hf1 Nb1 Ta1 Ti1 Zr1,,,600.0,9.9,9.893530612,1,,675.0,,,106.9115089,50.0,,https://doi.org/10.1016/j.dib.2018.11.111,Data in Brief 21 (2018) 2664¡V2678
Hf1 Nb1 Ta1 Ti1 Zr1,,,800.0,9.9,9.893530612,1,,535.0,,,106.9115089,50.0,,https://doi.org/10.1016/j.dib.2018.11.111,Data in Brief 21 (2018) 2664¡V2678
Hf1 Nb1 Ta1 Ti1 Zr1,,,1000.0,9.9,9.893530612,1,,295.0,,,106.9115089,50.0,,https://doi.org/10.1016/j.dib.2018.11.111,Data in Brief 21 (2018) 2664¡V2678
Hf1 Nb1 Ta1 Ti1 Zr1,,,1200.0,9.9,9.893530612,1,,92.0,,,106.9115089,50.0,,https://doi.org/10.1016/j.dib.2018.11.111,Data in Brief 21 (2018) 2664¡V2678
Hf1 Nb1 Ta1 Ti1 Zr1,,,1400.0,9.9,9.893530612,1,,790.0,,,106.9115089,50.0,,https://doi.org/10.1016/j.dib.2018.11.111,Data in Brief 21 (2018) 2664¡V2678
Hf1 Nb1 Ta1 Ti1 Zr1,,C,25.0,9.9,9.893530612,1,335.0,1015.0,,111.0,106.9115089,50.0,,https://doi.org/10.1016/j.dib.2018.11.111,Data in Brief 21 (2018) 2664¡V2678
Hf1 Nb1 Ta1 Ti1 Zr1,,C,25.0,9.9,9.893530612,1,295.0,1073.0,,111.0,106.9115089,50.0,,https://doi.org/10.1016/j.dib.2018.11.111,Data in Brief 21 (2018) 2664¡V2678
Hf1 Nb1 Ta1 Ti1 Zr1,,C,25.0,9.9,9.893530612,1,390.0,929.0,,,106.9115089,50.0,,https://doi.org/10.1016/j.dib.2018.11.111,Data in Brief 21 (2018) 2664¡V2678
Hf1 Nb1 Ta1 Zr1,,C,25.0,11.1,11.06162515,1,365.0,1315.0,,,104.9436304,,,https://doi.org/10.1016/j.dib.2018.11.111,Data in Brief 21 (2018) 2664¡V2678
Hf1 Nb1 Ta1 Zr1,CAST,C,25.0,11.3,11.06162515,1,,1320.0,,,104.9436304,34.0,32.0,,Prof.Yeh-RHEA
Hf1 Nb1 Ti1 V1 Zr1,CAST,C,25.0,8.1,8.0598931,1,388.0,1170.0,1463.0,128.0,94.98742358,30.0,30.0,,Prof.Yeh-RHEA
Hf1 Nb1 Ti1 Zr1,,T,25.0,8.4,8.389278152,1,,879.0,969.0,,89.37400368,15.0,,https://doi.org/10.1016/j.dib.2018.11.111,Data in Brief 21 (2018) 2664¡V2678
Hf1 Nb1 Ti1 Zr1,ANNEAL,T,25.0,8.395,8.389278152,1,,879.0,,,89.37400368,14.9,,,Prof.Yeh-RHEA
Mo0.135 Nb0.205 Ti0.24 V0.20 Zr0.22,CAST,C,25.0,6.845,6.835399701,1,,1475.5,,,126.8650501,29.75,22.0,,Prof.Yeh-RHEA
Mo0.15 Nb0.095 Ti0.325 V0.27 Zr0.16,CAST,C,25.0,6.46,6.464510938,1,,1526.0,,,135.9988299,26.9,18.9,,Prof.Yeh-RHEA
Mo0.1 Nb1 Ti1 V0.3 Zr1,ANNEAL,C,25.0,,6.6,1,,932.0,,,102.0,,45.0,10.1016/j.matdes.2015.06.072,
Mo0.333 Nb0.333 Ti0.333 V1 Zr0.333,CAST,C,25.0,,6.9,1,,1418.0,2508.0,,138.0,24.0,,10.1007/s11837-012-0366-5,
Mo0.3 Nb1 Ti1 V0.3 Zr1,ANNEAL,C,25.0,,6.8,1,,1312.0,,,112.0,,50.0,10.1016/j.matdes.2015.06.072,
Mo0.3 Nb1 Ti1 V1 Zr1,ANNEAL,C,25.0,,6.7,1,,1289.0,,,114.0,,42.0,10.1016/j.matdes.2015.06.072,
Mo0.3 Nb1 Ti1 V1 Zr1,,C,25.0,6.7,6.685845916,1,,1289.0,,,114.0081503,42.0,,https://doi.org/10.1016/j.dib.2018.11.111,Data in Brief 21 (2018) 2664¡V2678
Mo0.3 Nb1 Ti1 V1 Zr1,CAST,C,25.0,6.7,6.685845916,1,,1289.0,,,114.0081503,42.0,42.0,,Prof.Yeh-RHEA
Mo0.5 Nb0.5 Ti0.5 V1 Zr0.5,CAST,C,25.0,,7.0,1,,1538.0,3176.0,,139.0,23.0,,10.1007/s11837-012-0366-5,
Mo0.5 Nb1 Ti1 V0.3 Zr1,ANNEAL,C,25.0,,6.9,1,,1301.0,,,122.0,,43.0,10.1016/j.matdes.2015.06.072,
Mo0.5 Nb1 Ti1 V1 Zr1,ANNEAL,C,25.0,,6.8,1,,1473.0,,,122.0,,32.0,10.1016/j.matdes.2015.06.072,
Mo0.5 Nb1 Ti1 V1 Zr1,,C,25.0,6.8,6.822863505,1,,1473.0,,,122.3241237,32.0,,https://doi.org/10.1016/j.dib.2018.11.111,Data in Brief 21 (2018) 2664¡V2678
Mo0.5 Nb1 Ti1 V1 Zr1,CAST,C,25.0,6.8,6.822863505,1,,1473.0,,,122.3241237,32.0,32.0,,Prof.Yeh-RHEA
Mo0.667 Nb0.667 Ti0.667 V1 Zr0.667,CAST,C,25.0,,7.1,1,,1735.0,3300.0,,140.0,20.0,,10.1007/s11837-012-0366-5,
Mo0.7 Nb1 Ti1 V0.3 Zr1,ANNEAL,C,25.0,,7.1,1,,1436.0,,,130.0,,27.0,10.1016/j.matdes.2015.06.072,
Mo0.7 Nb1 Ti1 V1 Zr1,ANNEAL,C,25.0,,6.9,1,,1706.0,,,130.0,,32.0,10.1016/j.matdes.2015.06.072,
Mo0.7 Nb1 Ti1 V1 Zr1,,C,25.0,7.0,6.949676036,1,,1706.0,,,130.0207242,32.0,,https://doi.org/10.1016/j.dib.2018.11.111,Data in Brief 21 (2018) 2664¡V2678
Mo0.7 Nb1 Ti1 V1 Zr1,CAST,C,25.0,7.0,6.949676036,1,,1706.0,,,130.0207242,32.0,32.0,,Prof.Yeh-RHEA
Mo1.3 Nb1 Ti1 V1 Zr1,,C,25.0,7.3,7.279138633,1,,1496.0,,,150.0167131,30.0,,https://doi.org/10.1016/j.dib.2018.11.111,Data in Brief 21 (2018) 2664¡V2678
Mo1.3 Nb1 Ti1 V1 Zr1,CAST,C,25.0,7.3,7.279138633,1,,1496.0,,,150.0167131,30.0,30.0,,Prof.Yeh-RHEA
Mo1.5 Nb1 Ti1 V1 Zr1,,C,25.0,7.4,7.374721493,1,,1603.0,,,155.8178991,20.0,,https://doi.org/10.1016/j.dib.2018.11.111,Data in Brief 21 (2018) 2664¡V2678
Mo1.5 Nb1 Ti1 V1 Zr1,CAST,C,25.0,7.4,7.374721493,1,,1603.0,,,155.8178991,20.0,20.0,,Prof.Yeh-RHEA
Mo1.7 Nb1 Ti1 V1 Zr1,,C,25.0,7.5,7.464302832,1,,1645.0,,,161.2548363,15.0,,https://doi.org/10.1016/j.dib.2018.11.111,Data in Brief 21 (2018) 2664¡V2678
Mo1.7 Nb1 Ti1 V1 Zr1,CAST,C,25.0,7.5,7.464302832,1,,1645.0,,,161.2548363,15.0,15.0,,Prof.Yeh-RHEA
Mo1 Nb0.588 Ti0.588 V0.588 Zr0.588,ANNEAL,C,25.0,,7.5,1,,1645.0,,,161.0,,15.0,10.1016/j.matdes.2015.06.072,
Mo1 Nb0.5 Ti0.5 V0.5 Zr0.5,ANNEAL,C,25.0,,7.6,1,,1765.0,,,169.0,,12.0,10.1016/j.matdes.2015.06.072,
Mo1 Nb0.667 Ti0.667 V0.2 Zr0.667,ANNEAL,C,25.0,,7.5,1,,1576.0,,,159.0,,8.0,10.1016/j.matdes.2015.06.072,
Mo1 Nb0.667 Ti0.667 V0.667 Zr0.667,ANNEAL,C,25.0,,7.4,1,,1603.0,,,156.0,,20.0,10.1016/j.matdes.2015.06.072,
Mo1 Nb0.769 Ti0.769 V0.231 Zr0.769,ANNEAL,C,25.0,,7.4,1,,1603.0,,,153.0,,20.0,10.1016/j.matdes.2015.06.072,
Mo1 Nb0.769 Ti0.769 V0.769 Zr0.769,ANNEAL,C,25.0,,7.3,1,,1496.0,,,150.0,,30.0,10.1016/j.matdes.2015.06.072,
Mo1 Nb1 Re0.5 W1,CAST,C,25.0,,13.7,1,473.0,896.0,,,298.0,10.4,7.08,10.1016/j.jallcom.2018.11.111,
Mo1 Nb1 Ta1 Ti0.25 W1,CAST,C,25.0,,13.1,1,478.3,1109.0,1197.0,,242.0,,,10.1016/j.msea.2017.12.004,
Mo1 Nb1 Ta1 Ti0.5 W1,CAST,C,25.0,,12.6,1,481.2,1211.0,1578.0,,234.0,,,10.1016/j.msea.2017.12.004,
Mo1 Nb1 Ta1 Ti0.75 W1,CAST,C,25.0,,12.2,1,495.6,1304.0,1593.0,,228.0,,,10.1016/j.msea.2017.12.004,
Mo1 Nb1 Ta1 Ti1,ANNEAL,,,,10.0,1,407.0,,,,179.0,,,10.1016/j.matdes.2018.06.003,
Mo1 Nb1 Ta1 Ti1,CAST,,,,10.0,1,431.0,,,,179.0,,,10.1016/j.matdes.2018.06.003,
Mo1 Nb1 Ta1 Ti1,ANNEAL,C,20.0,,10.0,1,,1210.0,,,179.0,,,10.1016/j.actamat.2019.06.006,
Mo1 Nb1 Ta1 Ti1,ANNEAL,C,60.0,,10.0,1,,1071.0,,,179.0,,,10.1016/j.actamat.2019.06.006,
Mo1 Nb1 Ta1 Ti1,ANNEAL,C,100.0,,10.0,1,,1029.0,,,179.0,,,10.1016/j.actamat.2019.06.006,
Mo1 Nb1 Ta1 Ti1,ANNEAL,C,200.0,,10.0,1,,868.0,,,179.0,,,10.1016/j.actamat.2019.06.006,
Mo1 Nb1 Ta1 Ti1,ANNEAL,C,300.0,,10.0,1,,732.0,,,179.0,,,10.1016/j.actamat.2019.06.006,
Mo1 Nb1 Ta1 Ti1,ANNEAL,C,400.0,,10.0,1,,685.0,,,179.0,,,10.1016/j.actamat.2019.06.006,
Mo1 Nb1 Ta1 Ti1,ANNEAL,C,600.0,,10.0,1,,593.0,,,179.0,,,10.1016/j.actamat.2019.06.006,
Mo1 Nb1 Ta1 Ti1,ANNEAL,C,800.0,,10.0,1,,564.0,,,179.0,,,10.1016/j.actamat.2019.06.006,
Mo1 Nb1 Ta1 Ti1,ANNEAL,C,1000.0,,10.0,1,,539.0,,,179.0,,,10.1016/j.actamat.2019.06.006,
Mo1 Nb1 Ta1 Ti1 V1,CAST,C,25.0,,9.4,1,,1400.0,2450.0,,171.0,,,10.1016/j.jallcom.2016.11.188,
Mo1 Nb1 Ta1 Ti1 V1 W1,CAST,C,600.0,,11.0,1,,973.0,1590.0,,209.0,,,10.1016/j.intermet.2017.01.007,
Mo1 Nb1 Ta1 Ti1 V1 W1,CAST,C,800.0,,11.0,1,,791.3,1180.0,,209.0,,,10.1016/j.intermet.2017.01.007,
Mo1 Nb1 Ta1 Ti1 V1 W1,CAST,C,1000.0,,11.0,1,,752.8,1105.0,,209.0,,,10.1016/j.intermet.2017.01.007,
Mo1 Nb1 Ta1 Ti1 V1 W1,CAST,C,1200.0,,11.0,1,,659.0,696.0,,209.0,,,10.1016/j.intermet.2017.01.007,
Mo1 Nb1 Ta1 Ti1 V1 W1,CAST,C,25.0,,11.0,1,,1515.0,2135.0,,209.0,,,10.1016/j.intermet.2017.01.007,
Mo1 Nb1 Ta1 Ti1 V1 W1,CAST,C,23.0,10.91,11.0,1,,1515.0,,,209.0,,,10.1016/j.actamat.2019.06.032,
Mo1 Nb1 Ta1 Ti1 V1 W1,CAST,C,1000.0,10.91,11.0,1,,753.0,,,209.0,,,10.1016/j.actamat.2019.06.032,
Mo1 Nb1 Ta1 Ti1 V1 W1,CAST,C,1200.0,10.91,11.0,1,,659.0,,,209.0,,,10.1016/j.actamat.2019.06.032,
Mo1 Nb1 Ta1 Ti1 W1,CAST,C,25.0,,11.8,1,507.5,1455.0,1910.0,,222.0,,,10.1016/j.msea.2017.12.004,
Mo1 Nb1 Ta1 Ti1 W1,ANNEAL,,,,11.8,1,482.0,,,,222.0,,,10.1016/j.matdes.2018.06.003,
Mo1 Nb1 Ta1 Ti1 W1,CAST,,,,11.8,1,446.0,,,,222.0,,,10.1016/j.matdes.2018.06.003,
Mo1 Nb1 Ta1 Ti1 W1,CAST,C,600.0,,11.8,1,,689.0,1681.0,,222.0,,,10.1016/j.intermet.2017.01.007,
Mo1 Nb1 Ta1 Ti1 W1,CAST,C,800.0,,11.8,1,,674.0,1618.0,,222.0,,,10.1016/j.intermet.2017.01.007,
Mo1 Nb1 Ta1 Ti1 W1,CAST,C,1000.0,,11.8,1,,620.0,1426.0,,222.0,,,10.1016/j.intermet.2017.01.007,
Mo1 Nb1 Ta1 Ti1 W1,CAST,C,1200.0,,11.8,1,,586.0,814.0,,222.0,,,10.1016/j.intermet.2017.01.007,
Mo1 Nb1 Ta1 Ti1 W1,CAST,C,25.0,,11.8,1,,1343.0,2005.0,,222.0,,,10.1016/j.intermet.2017.01.007,
Mo1 Nb1 Ta1 Ti1 W1,CAST,C,23.0,11.72,11.8,1,,1343.0,,,222.0,,,10.1016/j.actamat.2019.06.032,
Mo1 Nb1 Ta1 Ti1 W1,CAST,C,1000.0,11.72,11.8,1,,620.0,,,222.0,,,10.1016/j.actamat.2019.06.032,
Mo1 Nb1 Ta1 Ti1 W1,CAST,C,1200.0,11.72,11.8,1,,586.0,,,222.0,,,10.1016/j.actamat.2019.06.032,
Mo1 Nb1 Ta1 V1,ANNEAL,C,25.0,,10.7,1,504.0,1525.0,2400.0,,186.0,21.0,,10.3390/e18050189,
Mo1 Nb1 Ta1 V1 W1,POWDER,C,25.0,,12.4,1,,2612.0,3472.0,,229.0,2.0,,10.1016/j.msea.2017.12.021,
Mo1 Nb1 Ta1 V1 W1,CAST,C,25.0,,12.4,1,536.0,1246.0,1270.0,,229.0,13.0,,10.1016/j.intermet.2011.01.004,
Mo1 Nb1 Ta1 V1 W1,CAST,C,600.0,,12.4,1,,862.0,,,229.0,17.0,,10.1016/j.intermet.2011.01.004,
Mo1 Nb1 Ta1 V1 W1,CAST,C,800.0,,12.4,1,,846.0,,,229.0,19.0,,10.1016/j.intermet.2011.01.004,
Mo1 Nb1 Ta1 V1 W1,CAST,C,1000.0,,12.4,1,,842.0,,,229.0,7.5,,10.1016/j.intermet.2011.01.004,
Mo1 Nb1 Ta1 V1 W1,CAST,C,1200.0,,12.4,1,,735.0,,,229.0,40.0,,10.1016/j.intermet.2011.01.004,
Mo1 Nb1 Ta1 V1 W1,CAST,C,1400.0,,12.4,1,,656.0,,,229.0,40.0,,10.1016/j.intermet.2011.01.004,
Mo1 Nb1 Ta1 V1 W1,CAST,C,1600.0,,12.4,1,,477.0,,,229.0,,,10.1016/j.intermet.2011.01.004,
Mo1 Nb1 Ta1 W1,CAST,C,25.0,,13.7,1,,996.0,1148.0,,250.0,2.0,,10.1016/j.msea.2017.12.004,
Mo1 Nb1 Ta1 W1,CAST,C,25.0,,13.7,1,454.0,1058.0,1211.0,,250.0,40.0,,10.1016/j.intermet.2011.01.004,
Mo1 Nb1 Ta1 W1,CAST,C,600.0,,13.7,1,,561.0,,,250.0,40.0,,10.1016/j.intermet.2011.01.004,
Mo1 Nb1 Ta1 W1,CAST,C,800.0,,13.7,1,,552.0,,,250.0,40.0,,10.1016/j.intermet.2011.01.004,
Mo1 Nb1 Ta1 W1,CAST,C,1000.0,,13.7,1,,548.0,,,250.0,40.0,,10.1016/j.intermet.2011.01.004,
Mo1 Nb1 Ta1 W1,CAST,C,1200.0,,13.7,1,,506.0,,,250.0,40.0,,10.1016/j.intermet.2011.01.004,
Mo1 Nb1 Ta1 W1,CAST,C,1400.0,,13.7,1,,421.0,,,250.0,40.0,,10.1016/j.intermet.2011.01.004,
Mo1 Nb1 Ta1 W1,CAST,C,1600.0,,13.7,1,,405.0,,,250.0,,,10.1016/j.intermet.2011.01.004,
Mo1 Nb1 Ta1 W1,POWDER,C,25.0,,13.7,1,504.5,1217.0,,,250.0,7.5,3.8,10.1007/s10853-019-03567-9,
Mo1 Nb1 Ta1 W1,POWDER,,200.0,,13.7,1,420.0,,,,250.0,,,10.1007/s10853-019-03567-9,
Mo1 Nb1 Ta1 W1,POWDER,,400.0,,13.7,1,425.0,,,,250.0,,,10.1007/s10853-019-03567-9,
Mo1 Nb1 Ta1 W1,POWDER,,600.0,,13.7,1,340.0,,,,250.0,,,10.1007/s10853-019-03567-9,
Mo1 Nb1 Ta1 W1,POWDER,,800.0,,13.7,1,335.5,,,,250.0,,,10.1007/s10853-019-03567-9,
Mo1 Nb1 Ti1 V0.25 Zr1,CAST,C,25.0,,7.3,1,,1776.0,3893.0,,142.0,30.0,,10.1007/s11837-012-0366-5,
Mo1 Nb1 Ti1 V0.3 Zr1,ANNEAL,C,25.0,,7.2,1,,1455.0,,,142.0,,25.0,10.1016/j.matdes.2015.06.072,
Mo1 Nb1 Ti1 V0.5 Zr1,CAST,C,25.0,,7.2,1,,1647.0,3307.0,,142.0,28.0,,10.1007/s11837-012-0366-5,
Mo1 Nb1 Ti1 V0.75 Zr1,CAST,C,25.0,,7.2,1,,1708.0,3929.0,,141.0,29.0,,10.1007/s11837-012-0366-5,
Mo1 Nb1 Ti1 V1,CAST,C,25.0,,7.3,1,441.0,1200.0,2050.0,,167.0,26.0,,10.3390/e16020870,
Mo1 Nb1 Ti1 V1 Zr1,ANNEAL,C,25.0,,7.1,1,,1779.0,,,141.0,,32.0,10.1016/j.matdes.2015.06.072,
Mo1 Nb1 Ti1 V1 Zr1,CAST,C,25.0,,7.1,1,,1786.0,3828.0,,,,,10.1007/s11837-012-0366-5,
Mo1 Nb1 Ti1 Zr1,CAST,C,25.0,,7.3,1,,1592.0,3450.0,,143.0,34.0,,10.1007/s11837-012-0366-5,
Mo1 Ta1 Ti1 V1,CAST,C,25.0,,9.6,1,,1221.0,1454.0,,189.0,,,10.4028/www.scientific.net/MSF.898.638,
Mo2 Nb1 Ti1 V1 Zr1,,C,25.0,7.6,7.588602845,1,,1765.0,,,168.7989452,12.0,,https://doi.org/10.1016/j.dib.2018.11.111,Data in Brief 21 (2018) 2664¡V2678
Mo2 Nb1 Ti1 V1 Zr1,CAST,C,25.0,7.6,7.588602845,1,,1765.0,,,168.7989452,12.0,12.0,,Prof.Yeh-RHEA
Mo1 Nb1 Re1 Ta1 W1,CAST,C,25.0,15.138,14.97957603,1,,1000.0,1320.0,,288.2287913,1.7,1.7,,Prof.Yeh-RHEA
Mo1 Nb1 Ta1 Ti0.25 W1,CAST,C,25.0,13.15,13.09564737,1,,1110.0,,,241.768928,2.5,2.5,,Prof.Yeh-RHEA
Mo1 Nb1 Ta1 Ti0.5 W1,CAST,C,25.0,12.7,12.59689771,1,,1210.0,,,234.47241,5.9,5.9,,Prof.Yeh-RHEA
Mo1 Nb1 Ta1 Ti0.75 W1,CAST,C,25.0,12.2,12.15284498,1,,1300.0,,,227.9760874,8.4,8.4,,Prof.Yeh-RHEA
Mo1 Nb1 Ta1 Ti1 V1,CAST,C,25.0,9.29,9.368307877,1,,1400.0,,,170.7411036,33.0,33.0,,Prof.Yeh-RHEA
Mo1 Nb1 Ta1 Ti1 V1 W1,CAST,C,25.0,10.9,10.96726778,1,,1520.0,,,208.9870566,10.6,10.6,,Prof.Yeh-RHEA
Mo1 Nb1 Ta1 Ti1 W1,CAST,C,25.0,11.9,11.75495916,1,,1340.0,,,222.155169,14.1,14.1,,Prof.Yeh-RHEA
Mo1 Nb1 Ta1 V1,,C,25.0,10.7,10.68399594,1,504.0,1525.0,2400.0,,185.5314881,21.0,,https://doi.org/10.1016/j.dib.2018.11.111,Data in Brief 21 (2018) 2664¡V2678
Mo1 Nb1 Ta1 V1,CAST,C,25.0,10.35,10.68399594,1,,1530.0,,,185.5314881,21.8,20.0,,Prof.Yeh-RHEA
Mo1 Nb1 Ta1 V1 W1,,,25.0,12.4,12.37616704,1,,1246.0,,,229.2405322,2.0,,https://doi.org/10.1016/j.dib.2018.11.111,Data in Brief 21 (2018) 2664¡V2678
Mo1 Nb1 Ta1 V1 W1,,,600.0,12.4,12.37616704,1,,862.0,,,229.2405322,13.0,,https://doi.org/10.1016/j.dib.2018.11.111,Data in Brief 21 (2018) 2664¡V2678
Mo1 Nb1 Ta1 V1 W1,,,800.0,12.4,12.37616704,1,,846.0,,,229.2405322,17.0,,https://doi.org/10.1016/j.dib.2018.11.111,Data in Brief 21 (2018) 2664¡V2678
Mo1 Nb1 Ta1 V1 W1,,,1000.0,12.4,12.37616704,1,,842.0,,,229.2405322,19.0,,https://doi.org/10.1016/j.dib.2018.11.111,Data in Brief 21 (2018) 2664¡V2678
Mo1 Nb1 Ta1 V1 W1,,,1200.0,12.4,12.37616704,1,,735.0,,,229.2405322,8.0,,https://doi.org/10.1016/j.dib.2018.11.111,Data in Brief 21 (2018) 2664¡V2678
Mo1 Nb1 Ta1 V1 W1,,,1400.0,12.4,12.37616704,1,,656.0,,,229.2405322,40.0,,https://doi.org/10.1016/j.dib.2018.11.111,Data in Brief 21 (2018) 2664¡V2678
Mo1 Nb1 Ta1 V1 W1,,,1600.0,12.4,12.37616704,1,,477.0,,,229.2405322,40.0,,https://doi.org/10.1016/j.dib.2018.11.111,Data in Brief 21 (2018) 2664¡V2678
Mo1 Nb1 Ta1 V1 W1,,C,25.0,12.4,12.37616704,1,536.0,1246.0,1270.0,,229.2405322,2.0,,https://doi.org/10.1016/j.dib.2018.11.111,Data in Brief 21 (2018) 2664¡V2678
Mo1 Nb1 Ta1 V1 W1,CAST,C,25.0,12.4,12.37616704,1,535.5,1246.0,,,229.2405322,1.7,1.7,,Prof.Yeh-RHEA
Mo1 Nb1 Ta1 W1,,,25.0,13.8,13.65986331,1,,1058.0,,,250.0231927,3.0,,https://doi.org/10.1016/j.dib.2018.11.111,Data in Brief 21 (2018) 2664¡V2678
Mo1 Nb1 Ta1 W1,,,600.0,13.8,13.65986331,1,,561.0,,,250.0231927,40.0,,https://doi.org/10.1016/j.dib.2018.11.111,Data in Brief 21 (2018) 2664¡V2678
Mo1 Nb1 Ta1 W1,,,800.0,13.8,13.65986331,1,,552.0,,,250.0231927,40.0,,https://doi.org/10.1016/j.dib.2018.11.111,Data in Brief 21 (2018) 2664¡V2678
Mo1 Nb1 Ta1 W1,,,1000.0,13.8,13.65986331,1,,548.0,,,250.0231927,40.0,,https://doi.org/10.1016/j.dib.2018.11.111,Data in Brief 21 (2018) 2664¡V2678
Mo1 Nb1 Ta1 W1,,,1200.0,13.8,13.65986331,1,,506.0,,,250.0231927,40.0,,https://doi.org/10.1016/j.dib.2018.11.111,Data in Brief 21 (2018) 2664¡V2678
Mo1 Nb1 Ta1 W1,,,1400.0,13.8,13.65986331,1,,421.0,,,250.0231927,40.0,,https://doi.org/10.1016/j.dib.2018.11.111,Data in Brief 21 (2018) 2664¡V2678
Mo1 Nb1 Ta1 W1,,,1600.0,13.8,13.65986331,1,,405.0,,,250.0231927,40.0,,https://doi.org/10.1016/j.dib.2018.11.111,Data in Brief 21 (2018) 2664¡V2678
Mo1 Nb1 Ta1 W1,,C,25.0,13.7,13.65986331,1,454.0,1058.0,1211.0,,250.0231927,2.0,,https://doi.org/10.1016/j.dib.2018.11.111,Data in Brief 21 (2018) 2664¡V2678
Mo1 Nb1 Ta1 W1,CAST,C,25.0,13.8,13.65986331,1,454.0,1058.0,,,250.0231927,2.1,2.1,,Prof.Yeh-RHEA
Mo1 Nb1 Ti1 V1,,C,25.0,7.3,7.343754914,1,441.0,1200.0,,,166.5144243,26.0,,https://doi.org/10.1016/j.dib.2018.11.111,Data in Brief 21 (2018) 2664¡V2678
Mo1 Nb1 Ti1 V1,CAST,C,25.0,7.3,7.343754914,1,441.0,1200.0,,170.0,166.5144243,26.0,25.0,,Prof.Yeh-RHEA
Mo1 Nb1 Ti1 V0.25 Zr1,,C,25.0,7.3,7.256075719,1,,1776.0,3893.0,,142.2153355,30.0,,https://doi.org/10.1016/j.dib.2018.11.111,Data in Brief 21 (2018) 2664¡V2678
Mo1 Nb1 Ti1 V0.25 Zr1,CAST,C,25.0,7.255,7.256075719,1,,1780.0,,,142.2153355,30.1,19.3,,Prof.Yeh-RHEA
Mo1 Nb1 Ti1 V0.50 Zr1,,C,25.0,7.2,7.207997756,1,,1647.0,3307.0,,141.6122782,28.0,,https://doi.org/10.1016/j.dib.2018.11.111,Data in Brief 21 (2018) 2664¡V2678
Mo1 Nb1 Ti1 V0.50 Zr1,CAST,C,25.0,7.205,7.207997756,1,,1650.0,,,141.6122782,28.1,18.0,,Prof.Yeh-RHEA
Mo1 Nb1 Ti1 V0.75 Zr1,,C,25.0,7.2,7.163833007,1,,1708.0,3929.0,,141.0583056,29.0,,https://doi.org/10.1016/j.dib.2018.11.111,Data in Brief 21 (2018) 2664¡V2678
Mo1 Nb1 Ti1 V0.75 Zr1,CAST,C,25.0,7.165,7.163833007,1,,1710.0,,,141.0583056,29.3,15.5,,Prof.Yeh-RHEA
Mo1 Nb1 Ti1 V1.0 Zr1,,C,25.0,7.1,7.123122391,1,,1786.0,3828.0,,140.5476593,26.0,,https://doi.org/10.1016/j.dib.2018.11.111,Data in Brief 21 (2018) 2664¡V2678
Mo1 Nb1 Ti1 V1.0 Zr1,CAST,C,25.0,7.125,7.123122391,1,,1790.0,,,140.5476593,25.9,16.7,,Prof.Yeh-RHEA
Mo1 Nb1 Ti1 V1.5 Zr1,,C,25.0,7.1,7.050560244,1,,1735.0,3300.0,,139.6374891,20.0,,https://doi.org/10.1016/j.dib.2018.11.111,Data in Brief 21 (2018) 2664¡V2678
Mo1 Nb1 Ti1 V1.5 Zr1,CAST,C,25.0,7.055,7.050560244,1,,1735.0,,,139.6374891,20.1,13.2,,Prof.Yeh-RHEA
Mo1 Nb1 Ti1 V2.0 Zr1,,C,25.0,7.0,6.987813039,1,,1538.0,3176.0,,138.8504308,23.0,,https://doi.org/10.1016/j.dib.2018.11.111,Data in Brief 21 (2018) 2664¡V2678
Mo1 Nb1 Ti1 V2.0 Zr1,CAST,C,25.0,6.985,6.987813039,1,,1540.0,,,138.8504308,23.2,15.5,,Prof.Yeh-RHEA
Mo1 Nb1 Ti1 V3.0 Zr1,,C,25.0,6.9,6.884746957,1,,1418.0,2508.0,,137.55764,24.0,,https://doi.org/10.1016/j.dib.2018.11.111,Data in Brief 21 (2018) 2664¡V2678
Mo1 Nb1 Ti1 V3.0 Zr1,CAST,C,25.0,6.885,6.884746957,1,,1420.0,,,137.55764,23.6,16.4,,Prof.Yeh-RHEA
Mo1 Nb1 Ti1 V1 Zr1,,C,25.0,7.1,7.123122391,1,,1779.0,,,140.5476593,32.0,,https://doi.org/10.1016/j.dib.2018.11.111,Data in Brief 21 (2018) 2664¡V2678
Mo1 Nb1 Ti1 V1 Zr1,CAST,C,25.0,7.1,7.123122391,1,,1779.0,,,140.5476593,32.0,32.0,,Prof.Yeh-RHEA
Mo1 Nb1 Ti1 Zr1,,C,25.0,7.3,7.308611099,1,,1592.0,3450.0,,142.8743035,34.0,,https://doi.org/10.1016/j.dib.2018.11.111,Data in Brief 21 (2018) 2664¡V2678
Mo1 Nb1 Ti1 Zr1,CAST,C,25.0,7.305,7.308611099,1,,1590.0,,,142.8743035,33.5,21.9,,Prof.Yeh-RHEA
Nb1 Ta1 Ti1,CAST,T,25.0,,10.0,1,246.0,620.0,683.0,143.0,136.0,,,10.3390/e21020114,
Nb1 Ta1 Ti1,WROUGHT,C,20.0,,10.0,1,,573.0,,,136.0,,,10.1016/j.actamat.2019.06.006,
Nb1 Ta1 Ti1,WROUGHT,C,100.0,,10.0,1,,486.0,,,136.0,,,10.1016/j.actamat.2019.06.006,
Nb1 Ta1 Ti1,WROUGHT,C,200.0,,10.0,1,,378.0,,,136.0,,,10.1016/j.actamat.2019.06.006,
Nb1 Ta1 Ti1,WROUGHT,C,300.0,,10.0,1,,314.0,,,136.0,,,10.1016/j.actamat.2019.06.006,
Nb1 Ta1 Ti1,WROUGHT,C,400.0,,10.0,1,,232.0,,,136.0,,,10.1016/j.actamat.2019.06.006,
Nb1 Ta1 Ti1,WROUGHT,C,600.0,,10.0,1,,222.0,,,136.0,,,10.1016/j.actamat.2019.06.006,
Nb1 Ta1 Ti1,WROUGHT,C,800.0,,10.0,1,,210.0,,,136.0,,,10.1016/j.actamat.2019.06.006,
Nb1 Ta1 Ti1,WROUGHT,C,1000.0,,10.0,1,,160.0,,,136.0,18.5,,10.1016/j.actamat.2019.06.006,
Nb1 Ta1 Ti1 V1,CAST,C,25.0,,9.2,1,,1092.0,,,134.0,,,10.1016/j.proeng.2012.03.043,
Nb1 Ta1 Ti1 V1,CAST,C,25.0,,9.2,1,,965.0,,,134.0,,,10.1016/j.msea.2016.07.102,
Nb1 Ta1 Ti1 V1,POWDER,C,25.0,,9.2,1,427.9,1108.0,,,134.0,28.3,,10.1016/j.jallcom.2018.10.230,
Nb1 Ta1 Ti1 V1,POWDER,C,25.0,,9.2,1,444.3,1308.0,,,134.0,27.9,,10.1016/j.jallcom.2018.10.230,
Nb1 Ta1 Ti1 V1,POWDER,C,25.0,,9.2,1,510.9,1373.0,,,134.0,29.5,,10.1016/j.jallcom.2018.10.230,
Nb1 Ta1 Ti1 V1 W1,CAST,C,25.0,,11.1,1,,1420.0,1800.0,,187.0,20.0,,10.1016/j.msea.2016.07.102,
Nb1 Ta1 Ti1 W1,ANNEAL,C,20.0,,12.1,1,,1054.0,,,198.0,,,10.1016/j.actamat.2019.06.006,
Nb1 Ta1 Ti1 W1,ANNEAL,C,100.0,,12.1,1,,968.0,,,198.0,,,10.1016/j.actamat.2019.06.006,
Nb1 Ta1 Ti1 W1,ANNEAL,C,200.0,,12.1,1,,869.0,,,198.0,,,10.1016/j.actamat.2019.06.006,
Nb1 Ta1 Ti1 W1,ANNEAL,C,300.0,,12.1,1,,754.0,,,198.0,,,10.1016/j.actamat.2019.06.006,
Nb1 Ta1 Ti1 W1,ANNEAL,C,400.0,,12.1,1,,627.0,,,198.0,,,10.1016/j.actamat.2019.06.006,
Nb1 Ta1 Ti1 W1,ANNEAL,C,600.0,,12.1,1,,596.0,,,198.0,,,10.1016/j.actamat.2019.06.006,
Nb1 Ta1 Ti1 W1,ANNEAL,C,800.0,,12.1,1,,564.0,,,198.0,,,10.1016/j.actamat.2019.06.006,
Nb1 Ta1 Ti1 W1,ANNEAL,C,1000.0,,12.1,1,,459.0,,,198.0,,,10.1016/j.actamat.2019.06.006,
Nb1 Ta1 Ti1 Zr1,CAST,T,25.0,,8.9,1,358.0,1144.0,1205.0,98.0,115.0,6.4,,10.3390/e21020114,
Nb1 Ta1 V1 W1,CAST,C,25.0,,12.9,1,,1530.0,1700.0,,206.0,12.0,,10.1016/j.msea.2016.07.102,
Nb1 Ti1 V0.3 Zr1,ANNEAL,C,25.0,,6.5,1,,866.0,,,96.0,,45.0,10.1016/j.matdes.2015.06.072,
Nb1 Ti1 V1 Zr1,ANNEAL,C,25.0,,6.5,1,,1104.0,,,100.0,,50.0,10.1016/j.matdes.2015.06.072,
Nb1 Ti1 Zr1,CAST,T,25.0,,6.5,1,295.0,956.0,991.0,88.0,94.0,,,10.3390/e21020114,
Nb1 Ti1 Zr1,CAST,C,25.0,,6.5,1,372.0,1223.0,,,94.0,,,10.1007/s12598-019-01310-6,
Nb1 Ti1 Zr1,ANNEAL,,,,6.5,1,,,,,94.0,51.0,,10.1007/s12598-019-01310-6,
Nb1 Ti1 Zr1,CAST,C,800.0,,6.5,1,,462.0,,,94.0,51.0,,10.1007/s12598-019-01310-6,
Nb1 Ti1 Zr1,CAST,C,1000.0,,6.5,1,,218.0,,,94.0,14.2,,10.1007/s12598-019-01310-6,
Nb1 Ta1 Ti1 V1,,C,25.0,9.2,9.169851378,1,,1092.0,,134.0,134.2138287,,,https://doi.org/10.1016/j.dib.2018.11.111,Data in Brief 21 (2018) 2664¡V2678
Nb1 Ta1 Ti1 V1,CAST,C,25.0,9.175,9.169851378,1,,1090.0,,106.0,134.2138287,50.0,50.0,,Prof.Yeh-RHEA
Nb1 Ta1 Ti1 V1 W1,CAST,C,25.0,11.0,11.10562283,1,,1420.0,,,186.5220515,20.0,16.0,,Prof.Yeh-RHEA
Nb1 Ta1 V1 W1,,C,25.0,12.9,12.88664201,1,492.0,1530.0,,,205.5328097,12.0,,https://doi.org/10.1016/j.dib.2018.11.111,Data in Brief 21 (2018) 2664¡V2678
Nb1 Ta1 V1 W1,CAST,C,25.0,12.6,12.88664201,1,,1530.0,,,205.5328097,12.0,12.0,,Prof.Yeh-RHEA
Mo1 Nb1 Ti1 V0.3,,C,25.0,7.3,7.557003239,1,,1455.0,,,173.2411084,25.0,,https://doi.org/10.1016/j.dib.2018.11.111,Data in Brief 21 (2018) 2664¡V2678
Mo1 Nb1 Ti1 V0.3,CAST,C,25.0,7.3,7.557003239,1,,1455.0,,,173.2411084,25.0,25.0,,Prof.Yeh-RHEA
Mo0.1 Nb1 Ti1 V0.3,,C,25.0,6.6,6.651535095,1,,932.0,,,120.4416961,45.0,,https://doi.org/10.1016/j.dib.2018.11.111,Data in Brief 21 (2018) 2664¡V2678
Mo0.1 Nb1 Ti1 V0.3,CAST,C,25.0,6.6,6.651535095,1,,932.0,,,120.4416961,45.0,45.0,,Prof.Yeh-RHEA
Mo0.3 Nb1 Ti1 V0.3,,C,25.0,6.8,6.902084765,1,,1312.0,,,135.0516804,50.0,,https://doi.org/10.1016/j.dib.2018.11.111,Data in Brief 21 (2018) 2664¡V2678
Mo0.3 Nb1 Ti1 V0.3,CAST,C,25.0,6.8,6.902084765,1,,1312.0,,,135.0516804,50.0,50.0,,Prof.Yeh-RHEA
Mo0.5 Nb1 Ti1 V0.3,,C,25.0,6.9,7.119829355,1,,1301.0,,,147.7487437,43.0,,https://doi.org/10.1016/j.dib.2018.11.111,Data in Brief 21 (2018) 2664¡V2678
Mo0.5 Nb1 Ti1 V0.3,CAST,C,25.0,6.9,7.119829355,1,,1301.0,,,147.7487437,43.0,43.0,,Prof.Yeh-RHEA
Mo0.7 Nb1 Ti1 V0.3,,C,25.0,7.1,7.310815865,1,,1436.0,,,158.8854972,27.0,,https://doi.org/10.1016/j.dib.2018.11.111,Data in Brief 21 (2018) 2664¡V2678
Mo0.7 Nb1 Ti1 V0.3,CAST,C,25.0,7.1,7.310815865,1,,1436.0,,,158.8854972,27.0,27.0,,Prof.Yeh-RHEA
Mo1.3 Nb1 Ti1 V0.3,,C,25.0,7.4,7.764873617,1,,1603.0,,,185.3623894,20.0,,https://doi.org/10.1016/j.dib.2018.11.111,Data in Brief 21 (2018) 2664¡V2678
Mo1.3 Nb1 Ti1 V0.3,CAST,C,25.0,7.4,7.764873617,1,,1603.0,,,185.3623894,20.0,20.0,,Prof.Yeh-RHEA
Mo1.5 Nb1 Ti1 V0.3,,C,25.0,7.5,7.886366337,1,,1576.0,,,192.4468398,8.0,,https://doi.org/10.1016/j.dib.2018.11.111,Data in Brief 21 (2018) 2664¡V2678
Mo1.5 Nb1 Ti1 V0.3,CAST,C,25.0,7.5,7.886366337,1,,1576.0,,,192.4468398,8.0,8.0,,Prof.Yeh-RHEA
Nb1 Ti1 V0.3 Zr1,,C,25.0,6.5,6.509762281,1,,866.0,,,95.93634497,45.0,,https://doi.org/10.1016/j.dib.2018.11.111,Data in Brief 21 (2018) 2664¡V2678
Nb1 Ti1 V0.3 Zr1,CAST,C,25.0,6.5,6.509762281,1,,866.0,,,95.93634497,45.0,45.0,,Prof.Yeh-RHEA
Nb1 Ti1 V2 Zr1,,,25.0,6.3,6.404764627,1,,918.0,,,104.6359102,50.0,,https://doi.org/10.1016/j.dib.2018.11.111,Data in Brief 21 (2018) 2664¡V2678
Nb1 Ti1 V2 Zr1,,,600.0,6.3,6.404764627,1,,571.0,,,104.6359102,50.0,,https://doi.org/10.1016/j.dib.2018.11.111,Data in Brief 21 (2018) 2664¡V2678
Nb1 Ti1 V2 Zr1,,,800.0,6.3,6.404764627,1,,240.0,,,104.6359102,50.0,,https://doi.org/10.1016/j.dib.2018.11.111,Data in Brief 21 (2018) 2664¡V2678
Nb1 Ti1 V2 Zr1,,,1000.0,6.3,6.404764627,1,,72.0,,,104.6359102,50.0,,https://doi.org/10.1016/j.dib.2018.11.111,Data in Brief 21 (2018) 2664¡V2678
Nb1 Ti1 V2 Zr1,,C,25.0,6.4,6.404764627,1,304.0,918.0,,,104.6359102,50.0,,https://doi.org/10.1016/j.dib.2018.11.111,Data in Brief 21 (2018) 2664¡V2678
Nb1 Ti1 V1 Zr1,,,25.0,6.3,6.458317279,1,,1105.0,,,100.1988131,50.0,,https://doi.org/10.1016/j.dib.2018.11.111,Data in Brief 21 (2018) 2664¡V2678
Nb1 Ti1 V1 Zr1,,,600.0,6.3,6.458317279,1,,834.0,,,100.1988131,50.0,,https://doi.org/10.1016/j.dib.2018.11.111,Data in Brief 21 (2018) 2664¡V2678
Nb1 Ti1 V1 Zr1,,,800.0,6.3,6.458317279,1,,187.0,,,100.1988131,50.0,,https://doi.org/10.1016/j.dib.2018.11.111,Data in Brief 21 (2018) 2664¡V2678
Nb1 Ti1 V1 Zr1,,,1000.0,6.3,6.458317279,1,,58.0,,,100.1988131,50.0,,https://doi.org/10.1016/j.dib.2018.11.111,Data in Brief 21 (2018) 2664¡V2678
Nb1 Ti1 V1 Zr1,,C,25.0,6.5,6.458317279,1,,1104.0,,,100.1988131,50.0,,https://doi.org/10.1016/j.dib.2018.11.111,Data in Brief 21 (2018) 2664¡V2678
Nb1 Ti1 V1 Zr1,,C,25.0,6.5,6.458317279,1,335.0,1105.0,,,100.1988131,50.0,,https://doi.org/10.1016/j.dib.2018.11.111,Data in Brief 21 (2018) 2664¡V2678
Nb1 Ti1 V1 Zr1,CAST,C,25.0,6.521,6.458317279,1,,1051.0,,,100.1988131,50.0,50.0,,Prof.Yeh-RHEA
Co1 Ni1,,C,25.0,8.875,8.870783937,0,,107.0,,,204.5271493,42.4,,,Prof.Yeh-3dtransitional
Co1 Cr1 Ni1,,C,25.0,8.275,8.278316008,0,,300.0,,,230.8052709,59.7,,,Prof.Yeh-3dtransitional
Co1 Cr1 Mn1 Ni1,,C,25.0,8.065,8.066118534,0,,282.0,,,222.1443966,43.8,,,Prof.Yeh-3dtransitional
Co1 Mn1 Ni1,,C,25.0,8.375,8.372859777,0,,231.0,,,202.1994178,38.3,,,Prof.Yeh-3dtransitional
Mo1 Nb1 Ta1 Ti0.25 W1,,C,25.0,,13.09564737,1,478.3,1109.0,1197.0,,241.768928,2.5,,https://doi.org/10.1016/j.dib.2018.11.111,Data in Brief 21 (2018) 2664¡V2678
Mo1 Nb1 Ta1 Ti0.5 W1,,C,25.0,,12.59689771,1,481.2,1211.0,1579.0,,234.47241,5.9,,https://doi.org/10.1016/j.dib.2018.11.111,Data in Brief 21 (2018) 2664¡V2678
Mo1 Nb1 Ta1 Ti0.75 W1,,C,25.0,,12.15284498,1,495.6,1305.0,1593.0,,227.9760874,8.4,,https://doi.org/10.1016/j.dib.2018.11.111,Data in Brief 21 (2018) 2664¡V2678
Mo1 Nb1 Ta1 Ti1 W1,,C,25.0,,11.75495916,1,507.5,1455.0,1910.0,,222.155169,11.5,,https://doi.org/10.1016/j.dib.2018.11.111,Data in Brief 21 (2018) 2664¡V2678
