Repository: azuredg01/alloy-textualization

本專案用於將合金（Alloy）資料集轉換為可供 Transformer-based 模型
（如 RoBERTa、MatSciBERT）進行 **性質回歸（Regression）**
與 **結構分類（Classification）** 的訓練資料，
並透過 **HuggingFace Accelerate + Distributed Data Parallel (DDP)** 進行多 GPU 訓練。

## Pipeline
                                 Dataset
                               (CSV files)
                                    │
                                    ▼
        ┌──────────────────────────────────────────────────────────┐
        │               Step 1: **data_process.ipynb**             │
        │               - 資料清理                                 │
        │               - 欄位命名統一（PROPERTY: ...）             │

File: data/all_data/all_data_cleaned_0.csv (part 3 of 9)
FORMULA,Process Method,Measurement Method,Measuremet T (Â°C),Structure: Exp Density (g/cm^3),Structure: Calculated Density (g/cm^3),Structure: Microstructure,Mechanics: Hardness (HV),Mechanics: Yield strength (MPa),Mechanics: Ultra tensle strength (MPa),Mechanics: Exp Young modulus (GPa),Mechanics: Calculated Young modulus (GPa),Mechanics: Fracture Elongation (%),Mechanics: Plastic Elongation (%),Others: DOI,Others: Reference
Al0.8Cr1Cu1Fe1Ni2,VAM,C,,,7.283715815,FCC+B2,315,,,,179.1471486,,,,Paper_Collection_5_element
Al0.8Cr1Fe1.5Mn1Ni0.5,VAM,C,,,6.618284741,BCC,,,,,189.9604218,,,,Paper_Collection_5_element
Al0.8Cr1Fe1.5Mn1Ni0.5,"VAM + Aged, 700℃/20h",C,,,6.618284741,BCC,,,,,189.9604218,,,,Paper_Collection_5_element
Al0.947Co0.158Mo1Ni0.289W0.237,CAST,,25.0,,8.0,,725.0,,,,,,,10.1038/s41467-019-10533-1,
Al0.95Co1Cr1Fe1Mn1Ni1,CAST,,25.0,,6.9,FCC+BCC,535.0,,,,,,,10.1016/j.actamat.2013.09.037,
Al0.95Co1Cr1Fe1Mn1Ni1,,,25.0,6.9,6.888098169,FCC+BCC,535.0,,,,187.8345712,,,https://doi.org/10.1016/j.dib.2018.11.111,Data in Brief 21 (2018) 2664¡V2678
Al0.9Co1Cr1Fe1Ni1,CAST,,,,6.8,FCC+BCC+B2,511.0,,,,,,,10.1016/j.matdes.2019.107698,
Al0.9Co1Cr1Fe1Ni1Ti0.5,CAST,,,,6.5,BCC+B2+Sec.,623.0,,,,,,,10.1016/j.matdes.2019.107698,
Al0.9Co1Cr1Fe1Ni1,"VAM + Aged, 900℃/2h",C,,,6.827530884,FCC+B2,,,,,187.4026791,,,,Paper_Collection_5_element
Al1.0Co1Cr1Cu1Fe1Ni1,,C,25.0,7.075,7.07082644,FCC+BCC,406.0,950.0,,,175.6430969,,,,Prof.Yeh-3dtransitional
Al1.0Co1Cr1Fe1Ni1Ti0.5,,C,25.0,6.445,6.442487963,FCC+BCC,178.0,2040.0,,72.5,175.8114219,24.2,,,Prof.Yeh-3dtransitional
Al1.0Co1Fe1Ni1,,C,25.0,6.605,6.604716099,BCC,455.5,963.5,,,161.7140033,,,,Prof.Yeh-3dtransitional
Al1.125Cu1Fe0.75Ni1Ti1.125,,C,25.0,5.9,5.879319466,FCC,516.0,980.0,1326.0,140.0,131.1704646,7.0,,https://doi.org/10.1016/j.dib.2018.11.111,Data in Brief 21 (2018) 2664¡V2678
Al1.125Cu1Fe0.75Ni1Ti1.125,,C,25.0,5.885,5.879319466,FCC,516.0,980.0,,145.0,131.1704646,6.6,,,Prof.Yeh-3dtransitional
Al1.25Co1Cr1Fe1Mn1Ni1,,,25.0,6.6,6.623079554,BCC,539.0,,,,180.3814042,,,https://doi.org/10.1016/j.dib.2018.11.111,Data in Brief 21 (2018) 2664¡V2678
Al1.25Co1Cr1Fe1Ni1,,,25.0,6.5,6.466931593,BCC,487.0,,,,177.1504491,,,https://doi.org/10.1016/j.dib.2018.11.111,Data in Brief 21 (2018) 2664¡V2678
Al1.25Co1Cr1Fe1Ni1,,,25.0,6.5,6.466931593,BCC,499.0,,,,177.1504491,,,https://doi.org/10.1016/j.dib.2018.11.111,Data in Brief 21 (2018) 2664¡V2678
Al1.25Co1Cr1Fe1Ni1,VAM + 1100℃/24h/WQ,C,,,6.466931593,BCC,,,,,177.1504491,,,,Paper_Collection_5_element
Al1.25Co1Cr1Fe1Ni0.75,VAM,C,,,6.362356554,BCC,487 ± 19,,,,176.1709491,,,,Paper_Collection_5_element
Al1.25Co1Cr1Fe1Ni0.75,"VAM + Homogenized, 1100℃/24h",,,,,,499 ± 23,,,,,,,,Paper_Collection_5_element
Al1.25Co1Cr1Fe1Ni0.76,OTHER,C,,,6.366711402,BCC,499.0,,,,176.2117387,,,,Paper_Collection_5_element
Al1.2Co1Cr1Fe1Ni1,"VAM + Aged, 1100℃/24h/WQ",C,,,6.514541216,BCC,,,,,178.5040424,,,,Paper_Collection_5_element
Al1.2Cr1Cu1Fe1Ni2,,,25.0,6.9,6.890189794,FCC+BCC,,,,,169.7803047,,,https://doi.org/10.1016/j.dib.2018.11.111,Data in Brief 21 (2018) 2664¡V2678
Al1.2Cr1Cu1Fe1Ni2,VAM,C,,,6.890189794,FCC+B2,520,,,,169.7803047,,,,Paper_Collection_5_element
Al1.2Cr1Fe1.5Mn1Ni0.5,VAM,C,,,6.231206895,BCC,,,,,178.1154036,,,,Paper_Collection_5_element
Al1.2Cr1Fe1.5Mn1Ni0.5,"VAM + Aged, 700℃/20h",C,,,6.231206895,BCC,,,,,178.1154036,,,,Paper_Collection_5_element
Al1.3Co1Cr1Cu1Fe1,,,25.0,6.5,6.457330783,FCC+BCC,476.0,,,,164.0265207,,,https://doi.org/10.1016/j.dib.2018.11.111,Data in Brief 21 (2018) 2664¡V2678
Al1.3Co1Cr1Cu1Fe1Ni1,,,25.0,6.8,6.795757919,FCC+BCC,470.0,,,,168.9974837,,,https://doi.org/10.1016/j.dib.2018.11.111,Data in Brief 21 (2018) 2664¡V2678
Al1.5Co1Cr1Cu1Fe1,,,25.0,6.3,6.282891019,FCC+BCC,510.0,,,,159.6633411,,,https://doi.org/10.1016/j.dib.2018.11.111,Data in Brief 21 (2018) 2664¡V2678
Al1.5Co1Cr1Cu1Fe1Ni1,,,25.0,6.6,6.630831212,FCC+BCC,506.0,,,174.0,165.0128799,,,https://doi.org/10.1016/j.dib.2018.11.111,Data in Brief 21 (2018) 2664¡V2678
Al1.5Co1Cr1Fe1Mo0.5Ni1,,,25.0,6.6,6.64078703,BCC+Sec.,655.0,,,,186.5496086,,,https://doi.org/10.1016/j.dib.2018.11.111,Data in Brief 21 (2018) 2664¡V2678
Al1.5Co1Cr1Fe1Mo0.5Ni1,VAM,C,,,6.64078703,B2+Sec.,665,,,,186.5496086,,,,Paper_Collection_6_element
Al1.5Co1Cr1Fe1Mo1Ni1,VAM,C,,,6.964588201,B2+Sec.,,,,,199.4074288,,,,Paper_Collection_6_element
Al1.5Co1Cr1Fe1Ni1,,,25.0,6.2,6.245655305,BCC,484.0,,,,170.8593236,,,https://doi.org/10.1016/j.dib.2018.11.111,Data in Brief 21 (2018) 2664¡V2678
Al1.5Co1Cr1Fe1Ni1,,,25.0,6.2,6.245655305,BCC,517.0,,,,170.8593236,,,https://doi.org/10.1016/j.dib.2018.11.111,Data in Brief 21 (2018) 2664¡V2678
Al1.5Co1Cr1Fe1Ni1,,,25.0,6.2,6.245655305,BCC,402.0,,,,170.8593236,,,https://doi.org/10.1016/j.dib.2018.11.111,Data in Brief 21 (2018) 2664¡V2678
Al1.5Co1Cr1Fe1Ni1,"VAM + Aged, 900℃/2h",C,,,6.245655305,Other+B2,,,,,170.8593236,,,,Paper_Collection_5_element
Al1.5Co1Cr1Fe1Ni1,VAM + 1100℃/24h/WQ,C,,,6.245655305,BCC,,,,,170.8593236,,,,Paper_Collection_5_element
Al1.5Co1Cr1Fe1Ni1,VAM,C,,,6.245655305,BCC,402.0,,,,170.8593236,,,,Paper_Collection_5_element
Al1.5Co1Cr1Fe1Ni1,VAM,C,,,6.245655305,B2,,,,,170.8593236,,,,Paper_Collection_5_element
Al1.5Co1Cr1Fe1Ni0.5,VAM,C,,,6.022484483,BCC,484 ± 5,,,,168.4151712,,,,Paper_Collection_5_element
Al1.5Co1Cr1Fe1Ni0.5,"VAM + Homogenized, 1100℃/24h",,,,,,517 ± 21,,,,,,,,Paper_Collection_5_element
Al1.5Co1Cr1Fe1Ni0.6,OTHER,C,,,6.070064162,BCC,517.0,,,,168.9362608,,,,Paper_Collection_5_element
Al1.5Co1Cr1Fe1Ni1Ti1,,C,25.0,5.9,5.896411178,BCC,,,2110.0,172.0,159.8915821,10.0,,https://doi.org/10.1016/j.dib.2018.11.111,Data in Brief 21 (2018) 2664¡V2678
Al1.5Co1Cr1Fe1Ni1Ti1,VAM,C,,,5.896411178,BCC,,,,,159.8915821,,,,Paper_Collection_6_element
Al1.5Co1Cr1Fe1Ni1Ti1,VAM + 1000℃/2h,C,,,5.896411178,BCC,,,,,159.8915821,,,,Paper_Collection_6_element
Al1.5Cr1Cu1Fe1Ni2,VAM,C,,,6.636690343,FCC+B2,550.0,,,,163.7464221,,,,Paper_Collection_5_element
Al1.5Cr1Cu1Fe1Ni2,,C,,,6.636690343,FCC+B2,,,,,163.7464221,,,,Paper_Collection_5_element
Al1.71Co1Cr1Fe1Ni1,"VAM + Anneal, 700℃/1000h",C,,,6.078919561,BCC+B2,,,,,166.1188451,,,,Paper_Collection_5_element
Al1.71Co1Cr1Fe1Ni1,"VAM + Anneal, 1050℃/520h",C,,,6.078919561,BCC+B2,,,,,166.1188451,,,,Paper_Collection_5_element
Al1.7Co1Cr1Fe1Ni0.3,3D printing,C,,,5.761026112,Other+B2,649 ± 30.4,,,,162.4487702,,,,Paper_Collection_5_element
Al1.7Co1Cr1Fe1Ni0.3,"3D printing + Aged, 1000℃/100h",C,,,5.761026112,Other+B2,651 ± 17.6,,,,162.4487702,,,,Paper_Collection_5_element
Al1.8Co1Cr1Cu1Fe1,,,25.0,6.0,6.049610943,FCC+BCC,557.0,,,,153.8284165,,,https://doi.org/10.1016/j.dib.2018.11.111,Data in Brief 21 (2018) 2664¡V2678
Al1.8Co1Cr1Cu1Fe1Ni1,,,25.0,6.4,6.406917147,FCC+BCC,650.0,,,,159.6031505,,,https://doi.org/10.1016/j.dib.2018.11.111,Data in Brief 21 (2018) 2664¡V2678
Al1.8Cr1Cu1Fe1Ni2,VAM,C,,,6.412101682,Other+B2,555,,,,158.4006843,,,,Paper_Collection_5_element
Al10.2Co17Cr7.5Fe9Mo0.9Nb1.2Ni48Ti5.8W0.4,VAM + VIM + DS + 1210℃/10h + 1000℃/3h + 800℃/20h,C,,,7.514674853,FCC+Sec.,,,,,184.0040465,,,,Paper_Collection_7_element
Al10.3Co17Cr7.5Fe9Mo0.8Ni48.6Ta0.6Ti5.8W0.4,VAM + VIM + DS + 1210℃/10h + 1000℃/3h + 800℃/20h,C,23.0,,7.574551909,FCC+Sec.,412,,,,185.1657911,,,,Paper_Collection_7_element
Al10.3Co17Cr7.5Fe9Mo0.8Ni48.6Ta0.6Ti5.8W0.4,VAM + VIM + DS + 1210℃/10h + 1000℃/3h + 800℃/20h,C,500.0,,7.574551909,FCC+Sec.,377,,,,185.1657911,,,,Paper_Collection_7_element
Al10.3Co17Cr7.5Fe9Mo0.8Ni48.6Ta0.6Ti5.8W0.4,VAM + VIM + DS + 1210℃/10h + 1000℃/3h + 800℃/20h,C,700.0,,7.574551909,FCC+Sec.,354,,,,185.1657911,,,,Paper_Collection_7_element
Al10.3Co17Cr7.5Fe9Mo0.8Ni48.6Ta0.6Ti5.8W0.4,VAM + VIM + DS + 1210℃/10h + 1000℃/3h + 800℃/20h,C,800.0,,7.574551909,FCC+Sec.,338,,,,185.1657911,,,,Paper_Collection_7_element
Al10.3Co17Cr7.5Fe9Mo0.8Ni48.6Ta0.6Ti5.8W0.4,VAM + VIM + DS + 1210℃/10h + 1000℃/3h + 800℃/20h,C,900.0,,7.574551909,FCC+Sec.,307,,,,185.1657911,,,,Paper_Collection_7_element
Al10.3Co17Cr7.5Fe9Mo0.8Ni48.6Ta0.6Ti5.8W0.4,"VAM + VIM + DS + Aged, 1050℃/500h",,,,,,,,,,,,,,Paper_Collection_7_element
Al10.3Co17Cr7.5Fe9Mo0.8Ni48.6Ta0.6Ti5.8W0.4,VAM + VIM + DS + 1210℃/10h + 1000℃/3h + 800℃/20h + 700℃/1000h,,,,,,,,,,,,,,Paper_Collection_7_element
Al10.3Co17Cr7.5Fe9Mo0.8Ni48.6Ta0.6Ti5.8W0.4,VAM + VIM + DS + 1210℃/10h + 1000℃/3h + 800℃/20h + 900℃/500h,,,,,,,,,,,,,,Paper_Collection_7_element
Al10.3Co17Cr7.5Fe9Mo0.8Ni48.6Ta0.6Ti5.8W0.4,VAM + VIM + DS + 1210℃/10h + 1000℃/3h + 800℃/20h + 1100℃/500h,,,,,,,,,,,,,,Paper_Collection_7_element
Al10Ce57Cu15.5Nb5Ni12.5,VAM,C,,,6.840877676,Other,,,,,54.77151619,,,,Paper_Collection_5_element
Al10Ce60Cu20Ni10,VAM,C,,,6.798728226,Other,,,,,52.19335269,,,,Paper_Collection_4_element
Al10Ce65Cu10Nb5Ni10,VAM,C,,,6.763008121,Other,,,,,49.40932152,,,,Paper_Collection_5_element
Al10Ce70Cu10Ni10,VAM,C,,,6.705233125,Other,,,,,46.67726814,,,,Paper_Collection_4_element
Al10Co13.8Cr6.3Fe4.9Ni58.2Ti6.8,VAM + 1250℃/10h + 1050℃/2h + 800℃/20h,C,,,7.450655273,FCC+Sec.,,,,,180.4063134,,,,Paper_Collection_6_element
Al10Co13.8Cr6.3Fe4.9Ni58.2Ti6.8,VAM + 1250℃/10h + 1050℃/2h + 800℃/20h + 900℃/300h,C,,,7.450655273,Other,,,,,180.4063134,,,,Paper_Collection_6_element
Al10Co25Cr8Fe15Ni36Ti6,VIM + DS + 1220℃/20h + 900℃/5h,C,23.0,,7.372685802,FCC+Sec.+B2,,568.0,786.0,,184.8056064,12.0,,,Paper_Collection_6_element
Al10Co25Cr8Fe15Ni36Ti6,VIM + DS + 1220℃/20h + 900℃/5h,C,600.0,,7.372685802,FCC+Sec.,,501.0,674.0,,184.8056064,26.0,,,Paper_Collection_6_element
Al10Co25Cr8Fe15Ni36Ti6,VIM + DS + 1220℃/20h + 900℃/5h,C,700.0,,7.372685802,FCC+Sec.,,487.0,702.0,,184.8056064,18.0,,,Paper_Collection_6_element
Al10Co25Cr8Fe15Ni36Ti6,VIM + DS + 1220℃/20h + 900℃/5h,C,800.0,,7.372685802,FCC+Sec.,,535.0,672.0,,184.8056064,27.0,,,Paper_Collection_6_element
Al10Co25Cr8Fe15Ni36Ti6,VIM + DS + 1220℃/20h + 900℃/5h,C,1000.0,,7.372685802,FCC+Sec.,,,148.0,,184.8056064,92.0,,,Paper_Collection_6_element
Al10Co25Cr8Fe15Ni36Ti6,VIM + DS + 1220℃/20h + 900℃/50h,C,23.0,,7.372685802,FCC+Sec.,,596.0,1039.0,,184.8056064,20.0,,,Paper_Collection_6_element
Al10Co25Cr8Fe15Ni36Ti6,VIM + DS + 1220℃/20h + 900℃/50h,C,600.0,,7.372685802,FCC+Sec.,,509.0,809.0,,184.8056064,27.0,,,Paper_Collection_6_element
Al10Co25Cr8Fe15Ni36Ti6,VIM + DS + 1220℃/20h + 900℃/50h,C,700.0,,7.372685802,FCC+Sec.,,486.0,624.0,,184.8056064,11.0,,,Paper_Collection_6_element
Al10Co25Cr8Fe15Ni36Ti6,VIM + DS + 1220℃/20h + 900℃/50h,C,800.0,,7.372685802,FCC+Sec.,,581.0,687.0,,184.8056064,9.0,,,Paper_Collection_6_element
Al10Cu5Ni40Ti16.5Zr28.5,VAM,C,,,6.491943677,Other,800,,,,114.8306647,,,,Paper_Collection_5_element
Al10Cu5Ni40Ti17Zr28,VAM,C,,,6.480934809,Other,862,,,,115.1745957,,,,Paper_Collection_5_element
Al10Cu6Ni40Si0.5Ti16Zr28.5,VAM,C,,,6.49488457,Other,829,,,,114.5176764,,,,Paper_Collection_6_element
Al10Cu6Ni40Ti16Zr28,VAM,C,,,6.520722541,Other,780,,,,115.2743071,,,,Paper_Collection_5_element
Al10Ni45Ti20Zr25,VAM,C,,,6.406165949,Other,719,,,,119.6320258,,,,Paper_Collection_4_element
Al12.5Ce65Cu10Ni12.5,VAM,C,,,6.661596866,Other,,,,,49.40039733,,,,Paper_Collection_4_element
Al15Ce60Cu10Ni15,VAM,C,,,6.61449648,Other,,,,,52.33970602,,,,Paper_Collection_4_element
Al15Co35Cr10Ni35Si5,VAM,C,,,6.939925544,FCC+Sec.,,,,,171.9925673,,,,Paper_Collection_5_element
Al17Co8Cr8Ni51Ta8W8,VAM,C,,,9.306644811,Other+BCC+B2+Laves,601,,,,197.0760531,,,,Paper_Collection_6_element
Al1C0.1Co1Cr1Fe1Ni1,CAST,C,25.0,,6.7,BCC+Sec.,,957.0,2550.0,213.0,,,11.0,10.1016/j.jallcom.2010.10.047,
Al1C0.2Co1Cr1Fe1Ni1,CAST,C,25.0,,6.6,BCC+Sec.,,906.0,2386.0,151.0,,,9.0,10.1016/j.jallcom.2010.10.047,
Al1C0.3Co1Cr1Fe1Ni1,CAST,C,25.0,,6.5,BCC+Sec.,,867.0,2178.0,137.0,,,8.0,10.1016/j.jallcom.2010.10.047,
Al1C0.4Co1Cr1Fe1Ni1,CAST,C,25.0,,6.5,BCC+Sec.,,1056.0,2375.0,156.0,,,7.0,10.1016/j.jallcom.2010.10.047,
Al1C0.5Co1Cr1Fe1Ni1,CAST,C,25.0,,6.4,BCC+Sec.,,1060.0,2250.0,181.0,,,6.0,10.1016/j.jallcom.2010.10.047,
Al1C1Co1Cr1Fe1Ni1,POWDER,,,,6.2,FCC+BCC,,,,,,,7.0,10.1080/00325899.2019.1576389,
Al1C1Co1Cr1Fe1Ni1,CAST,C,25.0,,6.2,BCC+Sec.,,1251.0,2166.0,75.0,,,,10.1016/j.jallcom.2010.10.047,
Al1Co0.149Cr0.34Cu0.191Fe0.34Ni0.106,,,,,5.1,,749.0,,,,,,,10.1016/j.actamat.2019.03.010,
Al1Co0.234Cr0.468Cu0.106Fe0.213Ni0.106,,,,,5.0,,797.0,,,,,,,10.1016/j.actamat.2019.03.010,
Al1Co0.238Cr0.714Cu0.119Fe0.167Ni0.143,,,,,5.2,,783.0,,,,,,,10.1016/j.actamat.2019.03.010,
Al1Co0.255Cr0.255Cu0.106Fe0.277Ni0.234,,,,,5.1,,811.0,,,,,,,10.1016/j.actamat.2019.03.010,
Al1Co0.255Cr0.426Cu0.106Fe0.234Ni0.106,,,,,5.0,,843.0,,,,,,,10.1016/j.actamat.2019.03.010,
Al1Co0.256Cr0.795Cu0.128Fe0.205Ni0.179,,,,,5.4,,802.0,,,,,,,10.1016/j.actamat.2019.03.010,
Al1Co0.25Cr1Fe1Ni1,,C,25.0,,6.4,,,1363.0,,,,19.0,,10.1016/j.jallcom.2018.07.346,
Al1Co0.277Cr0.277Cu0.106Fe0.255Ni0.213,,,,,5.1,,799.0,,,,,,,10.1016/j.actamat.2019.03.010,
Al1Co0.277Cr0.426Cu0.106Fe0.213Ni0.106,,,,,5.0,,805.0,,,,,,,10.1016/j.actamat.2019.03.010,
Al1Co0.278Cr0.861Cu0.167Fe0.25Ni0.222,,,,,5.6,,790.0,,,,,,,10.1016/j.actamat.2019.03.010,
Al1Co0.289Cr0.158Cu0.237Fe0.816Ni0.132,,,,,5.6,,604.0,,,,,,,10.1016/j.actamat.2019.03.010,
Al1Co0.298Cr0.319Cu0.106Fe0.277Ni0.128,,,,,5.1,,728.0,,,,,,,10.1016/j.actamat.2019.03.010,
Al1Co0.298Cr0.404Cu0.106Fe0.213Ni0.106,,,,,5.1,,855.0,,,,,,,10.1016/j.actamat.2019.03.010,
Al1Co0.298Cr0.426Cu0.106Fe0.191Ni0.106,,,,,5.1,,859.0,,,,,,,10.1016/j.actamat.2019.03.010,
Al1Co0.304Cr0.5Cu0.109Fe0.152Ni0.109,,,,,5.1,,811.0,,,,,,,10.1016/j.actamat.2019.03.010,
Al1Co0.318Cr0.5Cu0.114Fe0.205Ni0.136,,,,,5.2,,790.0,,,,,,,10.1016/j.actamat.2019.03.010,
Al1Co0.326Cr0.488Cu0.116Fe0.279Ni0.116,,,,,5.3,,828.0,,,,,,,10.1016/j.actamat.2019.03.010,
Al1Co0.333Cr0.333Cu0.333Fe0.333,,,25.0,,5.4,BCC,644.0,,,,136.0,,,10.3166/acsm.31.633-648,
Al1Co0.333Cr0.333Fe0.333Ni0.333,CAST,,25.0,,5.3,BCC,506.0,,,,145.0,,,10.1016/j.jallcom.2008.07.124,
Al1Co0.349Cr0.395Cu0.116Fe0.326Ni0.14,,,,,5.3,,794.0,,,,,,,10.1016/j.actamat.2019.03.010,
Al1Co0.357Cr0.357Cu0.357Fe0.357,,,25.0,,5.5,BCC,657.0,,,,139.0,,,10.3166/acsm.31.633-648,
Al1Co0.362Cr0.34Cu0.106Fe0.213Ni0.106,,,,,5.1,,841.0,,,,,,,10.1016/j.actamat.2019.03.010,
Al1Co0.383Cr0.319Cu0.106Fe0.213Ni0.106,,,,,5.1,,849.0,,,,,,,10.1016/j.actamat.2019.03.010,
Al1Co0.395Cr0.349Fe0.326Ni0.256,,,,,5.3,,806.0,,,,,,,10.1016/j.actamat.2019.03.010,
Al1Co0.404Cr0.404Cu0.106Fe0.106Ni0.106,,,,,5.1,,878.0,,,,,,,10.1016/j.actamat.2019.03.010,
Al1Co0.419Cr0.465Fe0.279Ni0.163,,,,,5.3,,864.0,,,,,,,10.1016/j.actamat.2019.03.010,
Al1Co0.419Cr0.558Fe0.233Ni0.116,,,,,5.2,,856.0,,,,,,,10.1016/j.actamat.2019.03.010,
Al1Co0.426Cr0.383Cu0.106Fe0.106Ni0.106,,,,,5.1,BCC+B2,883.0,,,,,,,10.1016/j.actamat.2019.03.010,
Al1Co0.435Cr0.435Cu0.435Fe0.435,,,25.0,,5.7,FCC+BCC,603.0,,,,,,,10.3166/acsm.31.633-648,
Al1Co0.442Cr0.442Fe0.256Ni0.186,,,,,5.3,,855.0,,,,,,,10.1016/j.actamat.2019.03.010,
Al1Co0.442Cr0.558Fe0.186Ni0.14,,,,,5.2,,855.0,,,,,,,10.1016/j.actamat.2019.03.010,
Al1Co0.457Cr0.391Cu0.109Fe0.109Ni0.109,,,,,5.2,,840.0,,,,,,,10.1016/j.actamat.2019.03.010,
Al1Co0.465Cr0.442Fe0.209Ni0.209,,,,,5.3,,816.0,,,,,,,10.1016/j.actamat.2019.03.010,
Al1Co0.465Cr0.488Fe0.209Ni0.163,,,,,5.3,,828.0,,,,,,,10.1016/j.actamat.2019.03.010,
Al1Co0.465Cr0.512Fe0.186Ni0.163,,,,,5.3,,857.0,,,,,,,10.1016/j.actamat.2019.03.010,
Al1Co0.4Cr0.4Cu0.4Fe0.4,,,25.0,,5.6,FCC+BCC,624.0,,,,,,,10.3166/acsm.31.633-648,
Al1Co0.4Cr0.4Fe0.4Ni0.4,CAST,,25.0,,5.6,BCC,487.0,,,,152.0,,,10.1016/j.jallcom.2008.07.124,
Al1Co0.512Cr0.512Fe0.186Ni0.116,,,,,5.3,,882.0,,,,,,,10.1016/j.actamat.2019.03.010,
Al1Co0.512Cr0.535Fe0.163Ni0.116,,,,,5.3,BCC+B2,883.0,,,,,,,10.1016/j.actamat.2019.03.010,
Al1Co0.512Cr0.581Fe0.116Ni0.116,,,,,5.2,,848.0,,,,,,,10.1016/j.actamat.2019.03.010,
Al1Co0.535Cr0.488Fe0.186Ni0.116,,,,,5.3,,863.0,,,,,,,10.1016/j.actamat.2019.03.010,
Al1Co0.556Cr0.556Cu0.556Fe0.556,,,25.0,,6.1,FCC+BCC,557.0,,,,,,,10.3166/acsm.31.633-648,
Al1Co0.556Cr0.556Fe0.556Ni0.556Ti0.111,CAST,C,25.0,,5.9,BCC+B2,605.5,1324.0,,,,10.02,,10.1016/j.jallcom.2019.07.100,
Al1Co0.558Cr0.512Fe0.116Ni0.14,,,,,5.3,,875.0,,,,,,,10.1016/j.actamat.2019.03.010,
Al1Co0.558Cr0.535Fe0.116Ni0.116,,,,,5.3,,868.0,,,,,,,10.1016/j.actamat.2019.03.010,
Al1Co0.581Cr0.512Fe0.116Ni0.116,,,,,5.3,,865.0,,,,,,,10.1016/j.actamat.2019.03.010,
Al1Co0.5Cr0.5Cu0.5Fe0.5,,,25.0,,5.9,FCC+BCC,567.0,,,,,,,10.3166/acsm.31.633-648,
Al1Co0.5Cr0.5Cu0.5Fe0.5Ni0.5,CAST,,,,6.3,FCC+BCC,560.0,,,,156.0,,,10.1016/j.vacuum.2018.12.009,
Al1Co0.5Cr0.5Cu0.5Fe0.5Ni0.5,CAST,C,1000.0,,6.3,BCC,,116.0,,,156.0,,,10.1007/s11661-005-0218-9,
Al1Co0.5Cr0.5Cu0.5Fe0.5Ni0.5,CAST,C,1100.0,,6.3,BCC,,79.0,,,156.0,,,10.1007/s11661-005-0218-9,
Al1Co0.5Cr0.5Cu0.5Fe0.5Ni0.5,CAST,C,25.0,,6.3,BCC,,1620.0,,,156.0,,,10.1007/s11661-005-0218-9,
Al1Co0.5Cr0.5Cu0.5Fe0.5Ni0.5,CAST,C,600.0,,6.3,BCC,,805.0,,,156.0,,,10.1007/s11661-005-0218-9,
Al1Co0.5Cr0.5Cu0.5Fe0.5Ni0.5,CAST,C,500.0,,6.3,BCC,,1120.0,,,156.0,,,10.1007/s11661-005-0218-9,
Al1Co0.5Cr0.5Cu0.5Fe0.5Ni0.5,CAST,C,700.0,,6.3,BCC,,567.0,,,156.0,,,10.1007/s11661-005-0218-9,
Al1Co0.5Cr0.5Cu0.5Fe0.5Ni0.5,CAST,C,900.0,,6.3,BCC,,214.0,,,156.0,,,10.1007/s11661-005-0218-9,
Al1Co0.5Cr0.5Cu0.5Fe0.5Ni0.5,CAST,C,800.0,,6.3,BCC,,302.0,,,,,,10.1007/s11661-005-0218-9,
Al1Co0.5Cr0.5Fe0.5Mo0.25Ni0.5,CAST,,25.0,,6.3,BCC+B2,605.0,,,,,,,10.1007/s11837-013-0753-6,
Al1Co0.5Cr0.5Fe0.5Ni0.5,CAST,C,25.0,,5.9,BCC+B2,581.7,1241.0,,,160.0,,,10.1016/j.jallcom.2019.07.100,
Al1Co0.5Cr0.5Fe0.5Ni0.5,ANNEAL,,25.0,,5.9,BCC,509.0,,,,160.0,,,10.1016/j.jallcom.2009.08.090,
Al1Co0.5Cr0.5Fe0.5Ni0.5,ANNEAL,,25.0,,5.9,BCC,512.0,,,,160.0,,,10.1016/j.jallcom.2009.08.090,
Al1Co0.5Cr0.5Fe0.5Ni0.5,CAST,,25.0,,5.9,BCC,432.0,,,,,9.98,,10.1016/j.jallcom.2008.07.124,
Al1Co0.5Cr0.5Fe0.5Ni0.5,,,,,5.9,BCC,733.0,,,,160.0,,,10.1016/j.intermet.2012.03.005,
Al1Co0.5Cr0.5Fe0.5Ni0.5Ti0.5,CAST,C,25.0,,5.6,BCC+BCC,643.0,,1030.0,94.0,,,5.0,10.1016/j.msea.2008.12.053,
Al1Co0.5Cr1Fe0.147Ni0.294,,,,,5.7,,699.0,,,,,,,10.1016/j.actamat.2019.03.010,
Al1Co0.5Cr1Fe1Mo0.5Ni1,CAST,,25.0,,7.0,BCC+Sec.,801.0,,,,,,,10.1002/adem.200900171,
Al1Co0.5Cr1Fe1Ni1,,C,25.0,,6.5,,,1349.0,,,,20.0,,10.1016/j.jallcom.2018.07.346,
Al1Co0.667Cr0.667Cu0.667Fe0.667,,,25.0,,6.3,FCC+BCC,510.0,,,,,,,10.3166/acsm.31.633-648,
Al1Co0.667Cr0.667Cu0.667Fe0.667Ni0.667,CAST,,,,6.6,FCC+BCC,498.0,,,,,,,10.1016/j.vacuum.2018.12.009,
Al1Co0.667Cr0.667Fe0.667Mo0.333Ni0.667,CAST,,25.0,,6.6,B2+Sec.,655.0,,,,,,,10.1007/s11837-013-0753-6,
Al1Co0.667Cr0.667Fe0.667Ni0.667,ANNEAL,,25.0,,6.2,BCC,484.0,,,,171.0,,,10.1016/j.jallcom.2009.08.090,
Al1Co0.667Cr0.667Fe0.667Ni0.667,ANNEAL,,25.0,,6.2,BCC,517.0,,,,171.0,,,10.1016/j.jallcom.2009.08.090,
Al1Co0.667Cr0.667Fe0.667Ni0.667,CAST,,25.0,,6.2,BCC,402.0,,,,171.0,,,10.1016/j.jallcom.2008.07.124,
Al1Co0.667Cr0.667Fe0.667Ni0.667Ti0.333,CAST,C,25.0,,6.1,BCC+B2,641.7,1566.0,,,,11.85,,10.1016/j.jallcom.2019.07.100,
Al1Co0.667Cr0.667Fe0.667Ni0.667Ti0.667,CAST,C,25.0,,5.9,BCC+BCC,,,2110.0,133.0,,,10.0,10.1016/j.msea.2008.12.053,
Al1Co0.674Cr0.419Fe0.116Ni0.116,,,,,5.3,,782.0,,,,,,,10.1016/j.actamat.2019.03.010,
Al1Co0.75Cr1Fe1Ni1,,C,25.0,,6.6,,,1331.0,,,,20.0,,10.1016/j.jallcom.2018.07.346,
Al1Co0.769Cr0.769Cu0.769Fe0.769,,,25.0,,6.5,FCC+BCC,476.0,,,,,,,10.3166/acsm.31.633-648,
Al1Co0.833Cr0.833Fe0.833Ni0.833Ti0.667,CAST,C,25.0,,6.2,BCC+B2,639.6,1503.0,,,,7.73,,10.1016/j.jallcom.2019.07.100,
Al1Co0.8Cr0.8Fe0.8Mn0.8Ni0.8,CAST,,25.0,,6.6,BCC,539.0,,,,180.0,,,10.1016/j.actamat.2013.09.037,
Al1Co0.8Cr0.8Fe0.8Ni0.8,ANNEAL,,25.0,,6.5,BCC,487.0,,,,177.0,,,10.1016/j.jallcom.2009.08.090,
Al1Co0.8Cr0.8Fe0.8Ni0.8,ANNEAL,,25.0,,6.5,BCC,499.0,,,,177.0,,,10.1016/j.jallcom.2009.08.090,
Al1Co1Cr0.091Nb0.727W0.212,CAST,,25.0,,7.2,,1084.0,,,,,,,10.1038/s41467-019-10533-1,
Al1Co1Cr1Cu1Fe1,,,25.0,,6.8,FCC+BCC,407.0,,,,,,,10.3166/acsm.31.633-648,
Al1Co1Cr1Cu1Fe1Mn1Ni1,CAST,C,25.0,,7.1,FCC+BCC+Sec.,,1005.0,,,,15.0,,10.1016/j.msea.2008.08.025,
Al1Co1Cr1Cu1Fe1Ni1,CAST,,,,7.1,FCC+BCC,458.0,,,,,,,10.1016/j.vacuum.2018.12.009,
Al1Co1Cr1Cu1Fe1Ni1,CAST,,25.0,,7.1,FCC+BCC,472.0,,,,,24.0,,10.1016/j.msea.2012.07.003,
Al1Co1Cr1Cu1Fe1Ni1,CAST,T,25.0,,7.1,BCC+Sec.,,790.0,790.0,,,,,10.1016/j.msea.2011.11.045,
Al1Co1Cr1Cu1Fe1Ni1,WROUGHT,T,25.0,,7.1,BCC+Sec.,,1040.0,1170.0,,,,,10.1016/j.msea.2011.11.045,
Al1Co1Cr1Cu1Fe1Ni1,CAST,T,700.0,,7.1,BCC+Sec.,,350.0,360.0,,,,,10.1016/j.msea.2011.11.045,
Al1Co1Cr1Cu1Fe1Ni1,WROUGHT,T,700.0,,7.1,BCC+Sec.,,63.0,91.0,,,,,10.1016/j.msea.2011.11.045,
Al1Co1Cr1Cu1Fe1Ni1,CAST,C,25.0,,7.1,FCC+BCC,,1303.0,,,,,,10.1016/j.msea.2008.08.025,
Al1Co1Cr1Cu1Fe1Ni1,,C,25.0,,7.1,,,1285.0,,,,,,10.1016/j.matdes.2016.12.036,
Al1Co1Cr1Cu1Fe1Ni1,CAST,C,1000.0,,7.1,FCC+BCC,,47.0,,,,0.2,,10.1007/s11661-005-0218-9,
Al1Co1Cr1Cu1Fe1Ni1,CAST,C,25.0,,7.1,FCC+BCC,,948.0,,,,1.0,,10.1007/s11661-005-0218-9,
Al1Co1Cr1Cu1Fe1Ni1,CAST,C,600.0,,7.1,FCC+BCC,,561.0,,,,5.0,,10.1007/s11661-005-0218-9,
Al1Co1Cr1Cu1Fe1Ni1,CAST,C,700.0,,7.1,FCC+BCC,,307.0,,,,63.0,,10.1007/s11661-005-0218-9,
Al1Co1Cr1Cu1Fe1Ni1,CAST,C,800.0,,7.1,FCC+BCC,,172.0,,,,,,10.1007/s11661-005-0218-9,
Al1Co1Cr1Cu1Fe1Ni1,CAST,C,900.0,,7.1,FCC+BCC,,98.0,,,,24.6,,10.1007/s11661-005-0218-9,
Al1Co1Cr1Cu1Fe1Ni1Ti1,CAST,C,25.0,,6.6,FCC+BCC+BCC,,1234.0,,,,9.0,,10.1016/j.msea.2008.08.025,
Al1Co1Cr1Cu1Fe1Ni1Ti1,,C,25.0,,6.6,,,1523.0,,,,8.1,,10.1016/j.matdes.2016.12.036,
Al1Co1Cr1Cu1Fe1Ni1V1,CAST,C,25.0,,6.9,FCC+BCC,,1469.0,,,,16.0,,10.1016/j.msea.2008.08.025,
Al1Co1Cr1Cu1Ni1Ti1,,C,25.0,,6.4,BCC,,,1495.0,36.0,157.0,,8.0,10.1016/j.matdes.2009.09.016,
Al1Co1Cr1Cu1Ni1Ti1Y0.5,CAST,C,25.0,,6.1,Other,,,1025.0,36.0,,,3.0,10.1016/j.matdes.2009.09.016,
Al1Co1Cr1Cu1Ni1Ti1Y0.8,CAST,C,25.0,,5.9,Other,,,1325.0,38.0,,,5.0,10.1016/j.matdes.2009.09.016,
Al1Co1Cr1Cu1Ni1Ti1Y1,CAST,C,25.0,,5.8,Other,,,1192.0,37.0,,,4.0,10.1016/j.matdes.2009.09.016,
Al1Co1Cr1Fe0.6Mo0.5Ni1,CAST,,25.0,,7.1,BCC+Sec.,754.0,,,,,,,10.1016/j.wear.2009.10.013,
Al1Co1Cr1Fe1Mn1Ni1,CAST,C,25.0,,6.8,FCC+BCC,684.0,,,,,,0.0,10.1016/j.jallcom.2018.10.168,
Al1Co1Cr1Fe1Mo0.1Ni1,CAST,C,25.0,,6.8,BCC,,1804.0,2280.0,,188.0,,9.0,10.1016/j.msea.2010.07.028,
Al1Co1Cr1Fe1Mo0.2Ni1,CAST,C,25.0,,6.9,BCC+Sec.,,2456.0,2953.0,,,,3.0,10.1016/j.msea.2010.07.028,
Al1Co1Cr1Fe1Mo0.3Ni1,CAST,C,25.0,,7.0,BCC+Sec.,,2649.0,3208.0,,,,3.0,10.1016/j.msea.2010.07.028,
Al1Co1Cr1Fe1Mo0.4Ni1,CAST,C,25.0,,7.0,BCC+Sec.,,2670.0,3161.0,,,,3.0,10.1016/j.msea.2010.07.028,
Al1Co1Cr1Fe1Mo0.5,CAST,,25.0,,6.8,B2+Sec.,857.0,,,,,,,10.1016/j.intermet.2012.09.008,
Al1Co1Cr1Fe1Mo0.5Ni0.5,CAST,,25.0,,7.0,B2+Sec.,708.0,,,,,,,10.1016/j.intermet.2012.09.008,
Al1Co1Cr1Fe1Mo0.5Ni1,CAST,,25.0,,7.1,BCC+Sec.,755.0,,,,,,,10.1016/j.wear.2009.10.013,
Al1Co1Cr1Fe1Mo0.5Ni1,CAST,C,25.0,,7.1,BCC+Sec.,,2757.0,3036.0,,,,3.0,10.1016/j.msea.2010.07.028,
Al1Co1Cr1Fe1Mo0.5Ni1,CAST,,25.0,,7.1,B2+Sec.,730.0,,,,,,,10.1016/j.intermet.2012.09.008,
Al1Co1Cr1Fe1Mo0.5Ni1,CAST,,25.0,,7.1,B2+Sec.,715.0,,,,,,,10.1007/s11837-013-0753-6,
Al1Co1Cr1Fe1Mo0.5Ni1,CAST,,25.0,,7.1,BCC+Sec.,796.0,,,,,,,10.1002/adem.200900171,
Al1Co1Cr1Fe1Nb0.1Ni1,CAST,C,25.0,,6.8,BCC,569.0,1641.0,3285.0,,182.0,,17.0,10.1016/j.msea.2011.10.110,
Al1Co1Cr1Fe1Nb0.25Ni1,CAST,C,25.0,,6.8,BCC+Sec.,668.0,1959.0,3008.0,,,,11.0,10.1016/j.msea.2011.10.110,
Al1Co1Cr1Fe1Nb0.5Ni1,CAST,C,25.0,,7.0,BCC+Sec.,747.0,2473.0,3170.0,,,,4.0,10.1016/j.msea.2011.10.110,
Al1Co1Cr1Fe1Nb0.75Ni1,CAST,,25.0,,7.0,BCC+Sec.,,,,,,,,10.1016/j.msea.2011.10.110,
Al1Co1Cr1Fe1Ni1,POWDER,C,25.0,,6.7,BCC+B2,,,,,184.0,,,10.1088/2053-1591/ab2517,
Al1Co1Cr1Fe1Ni1,POWDER,C,25.0,,6.7,BCC+B2,,,,,,,,10.1088/2053-1591/ab2517,
Al1Co1Cr1Fe1Ni1,POWDER,C,25.0,,6.7,BCC+B2+FCC,,,,,184.0,,,10.1088/2053-1591/ab2517,
Al1Co1Cr1Fe1Ni1,POWDER,C,25.0,,6.7,BCC+B2+FCC,,,,,184.0,,33.0,10.1088/2053-1591/ab2517,
Al1Co1Cr1Fe1Ni1,POWDER,C,25.0,,6.7,BCC+B2+FCC,,520.0,,,184.0,,11.0,10.1088/2053-1591/ab2517,
Al1Co1Cr1Fe1Ni1,POWDER,C,25.0,,6.7,BCC+B2+FCC,,1150.0,,,184.0,,,10.1088/2053-1591/ab2517,
Al1Co1Cr1Fe1Ni1,POWDER,C,25.0,,6.7,BCC+B2+FCC,,1287.0,,,184.0,,25.0,10.1088/2053-1591/ab2517,
Al1Co1Cr1Fe1Ni1,POWDER,C,25.0,,6.7,BCC+B2+FCC,,1286.0,,,184.0,,,10.1088/2053-1591/ab2517,
Al1Co1Cr1Fe1Ni1,POWDER,C,25.0,,6.7,BCC+B2+FCC,,1390.0,,,,1.0,,10.1088/2053-1591/ab2517,
Al1Co1Cr1Fe1Ni1,POWDER,C,25.0,,6.7,BCC+B2+FCC,,1626.0,,,,10.0,,10.1088/2053-1591/ab2517,
Al1Co1Cr1Fe1Ni1,CAST,T,700.0,,6.7,BCC+B2,,395.0,400.0,,,1.6,,10.1016/j.msea.2015.08.078,
Al1Co1Cr1Fe1Ni1,CAST,T,700.0,,6.7,BCC+B2,,395.0,400.0,,,2.7,,10.1016/j.msea.2015.08.078,
Al1Co1Cr1Fe1Ni1,OTHER,T,700.0,,6.7,BCC+B2+FCC+Sec.,,295.0,393.0,,,13.0,,10.1016/j.msea.2015.08.078,
Al1Co1Cr1Fe1Ni1,CAST,C,25.0,,6.7,BCC,520.0,1373.0,3531.0,,,20.0,,10.1016/j.msea.2011.10.110,
Al1Co1Cr1Fe1Ni1,CAST,C,25.0,,6.7,BCC,,1110.0,,,,0.8,,10.1016/j.msea.2010.07.049,
Al1Co1Cr1Fe1Ni1,CAST,C,25.0,,6.7,BCC,,1051.0,,,,22.7,,10.1016/j.msea.2010.07.028,
Al1Co1Cr1Fe1Ni1,CAST,C,25.0,,6.7,BCC,,1251.0,2004.0,,,1.0,,10.1016/j.msea.2008.01.064,
Al1Co1Cr1Fe1Ni1,CAST,C,25.0,,6.7,BCC+B2,,,,,,12.0,,10.1016/j.matdes.2013.12.048,
Al1Co1Cr1Fe1Ni1,POWDER,C,25.0,,6.7,BCC+FCC,550.0,1221.1,,,,16.0,,10.1016/j.matchar.2019.05.022,
Al1Co1Cr1Fe1Ni1,POWDER,C,25.0,,6.7,BCC+FCC,510.0,1186.7,,,,23.0,,10.1016/j.matchar.2019.05.022,
Al1Co1Cr1Fe1Ni1,POWDER,C,25.0,,6.7,BCC+FCC,503.0,1112.9,,,,24.2,,10.1016/j.matchar.2019.05.022,
Al1Co1Cr1Fe1Ni1,CAST,C,25.0,,6.7,B2+BCC,519.0,1631.0,,,,19.0,,10.1016/j.matchar.2019.03.006,
Al1Co1Cr1Fe1Ni1,CAST,C,25.0,,6.7,B2+BCC,493.0,1209.0,,,,,,10.1016/j.matchar.2019.03.006,
Al1Co1Cr1Fe1Ni1,POWDER,,,,6.7,FCC+BCC,,,,,,,,10.1016/j.jallcom.2019.06.301,
Al1Co1Cr1Fe1Ni1,POWDER,,,,6.7,FCC+BCC,,,,,,30.0,23.2,10.1016/j.jallcom.2019.06.301,
Al1Co1Cr1Fe1Ni1,,C,25.0,,6.7,,,1313.0,,,,33.0,26.5,10.1016/j.jallcom.2018.07.346,
Al1Co1Cr1Fe1Ni1,,C,25.0,,6.7,,,1300.0,,,,30.0,21.4,10.1016/j.jallcom.2018.01.247,
Al1Co1Cr1Fe1Ni1,ANNEAL,T,25.0,,6.7,FCC+BCC,,900.0,935.0,,,,,10.1016/j.jallcom.2017.03.307,
Al1Co1Cr1Fe1Ni1,CAST,C,25.0,,6.7,BCC+B2,,1380.0,,,,,,10.1016/j.jallcom.2016.05.034,
Al1Co1Cr1Fe1Ni1,ANNEAL,C,25.0,,6.7,BCC+B2+FCC+Sec.,,1430.0,,,,,,10.1016/j.jallcom.2016.05.034,
Al1Co1Cr1Fe1Ni1,ANNEAL,C,25.0,,6.7,BCC+B2+FCC,,1690.0,,,,,,10.1016/j.jallcom.2016.05.034,
Al1Co1Cr1Fe1Ni1,ANNEAL,C,25.0,,6.7,BCC+B2+FCC,,1220.0,,,,,,10.1016/j.jallcom.2016.05.034,
Al1Co1Cr1Fe1Ni1,ANNEAL,C,25.0,,6.7,BCC+B2+FCC,,1450.0,,,,,,10.1016/j.jallcom.2016.05.034,
Al1Co1Cr1Fe1Ni1,CAST,C,25.0,,6.7,BCC,,1138.0,,,,,,10.1016/j.jallcom.2010.10.047,
Al1Co1Cr1Fe1Ni1,ANNEAL,,25.0,,6.7,BCC,484.0,,,,,,,10.1016/j.jallcom.2009.08.090,
Al1Co1Cr1Fe1Ni1,ANNEAL,,25.0,,6.7,FCC+BCC,433.0,,,,,,,10.1016/j.jallcom.2009.08.090,
Al1Co1Cr1Fe1Ni1,CAST,,25.0,,6.7,BCC,395.0,,,,,,,10.1016/j.jallcom.2008.07.124,
Al1Co1Cr1Fe1Ni1,,,,,6.7,BCC,500.0,,,,184.0,,,10.1016/j.intermet.2012.03.005,
Al1Co1Cr1Fe1Ni1Si0.2,CAST,C,25.0,,6.5,BCC,,1265.0,2173.0,,176.0,,14.0,10.1016/j.msea.2010.07.049,
Al1Co1Cr1Fe1Ni1Si0.4,CAST,C,25.0,,6.2,BCC,,1481.0,2444.0,,169.0,,13.0,10.1016/j.msea.2010.07.049,
Al1Co1Cr1Fe1Ni1Si0.6,CAST,C,25.0,,6.0,BCC,,1834.0,2195.0,,162.0,,3.0,10.1016/j.msea.2010.07.049,
Al1Co1Cr1Fe1Ni1Si0.8,CAST,C,25.0,,5.8,BCC+Sec.,,2179.0,2664.0,,,,2.0,10.1016/j.msea.2010.07.049,
Al1Co1Cr1Fe1Ni1Si1,CAST,C,25.0,,5.7,BCC+Sec.,,2411.0,2950.0,,,,1.0,10.1016/j.msea.2010.07.049,
Al1Co1Cr1Fe1Ni1Ti0.5,CAST,C,25.0,,6.4,BCC+BCC,178.0,2260.0,3140.0,178.0,,24.4,23.0,10.1063/1.2734517,
Al1Co1Cr1Fe1Ni1Ti1,CAST,C,25.0,,6.2,BCC+BCC,,1860.0,2580.0,90.0,,,6.0,10.1063/1.2734517,
Al1Co1Cr1Fe1Ni1Ti1,CAST,C,25.0,,6.2,BCC+Laves,,,2280.0,148.0,,10.7,9.0,10.1016/j.msea.2008.12.053,
Al1Co1Cr1Fe1Ni1Ti1,CAST,C,25.0,,6.2,BCC+B2+Laves,703.0,1448.0,,,,6.18,,10.1016/j.jallcom.2019.07.100,
Al1Co1Cr1Fe1Ni1Ti1V1Zr1,CAST,,25.0,,6.3,,780.0,,,,,,,10.1002/adem.200300567,
Al1Co1Cr1Ni1,CAST,C,25.0,,6.4,BCC+B2,1183.0,1750.0,,,,16.7,,10.1016/j.jallcom.2018.11.057,
Al1Co1Cu1Fe1Nd1Ni1,CAST,,25.0,,7.0,Other,578.0,,,,,,,10.1016/j.msea.2012.07.003,
Al1Co1Cu1Fe1Ni0.5,CAST,C,25.0,,6.9,FCC+BCC+B2,430.9,929.0,,,,13.7,,10.1016/j.jmst.2018.12.014,
Al1Co1Cu1Fe1Ni0.8,CAST,C,25.0,,7.0,FCC+BCC+B2,420.0,1021.0,,,,12.3,,10.1016/j.jmst.2018.12.014,
Al1Co1Cu1Fe1Ni1,CAST,,25.0,,7.0,FCC+BCC,536.0,,,,,,,10.1016/j.msea.2012.07.003,
Al1Co1Cu1Fe1Ni1,,C,25.0,,7.0,,,1060.0,,,,19.1,,10.1016/j.matdes.2016.12.036,
Al1Co1Cu1Fe1Ni1,CAST,C,25.0,,7.0,FCC+BCC+B2,391.4,994.0,,,,24.5,,10.1016/j.jmst.2018.12.014,
Al1Co1Cu1Fe1Ni1Si1,CAST,,25.0,,5.9,FCC+BCC,682.0,,,,,,,10.1016/j.msea.2012.07.003,
Al1Co1Cu1Fe1Ni1Ti1,CAST,,25.0,,6.5,FCC+BCC,626.0,,,,,,,10.1016/j.msea.2012.07.003,
Al1Co1Cu1Fe1Ni1Ti1,,C,25.0,,6.5,,,1612.0,,,,12.8,,10.1016/j.matdes.2016.12.036,
Al1Co1Cu1Fe1Ni1Zr1,CAST,,25.0,,6.9,FCC+BCC+Sec.,472.0,,,,,,,10.1016/j.msea.2012.07.003,
Al1Co1Fe1Ni1,CAST,C,25.0,,6.6,BCC,456.0,964.0,,,162.0,,,10.1016/j.jmmm.2014.07.023,
Al1Co1Fe1Ni1Ti1,POWDER,C,25.0,,6.1,BCC+B2,667.0,,,,,,,10.1016/j.jallcom.2019.02.083,
Al1Co1Fe1Ni1Ti1V1Zr1,CAST,,25.0,,6.2,BCC,790.0,,,,129.0,,,10.1002/adem.200300567,
Al1Co1Ni1Ti1,POWDER,C,25.0,,5.7,BCC+B2,672.0,,,,,,,10.1016/j.jallcom.2019.02.083,
Al1Cr0.077Cu0.077Mg0.077Si0.231Zn0.077,CAST,C,25.0,3.06,3.1,FCC,,490.0,,78.4,75.0,6.0,,10.1038/s41598-019-43329-w,
Al1Cr0.5Nb1Ti1V1,ANNEAL,C,600.0,,5.6,BCC,,1005.0,1045.0,,119.0,,,10.1016/j.jallcom.2015.08.224,
Al1Cr0.5Nb1Ti1V1,ANNEAL,C,800.0,,5.6,BCC,,640.0,685.0,,119.0,,,10.1016/j.jallcom.2015.08.224,
Al1Cr0.5Nb1Ti1V1,ANNEAL,C,1000.0,,5.6,BCC,,40.0,80.0,,119.0,,,10.1016/j.jallcom.2015.08.224,
Al1Cr0.5Nb1Ti1V1,ANNEAL,C,25.0,,5.6,BCC,,1300.0,1430.0,,119.0,,,10.1016/j.jallcom.2015.08.224,
Al1Cr0.767Fe0.767Ni0.767,CAST,C,25.0,,5.9,BCC+B2,,1122.8,,,,24.7,,10.1016/j.msea.2016.11.019,
Al1Cr0.828Fe0.828Ni0.828,CAST,C,25.0,,6.0,BCC+B2,,906.8,,,,31.4,,10.1016/j.msea.2016.11.019,
Al1Cr0.889Fe0.889Ni0.889,CAST,C,25.0,,6.1,BCC+B2,,1044.0,,,,27.1,,10.1016/j.msea.2016.11.019,
Al1Cr1Cu1Fe1Mn1,POWDER,C,25.0,,6.5,Other,633.0,1010.0,,,,,,10.1557/jmr.2019.18,
Al1Cr1Cu1Fe1Mn1W0.05,POWDER,C,25.0,,6.7,BCC+Sec.,680.0,1120.0,,,,,,10.1557/jmr.2019.18,
Al1Cr1Cu1Fe1Mn1W0.1,POWDER,C,25.0,,6.8,BCC+Sec.,705.0,1250.0,,,,,,10.1557/jmr.2019.18,
Al1Cr1Cu1Fe1Mn1W0.5,POWDER,C,25.0,,7.9,BCC+Sec.,780.0,1510.0,,,,,,10.1557/jmr.2019.18,
Al1Cr1Cu1Fe1Ni0.6,ANNEAL,,25.0,,6.6,FCC+BCC,496.0,,,,,,,10.1016/j.msea.2011.11.063,
Al1Cr1Cu1Fe1Ni0.8,ANNEAL,,25.0,,6.7,FCC+BCC,486.0,,,,,,,10.1016/j.msea.2011.11.063,
Al1Cr1Cu1Fe1Ni1,ANNEAL,,25.0,,6.8,FCC+BCC,495.0,,,,,,,10.1016/j.msea.2011.11.063,
Al1Cr1Cu1Fe1Ni1,POWDER,,,,6.8,FCC+BCC+B2,434.0,,,,,,,10.1016/j.jallcom.2019.01.341,
Al1Cr1Cu1Fe1Ni1,POWDER,,,,6.8,FCC+BCC+B2,666.0,,,,,,,10.1016/j.jallcom.2019.01.341,
Al1Cr1Cu1Fe1Ni1,POWDER,,,,6.8,FCC+BCC+B2,761.0,,,,,,,10.1016/j.jallcom.2019.01.341,
Al1Cr1Cu1Fe1Ni1,POWDER,,,,6.8,FCC+BCC+B2,747.0,,,,,,,10.1016/j.jallcom.2019.01.341,
Al1Cr1Cu1Fe1Ni1,POWDER,C,20.0,,6.8,FCC+BCC+B2,,1511.0,,,,,,10.1016/j.jallcom.2019.01.341,
Al1Cr1Cu1Fe1Ni1,POWDER,C,400.0,,6.8,FCC+BCC+B2,,1366.0,,,,5.0,,10.1016/j.jallcom.2019.01.341,
Al1Cr1Cu1Fe1Ni1,POWDER,C,600.0,,6.8,FCC+BCC+B2,,410.0,,,,17.0,,10.1016/j.jallcom.2019.01.341,
Al1Cr1Cu1Fe1Ni1,POWDER,C,800.0,,6.8,FCC+BCC+B2,,48.0,,,,35.0,,10.1016/j.jallcom.2019.01.341,
Al1Cr1Cu1Fe1Ni1,CAST,,25.0,,6.8,FCC+BCC,342.0,,,,,35.0,,10.1016/j.jallcom.2008.07.124,
Al1Cr1Cu1Fe1Ni1Ti1,ANNEAL,C,25.0,,6.3,BCC+BCC+Sec.,,,1219.0,,,,,10.1016/j.jallcom.2011.02.108,
Al1Cr1Fe1Mo0.2Ni1,CAST,C,25.0,,6.5,BCC+B2,549.0,1487.0,3222.0,,,,29.0,10.1016/j.jallcom.2013.03.253,
Al1Cr1Fe1Mo0.5Ni1,CAST,C,25.0,,6.8,BCC+B2,623.7,1914.1,4024.0,,,,13.0,10.1088/0256-307X/35/3/036102,
Al1Cr1Fe1Mo0.5Ni1,CAST,C,25.0,,6.8,BCC+B2,622.0,1749.0,2644.0,,,,27.9,10.1016/j.jallcom.2013.03.253,
Al1Cr1Fe1Mo0.5Ni1Ti0.25,CAST,C,25.0,,6.6,BCC+B2,712.0,2161.7,3642.0,,,,14.3,10.1088/0256-307X/35/3/036102,
Al1Cr1Fe1Mo0.5Ni1Ti0.4,CAST,C,25.0,,6.5,BCC+B2,731.9,2185.1,3673.0,,,,14.8,10.1088/0256-307X/35/3/036102,
Al1Cr1Fe1Mo0.5Ni1Ti0.5,CAST,C,25.0,,6.5,BCC+B2,751.7,2228.7,3166.0,,,,10.4,10.1088/0256-307X/35/3/036102,
Al1Cr1Fe1Mo0.5Ni1Ti0.6,CAST,C,25.0,,6.4,BCC+B2,756.1,1314.5,1314.0,,,,,10.1088/0256-307X/35/3/036102,
Al1Cr1Fe1Mo0.5Ni1Ti0.75,CAST,C,25.0,,6.4,BCC+B2,766.2,618.8,619.0,,,,,10.1088/0256-307X/35/3/036102,
Al1Cr1Fe1Mo0.8Ni1,CAST,C,25.0,,7.0,B2+Sec.,854.0,1513.0,1513.0,,,,0.0,10.1016/j.jallcom.2013.03.253,
Al1Cr1Fe1Mo1Ni1,CAST,,25.0,,7.2,B2+Sec.,905.0,,,,,,,10.1016/j.jallcom.2013.03.253,
Al1Cr1Fe1Ni1,CAST,C,25.0,,6.3,BCC+B2,,843.2,,,,,29.0,10.1016/j.msea.2016.11.019,
Al1Cr1Fe1Ni1,,C,25.0,,6.3,,,1271.0,,,,34.6,,10.1016/j.jallcom.2018.07.346,
Al1Cr1Fe1Ni1,CAST,C,25.0,,6.3,BCC+B2,472.0,1406.0,2927.0,,,14.0,,10.1016/j.jallcom.2013.03.253,
Al1Cr1Mo1Nb1,ANNEAL,,,,7.2,Other,,,,,,,,10.1016/j.matdes.2018.06.003,
Al1Cr1Mo1Nb1,CAST,,,,7.2,Other,,,,,,,,10.1016/j.matdes.2018.06.003,
Al1Cr1Mo1Nb1Ti1,CAST,C,25.0,,6.6,BCC,,,,,170.0,,,10.1016/j.jallcom.2015.11.050,
Al1Cr1Mo1Nb1Ti1,CAST,C,400.0,,6.6,BCC,,1080.0,1100.0,,170.0,2.0,,10.1016/j.jallcom.2015.11.050,
Al1Cr1Mo1Nb1Ti1,CAST,C,600.0,,6.6,BCC,,1060.0,1170.0,,170.0,3.0,,10.1016/j.jallcom.2015.11.050,
Al1Cr1Mo1Nb1Ti1,CAST,C,800.0,,6.6,BCC,,860.0,1000.0,,170.0,2.0,,10.1016/j.jallcom.2015.11.050,
Al1Cr1Mo1Nb1Ti1,CAST,C,1000.0,,6.6,BCC,,594.0,630.0,,170.0,15.0,,10.1016/j.jallcom.2015.11.050,
Al1Cr1Mo1Nb1Ti1,CAST,C,1200.0,,6.6,BCC,,105.0,116.0,,170.0,24.0,,10.1016/j.jallcom.2015.11.050,
Al1Cr1Mo1Nb1Ti1,ANNEAL,C,23.0,6.56,6.6,BCC+Laves,,1010.0,,,170.0,,,10.1016/j.actamat.2019.06.032,
Al1Cr1Mo1Nb1Ti1,ANNEAL,C,1000.0,6.56,6.6,BCC+Laves,,550.0,,,170.0,,,10.1016/j.actamat.2019.06.032,
Al1Cr1Mo1Nb1Ti1,ANNEAL,C,1200.0,6.56,6.6,BCC+Laves,,105.0,,,170.0,,,10.1016/j.actamat.2019.06.032,
Al1Cr1Mo1Nb1Ti1,ANNEAL,C,600.0,,6.6,BCC,,930.0,,,170.0,,,10.1007/s11661-017-4386-1,
Al1Cr1Mo1Nb1Ti1,ANNEAL,C,800.0,,6.6,BCC,,875.0,,,,,,10.1007/s11661-017-4386-1,
Al1Cr1Mo1Nb1Ti1,ANNEAL,C,1000.0,,6.6,BCC,,550.0,,,,,,10.1007/s11661-017-4386-1,
Al1Cr1Mo1Nb1Ti1,ANNEAL,C,1200.0,,6.6,BCC,,150.0,,,,,,10.1007/s11661-017-4386-1,
Al1Cr1Mo1Ti1,ANNEAL,C,23.0,5.98,6.0,BCC,,1100.0,,,189.0,,,10.1016/j.actamat.2019.06.032,
Al1Cr1Mo1Ti1,ANNEAL,C,1000.0,5.98,6.0,BCC,,375.0,,,189.0,,,10.1016/j.actamat.2019.06.032,
Al1Cr1Mo1Ti1,ANNEAL,C,1200.0,5.98,6.0,BCC,,100.0,,,189.0,,,10.1016/j.actamat.2019.06.032,
Al1Cr1Mo1Ti1,ANNEAL,C,400.0,,6.0,BCC,,1070.0,,,189.0,,,10.1007/s11661-017-4386-1,
Al1Cr1Mo1Ti1,ANNEAL,C,600.0,,6.0,BCC,,1020.0,,,189.0,,,10.1007/s11661-017-4386-1,
Al1Cr1Mo1Ti1,ANNEAL,C,800.0,,6.0,BCC,,875.0,,,189.0,,,10.1007/s11661-017-4386-1,
Al1Cr1Mo1Ti1,ANNEAL,C,1000.0,,6.0,BCC,,375.0,,,189.0,,,10.1007/s11661-017-4386-1,
Al1Cr1Mo1Ti1,ANNEAL,C,1200.0,,6.0,BCC,,100.0,,,189.0,,,10.1007/s11661-017-4386-1,
Al1Cr1Nb1Ti1V1,ANNEAL,C,600.0,,5.8,BCC+Laves,,1015.0,1060.0,,,,,10.1016/j.jallcom.2015.08.224,
Al1Cr1Nb1Ti1V1,ANNEAL,C,800.0,,5.8,BCC+Laves,,860.0,895.0,,,,,10.1016/j.jallcom.2015.08.224,
Al1Cr1Nb1Ti1V1,ANNEAL,C,1000.0,,5.8,BCC+Laves,,65.0,95.0,,,,,10.1016/j.jallcom.2015.08.224,
Al1Cr1Nb1Ti1V1,ANNEAL,C,25.0,,5.8,BCC+Laves,,1550.0,1570.0,,,,,10.1016/j.jallcom.2015.08.224,
Al1Cu0.062Li0.062Mg0.062Zn0.062,CAST,C,25.0,,2.9,FCC+Sec.,,488.0,879.0,,,17.0,,10.1007/s11837-015-1402-z,
Al1Cu0.077Fe0.077Mg0.077Si0.231Zn0.077,CAST,C,25.0,3.08,3.2,FCC,,422.0,,88.7,73.0,1.0,,10.1038/s41598-019-43329-w,
Al1Cu0.077Mg0.077Mn0.077Si0.231Zn0.077,CAST,C,25.0,2.98,3.2,FCC,,622.0,,114.1,73.0,2.0,,10.1038/s41598-019-43329-w,
Al1Cu0.077Mg0.077Ni0.077Si0.231Zn0.077,CAST,C,25.0,3.15,3.2,FCC,,534.0,,107.8,72.0,1.0,,10.1038/s41598-019-43329-w,
Al1Cu0.077Mg0.077Si0.231Zn0.077Zr0.077,CAST,C,25.0,3.06,3.2,FCC+Laves,,565.0,,105.1,,4.0,,10.1038/s41598-019-43329-w,
Al1Cu0.2Li0.5Mg1Zn0.5,CAST,,25.0,,2.7,Other,,,,,,,,10.1007/s11837-015-1402-z,
Al1Cu0.5Li0.5Mg1Sn0.2,CAST,,25.0,,3.0,Other,,,,,,,,10.1007/s11837-015-1402-z,
Al1Cu0.889Fe0.667Ni0.889Ti1,CAST,C,25.0,,5.9,FCC,516.0,980.0,1326.0,145.0,131.0,,7.0,10.1016/j.apsusc.2015.07.207,
Al1Cu1Fe1Ni1Ti1,CAST,C,25.0,,6.1,FCC,516.0,1074.0,1617.0,146.0,137.0,,8.0,10.1016/j.apsusc.2015.07.207,
Al1Cu1Ni1Ti1,CAST,C,25.0,,5.7,FCC,537.0,300.0,536.0,108.0,122.0,,0.85,10.1016/j.apsusc.2015.07.207,
Al1Fe1Ni1Ti1,POWDER,C,25.0,,5.5,BCC+B2,666.0,,,,,,,10.1016/j.jallcom.2019.02.083,
Al1Fe1Ni1Ti1V1Zr1,CAST,,25.0,,5.9,BCC,800.0,,,,119.0,,,10.1002/adem.200300567,
Al1Hf1Nb1Ta1Ti1Zr1,CAST,C,25.0,,8.9,BCC+Sec.,441.0,1489.0,1900.0,103.0,,21.0,,10.1016/j.jallcom.2014.11.064,
Al1Hf1Nb1Ti1,ANNEAL,,,,7.7,B2,,,,,,,,10.1016/j.matdes.2018.06.003,
Al1Hf1Nb1Ti1,CAST,,,,7.7,B2,,,,,,,,10.1016/j.matdes.2018.06.003,
Al1Hf1Ta1Ti1,ANNEAL,,,,9.7,B2,,,,,,,,10.1016/j.matdes.2018.06.003,
Al1Hf1Ta1Ti1,CAST,,,,9.7,B2,,,,,,,,10.1016/j.matdes.2018.06.003,
Al1Hf1Nb1Ta1Ti1Zr1,CAST,C,25.0,8.91,8.862378885,BCC,441.0,1489.0,,103.0,101.6218114,21.0,21.0,,Prof.Yeh-RHEA
Al1Li0.062Mg0.062Sn0.062Zn0.062,CAST,C,25.0,,3.0,FCC+Sec.,,415.0,836.0,,,16.0,,10.1007/s11837-015-1402-z,
Al1Li0.5Mg1Sn0.2Zn0.5,CAST,C,25.0,,2.9,FCC+Sec.,,546.0,546.0,,,,,10.1007/s11837-015-1402-z,
Al1Li1Mg1Sn1Zn1,CAST,C,25.0,,3.9,FCC+HCP+Sec.,,600.0,615.0,,,1.0,,10.1007/s11837-015-1402-z,
Al1Mo0.5Nb1Ta0.5Ti1Zr0.5,OTHER,C,1000.0,,7.2,B2,,935.0,1019.0,,,,,10.1016/j.matdes.2017.11.033,
Al1Mo0.5Nb1Ta0.5Ti1Zr0.5,OTHER,C,25.0,,7.2,B2,,,1320.0,,,,,10.1016/j.matdes.2017.11.033,
Al1Mo0.5Nb1Ta0.5Ti1Zr1,OTHER,C,25.0,,7.1,BCC+B2,,2197.0,2370.0,,,10.0,,10.1016/j.matdes.2017.11.033,
Al1Mo0.5Nb1Ta0.5Ti1Zr1,OTHER,C,23.0,7.14,7.1,B2+BCC,,2000.0,,,,11.0,,10.1016/j.actamat.2019.06.032,
Al1Mo0.5Nb1Ta0.5Ti1Zr1,OTHER,C,1000.0,7.14,7.1,B2+BCC,,745.0,,,,50.0,,10.1016/j.actamat.2019.06.032,
Al1Mo0.5Nb1Ta0.5Ti1Zr1,OTHER,C,1200.0,7.14,7.1,B2+BCC,,250.0,,,,50.0,,10.1016/j.actamat.2019.06.032,
Al1Mo0.5Nb1Ta0.5Ti1Zr1,OTHER,C,25.0,,7.1,BCC+B2,591.0,2000.0,2368.0,,,,,10.1007/s11837-014-1066-0,
Al1Mo0.5Nb1Ta0.5Ti1Zr1,OTHER,C,800.0,,7.1,BCC+B2,,1597.0,1810.0,,,,,10.1007/s11837-014-1066-0,
Al1Mo0.5Nb1Ta0.5Ti1Zr1,OTHER,C,1000.0,,7.1,BCC+B2,,745.0,772.0,,,,,10.1007/s11837-014-1066-0,
Al1Mo0.5Nb1Ta0.5Ti1Zr1,OTHER,C,1200.0,,7.1,BCC+B2,,250.0,,,,,,10.1007/s11837-014-1066-0,
Al1Mo1Nb1Ti1,ANNEAL,,,,6.5,BCC+Sec.,,,,,151.0,,,10.1016/j.matdes.2018.06.003,
Al1Mo1Nb1Ti1,CAST,,,,6.5,BCC,509.0,,,,151.0,,,10.1016/j.matdes.2018.06.003,
Al1Mo1Nb1Ti1,ANNEAL,C,23.0,6.46,6.5,BCC,,1100.0,,,151.0,,,10.1016/j.actamat.2019.06.032,
Al1Mo1Nb1Ti1,ANNEAL,C,1000.0,6.46,6.5,BCC,,540.0,,,151.0,,,10.1016/j.actamat.2019.06.032,
Al1Mo1Nb1Ti1,ANNEAL,C,1200.0,6.46,6.5,BCC,,200.0,,,151.0,,,10.1016/j.actamat.2019.06.032,
Al1Mo1Nb1Ti1,ANNEAL,C,600.0,,6.5,BCC,,520.0,,,151.0,,,10.1007/s11661-017-4386-1,
Al1Mo1Nb1Ti1,ANNEAL,C,800.0,,6.5,BCC,,500.0,,,151.0,,,10.1007/s11661-017-4386-1,
Al1Mo1Nb1Ti1,ANNEAL,C,1000.0,,6.5,BCC,,540.0,,,,,,10.1007/s11661-017-4386-1,
Al1Mo1Nb1Ti1,ANNEAL,C,1200.0,,6.5,BCC,,200.0,,,151.0,,,10.1007/s11661-017-4386-1,
Al1Mo1Nb1Ti1V1,CAST,C,25.0,,6.4,BCC,537.0,1375.0,1400.0,,147.0,3.0,,10.3390/e16020870,
Al1Mo1Ta1Ti1V1,CAST,C,25.0,,8.2,BCC,,,735.0,,165.0,,,10.4028/www.scientific.net/MSF.898.638,
Al1Nb1Ta0.5Ti1Zr0.5,OTHER,C,1000.0,,6.9,B2,,535.0,542.0,,,,,10.1016/j.matdes.2017.11.033,
Al1Nb1Ta0.5Ti1Zr0.5,OTHER,C,25.0,,6.9,B2,,1352.0,1357.0,,,,,10.1016/j.matdes.2017.11.033,
Al1Nb1Ta1Ti1,ANNEAL,,,,8.2,BCC+Sec.,,,,,120.0,,,10.1016/j.matdes.2018.06.003,
Al1Nb1Ta1Ti1,CAST,,,,8.2,BCC,458.0,,,,120.0,,,10.1016/j.matdes.2018.06.003,
Al1Nb1Ta1Ti1,CAST,C,20.0,,8.2,BCC,,1152.0,,,120.0,,,10.1016/j.actamat.2019.06.006,
Al1Nb1Ta1Ti1,CAST,C,200.0,,8.2,BCC,,740.0,,,,,,10.1016/j.actamat.2019.06.006,
Al1Nb1Ta1Ti1,CAST,C,100.0,,8.2,BCC,,740.0,,,120.0,,,10.1016/j.actamat.2019.06.006,
Al1Nb1Ta1Ti1V1,CAST,C,25.0,,7.9,BCC,,993.0,,,122.0,,,10.1016/j.proeng.2012.03.043,
Al1Nb1Ti1V1,ANNEAL,C,600.0,,5.5,B2,,780.0,1005.0,,104.0,,5.0,10.1016/j.msea.2017.08.019,
Al1Nb1Ti1V1,ANNEAL,C,800.0,,5.5,B2,,560.0,700.0,,104.0,,12.0,10.1016/j.msea.2017.08.019,
Al1Nb1Ti1V1,ANNEAL,C,25.0,,5.5,B2,,1000.0,1280.0,,104.0,,50.0,10.1016/j.msea.2017.08.019,
Al1Nb1Ti1V1,ANNEAL,C,25.0,,5.5,BCC,448.0,1020.0,1318.0,,104.0,,50.0,10.1016/j.matlet.2014.11.162,
Al1Nb1Ti1V1,ANNEAL,C,600.0,,5.5,BCC,,810.0,1050.0,,,,,10.1016/j.matlet.2014.11.162,
Al1Nb1Ti1V1,ANNEAL,C,800.0,,5.5,BCC,,685.0,,,,,,10.1016/j.matlet.2014.11.162,
Al1Nb1Ti1V1,ANNEAL,C,1000.0,,5.5,BCC,,158.0,,,,,,10.1016/j.matlet.2014.11.162,
Al1Nb1Ti1V1,ANNEAL,C,600.0,,5.5,BCC,,780.0,1005.0,,104.0,,,10.1016/j.jallcom.2015.08.224,
Al1Nb1Ti1V1,ANNEAL,C,800.0,,5.5,BCC,,560.0,700.0,,104.0,,,10.1016/j.jallcom.2015.08.224,
Al1Nb1Ti1V1,ANNEAL,C,1000.0,,5.5,BCC,,110.0,,,104.0,,,10.1016/j.jallcom.2015.08.224,
Al1Nb1Ti1V1,ANNEAL,C,25.0,,5.5,BCC,,1000.0,1280.0,,104.0,,,10.1016/j.jallcom.2015.08.224,
Al1Nb1Ti1V1Zr0.1,ANNEAL,C,600.0,,5.5,B2+Sec.,,975.0,1085.0,,,,,10.1016/j.msea.2017.08.019,
Al1Nb1Ti1V1Zr0.1,ANNEAL,C,800.0,,5.5,B2+Sec.,,865.0,920.0,,,,,10.1016/j.msea.2017.08.019,
Al1Nb1Ti1V1Zr0.1,ANNEAL,C,25.0,,5.5,B2+Sec.,,1290.0,1395.0,,,,,10.1016/j.msea.2017.08.019,
Al1Nb1Ti1V1Zr0.25,ANNEAL,C,600.0,,5.6,B2+Sec.,,1065.0,1260.0,,,,,10.1016/j.msea.2017.08.019,
Al1Nb1Ti1V1Zr0.25,ANNEAL,C,800.0,,5.6,B2+Sec.,,855.0,865.0,,,,,10.1016/j.msea.2017.08.019,
