Repository: azuredg01/alloy-textualization

本專案用於將合金（Alloy）資料集轉換為可供 Transformer-based 模型
（如 RoBERTa、MatSciBERT）進行 **性質回歸（Regression）**
與 **結構分類（Classification）** 的訓練資料，
並透過 **HuggingFace Accelerate + Distributed Data Parallel (DDP)** 進行多 GPU 訓練。

## Pipeline
                                 Dataset
                               (CSV files)
                                    │
                                    ▼
        ┌──────────────────────────────────────────────────────────┐
        │               Step 1: **data_process.ipynb**             │
        │               - 資料清理                                 │
        │               - 欄位命名統一（PROPERTY: ...）             │

File: data/all_data/all_data_cleaned_Micro_final.csv (part 3 of 4)
FORMULA,PROPERTY: Processing method,PROPERTY: Type of test,Measuremet T (?°C),PROPERTY: Exp. Density (g/cm$^3$),PROPERTY: Calculated Density (g/cm$^3$),PROPERTY: Microstructure,PROPERTY: HV,PROPERTY: YS (MPa),PROPERTY: UTS (MPa),PROPERTY: Exp. Young modulus (GPa),PROPERTY: Calculated Young modulus (GPa),PROPERTY: Elongation (%),PROPERTY: Elongation plastic (%),Others: DOI,Others: Reference
Co1 Cr1 Fe1 Mn1 Ni1,,T,25.0,8.0,8.027647867,FCC,176.0,208.0,,,219.8823361,62.0,,https://doi.org/10.1016/j.dib.2018.11.111,Data in Brief 21 (2018) 2664¡V2678
Co1 Cr1 Fe1 Mn1 Ni1,,C,25.0,8.0,8.027647867,FCC,144.0,230.0,,,219.8823361,75.0,,https://doi.org/10.1016/j.dib.2018.11.111,Data in Brief 21 (2018) 2664¡V2678
Co1 Cr1 Fe1 Mn1 Ni1,ANNEAL,,,,,,,,,,,,,,Paper_Collection_5_element
Co1 Cr1 Fe1 Mn1 Ni1,ANNEAL,,,,,,,,,,,,,,Paper_Collection_5_element
Co1 Cr1 Fe1 Mn1 Ni1,ANNEAL,,,,,,,,,,,,,,Paper_Collection_5_element
Co1 Cr1 Fe1 Mn1 Ni1,,C,25.0,8.025,8.027647867,FCC,174.5,207.5,,,219.8823361,,,,Prof.Yeh-3dtransitional
Co1 Cr1 Fe1 Mn1 Ni1,,C,25.0,8.025,8.027647867,FCC,144.0,230.0,,,219.8823361,,,,Prof.Yeh-3dtransitional
Co1 Cr1 Fe1 Mn1 Ni1,ANNEAL,,,,,,,,,,,,,,Paper_Collection_5_element
Co1 Cr1 Fe1 Mn1 Ni1,ANNEAL,,,,,,,,,,,,,,Paper_Collection_5_element
Co1 Cr1 Fe1 Mn1 Ni1 V0.25,,C,25.0,7.9,7.920592137,FCC,151.0,200.0,,,214.7184545,75.0,,https://doi.org/10.1016/j.dib.2018.11.111,Data in Brief 21 (2018) 2664¡V2678
Co1 Cr1 Fe1 Mn1 Ni1 V0.25,,C,25.0,7.925,7.920592137,FCC,151.0,200.0,,,214.7184545,75.0,,,Prof.Yeh-3dtransitional
Co1 Cr1 Fe1 Mn1 Ni1 V0.5,,C,25.0,7.8,7.824929394,FCC,186.0,620.0,,,210.1041187,75.0,,https://doi.org/10.1016/j.dib.2018.11.111,Data in Brief 21 (2018) 2664¡V2678
Co1 Cr1 Fe1 Mn1 Ni1 V0.5,,C,25.0,7.825,7.824929394,FCC,186.0,620.0,,,210.1041187,75.0,,,Prof.Yeh-3dtransitional
Co1 Cr1 Fe1 Mo1 Ni1 Ti1 V1 Zr1,,,25.0,7.3,7.312556405,Other,850.0,,,,179.6364026,,,https://doi.org/10.1016/j.dib.2018.11.111,Data in Brief 21 (2018) 2664¡V2678
Co1 Cr1 Fe1 Ni1,,T,25.0,8.2,8.175043328,FCC,,148.0,413.0,,225.7139231,48.0,,https://doi.org/10.1016/j.dib.2018.11.111,Data in Brief 21 (2018) 2664¡V2678
Co1 Cr1 Fe1 Ni1,,,25.0,8.2,8.175043328,FCC,116.0,,,,225.7139231,,,https://doi.org/10.1016/j.dib.2018.11.111,Data in Brief 21 (2018) 2664¡V2678
Co1 Cr1 Fe1 Ni1,,,25.0,8.2,8.175043328,FCC,113.0,,,,225.7139231,,,https://doi.org/10.1016/j.dib.2018.11.111,Data in Brief 21 (2018) 2664¡V2678
Co1 Cr1 Fe1 Ni1,,T,25.0,8.2,8.175043328,FCC,,274.0,708.0,,225.7139231,39.0,,https://doi.org/10.1016/j.dib.2018.11.111,Data in Brief 21 (2018) 2664¡V2678
Co1 Cr1 Fe1 Ni1,ANNEAL,C,,,8.175043328,Other,453.0,,,,225.7139231,,,,Paper_Collection_4_element
Co1 Cr1 Fe1 Ni1,ANNEAL,C,,,8.175043328,Other,445.0,,,,225.7139231,,,,Paper_Collection_4_element
Co1 Cr1 Fe1 Ni1,ANNEAL,C,,,8.175043328,Other,449.0,,,,225.7139231,,,,Paper_Collection_4_element
Co1 Cr1 Fe1 Ni1,ANNEAL,C,,,8.175043328,Other,290.0,,,,225.7139231,,,,Paper_Collection_4_element
Co1 Cr1 Fe1 Ni1,ANNEAL,C,,,8.175043328,Other,207.0,,,,225.7139231,,,,Paper_Collection_4_element
Co1 Cr1 Fe1 Ni1,ANNEAL,C,,,8.175043328,Other,187.0,,,,225.7139231,,,,Paper_Collection_4_element
Co1 Cr1 Fe1 Ni1,ANNEAL,C,,,8.175043328,Other,147.0,,,,225.7139231,,,,Paper_Collection_4_element
Co1 Cr1 Fe1 Ni1,ANNEAL,C,,,8.175043328,Other,137.0,,,,225.7139231,,,,Paper_Collection_4_element
Co1 Cr1 Fe1 Ni1,ANNEAL,C,,,8.175043328,Other,137.0,,,,225.7139231,,,,Paper_Collection_4_element
Co1 Cr1 Fe1 Ni1,,C,25.0,8.175,8.175043328,FCC,,147.5,,,225.7139231,48.0,,,Prof.Yeh-3dtransitional
Co1 Cr1 Fe1 Ni1 Ti1,,C,25.0,7.2,7.151614207,FCC,,,2020.0,203.0,195.170853,9.0,,https://doi.org/10.1016/j.dib.2018.11.111,Data in Brief 21 (2018) 2664¡V2678
Co1 Cr1 Mn1 Ni1,,T,25.0,8.1,8.066118534,FCC,,282.0,694.0,,222.1443966,44.0,,https://doi.org/10.1016/j.dib.2018.11.111,Data in Brief 21 (2018) 2664¡V2678
Co1 Cr1 Mo1 Nb1 Ti0.4,CAST,C,25.0,8.37,8.31263293,BCC,,1770.0,,,211.8559662,4.62,0.1,,Prof.Yeh-RHEA
Co1 Cr1 Ni1,,T,25.0,8.3,8.278316008,FCC,,300.0,860.0,,230.8052709,60.0,,https://doi.org/10.1016/j.dib.2018.11.111,Data in Brief 21 (2018) 2664¡V2678
Co1 Cu1 Fe1 Mn1 Ni1,,T,25.0,8.4,8.387119793,FCC,208.0,,478.0,,189.2450445,14.0,,https://doi.org/10.1016/j.dib.2018.11.111,Data in Brief 21 (2018) 2664¡V2678
Co1 Cu1 Fe1 Mn1 Ni1 Sn0.03,,T,25.0,8.4,8.371893016,FCC,192.0,,465.0,,187.3172383,18.0,,https://doi.org/10.1016/j.dib.2018.11.111,Data in Brief 21 (2018) 2664¡V2678
Co1 Cu1 Fe1 Ni1,,T,25.0,8.6,8.631376366,FCC,,,480.0,,186.9016752,15.0,,https://doi.org/10.1016/j.dib.2018.11.111,Data in Brief 21 (2018) 2664¡V2678
Co1 Cu1 Fe1 Ni1 Sn0.02,,T,25.0,8.6,8.61561643,FCC,,,548.0,,185.2964464,17.0,,https://doi.org/10.1016/j.dib.2018.11.111,Data in Brief 21 (2018) 2664¡V2678
Co1 Cu1 Fe1 Ni1 Ti1 V1 Zr1,,,25.0,7.1,7.065686549,Other,630.0,,,,138.730642,,,https://doi.org/10.1016/j.dib.2018.11.111,Data in Brief 21 (2018) 2664¡V2678
Co1 Fe1 Mn1 Ni1,,T,25.0,8.2,8.245835379,FCC,,170.0,550.0,,204.4519856,41.0,,https://doi.org/10.1016/j.dib.2018.11.111,Data in Brief 21 (2018) 2664¡V2678
Co1 Fe1 Mo1 Ni1 Ti1 V1 Zr1,,,25.0,7.3,7.326488519,Other,790.0,,,,168.1805135,,,https://doi.org/10.1016/j.dib.2018.11.111,Data in Brief 21 (2018) 2664¡V2678
Co1 Fe1 Ni1,,C,25.0,8.5,8.524402703,FCC,125.0,204.0,,,206.7823096,,,https://doi.org/10.1016/j.dib.2018.11.111,Data in Brief 21 (2018) 2664¡V2678
Co1 Fe1 Ni1,,C,25.0,8.5,8.524402703,FCC,125.0,209.0,,,206.7823096,,,https://doi.org/10.1016/j.dib.2018.11.111,Data in Brief 21 (2018) 2664¡V2678
Co1 Fe1 Ni1,,T,25.0,8.5,8.524402703,FCC,,211.0,513.0,,206.7823096,31.0,,https://doi.org/10.1016/j.dib.2018.11.111,Data in Brief 21 (2018) 2664¡V2678
Co1 Fe1 Ni1,,C,25.0,8.525,8.524402703,FCC,124.5,208.5,,,206.7823096,,,,Prof.Yeh-3dtransitional
Co1 Fe1 Ni1,,C,25.0,8.525,8.524402703,FCC,124.5,203.5,,,206.7823096,,,,Prof.Yeh-3dtransitional
Co1 Fe1 Ni1 Si0.25,,C,25.0,7.7,7.724929168,FCC,149.0,196.0,,,186.1641344,,,https://doi.org/10.1016/j.dib.2018.11.111,Data in Brief 21 (2018) 2664¡V2678
Co1 Fe1 Ni1 Si0.25,,C,25.0,7.725,7.724929168,FCC,149.0,195.5,,,186.1641344,,,,Prof.Yeh-3dtransitional
Co1 Fe1 Ni1 V1,,,25.0,7.8,7.82745361,FCC,238.0,,,,183.9197768,,,https://doi.org/10.1016/j.dib.2018.11.111,Data in Brief 21 (2018) 2664¡V2678
Co1 Mn1 Ni1,,T,25.0,8.4,8.372859777,FCC,,231.0,653.0,,202.1994178,38.0,,https://doi.org/10.1016/j.dib.2018.11.111,Data in Brief 21 (2018) 2664¡V2678
Cr0.5 Fe0.5 Ni1 Ti0.15,WROUGHT,T,25.0,,7.8,FCC,335.0,672.0,982.0,,212.0,37.0,,10.1016/j.msea.2019.138181,
Cr0.5 Fe0.5 Ni1 Ti0.15,WROUGHT,,,,7.8,FCC,204.0,,,,212.0,,,10.1016/j.msea.2019.138181,
Cr1 Cu1 Fe1 Mn1 Ni1,CAST,T,25.0,,8.1,Other,,628.0,950.0,,,,,10.1016/j.matchemphys.2018.09.033,
Cr1 Cu1 Fe1 Mn1 Ni1,ANNEAL,T,25.0,,8.1,Other,,545.0,690.0,,,14.5,,10.1016/j.matchemphys.2018.09.033,
Cr1 Cu1 Fe1 Mn1 Ni1,ANNEAL,T,25.0,,8.1,Other,,534.0,682.0,,,5.0,,10.1016/j.matchemphys.2018.09.033,
Cr1 Cu1 Fe1 Mn1 Ni1,ANNEAL,T,25.0,,8.1,Other,,525.0,680.0,,,5.2,,10.1016/j.matchemphys.2018.09.033,
Cr1 Cu1 Fe1 Mn1 Ni1,ANNEAL,T,25.0,,8.1,Other,,517.0,677.0,,,4.3,,10.1016/j.matchemphys.2018.09.033,
Cr1 Cu1 Fe1 Mn1 Ni1,ANNEAL,T,25.0,,8.1,Other,,502.0,671.0,,,4.6,,10.1016/j.matchemphys.2018.09.033,
Cr1 Cu1 Fe1 Mn1 Ni1,WROUGHT,T,25.0,,8.1,Other,398.0,1190.0,1300.0,,,4.9,,10.1016/j.matchar.2019.05.043,
Cr1 Cu1 Fe1 Mn1 Ni1,WROUGHT,T,25.0,,8.1,Other,367.0,1170.0,1270.0,,,14.0,,10.1016/j.matchar.2019.05.043,
Cr1 Cu1 Fe1 Mn1 Ni1,WROUGHT,T,25.0,,8.1,Other,312.0,1030.0,1190.0,,,,,10.1016/j.matchar.2019.05.043,
Cr1 Cu1 Fe1 Mn1 Ni1,WROUGHT,T,25.0,,8.1,Other,271.0,970.0,1110.0,,,,,10.1016/j.matchar.2019.05.043,
Cr1 Cu1 Fe1 Mn1 Ni1,WROUGHT,T,25.0,,8.1,Other,183.0,850.0,960.0,,,,,10.1016/j.matchar.2019.05.043,
Cr1 Cu1 Fe1 Mn1 Ni1,WROUGHT,T,25.0,,8.1,Other,162.0,470.0,640.0,,,,,10.1016/j.matchar.2019.05.043,
Cr1 Cu1 Fe1 Mo1 Ni1,CAST,,25.0,,8.7,FCC,263.0,,,,236.0,,,10.1016/j.jallcom.2008.07.124,
Cr1 Fe1 Mn1 Ni1,,,,,7.8,FCC,,,,,222.0,,,10.1016/j.jallcom.2019.04.296,
Cr1 Fe1 Ni1 Ti0.4,CAST,C,25.0,,7.4,BCC,600.3,2475.41,,,212.0,6.5,,10.1557/jmr.2019.40,
Cr1 Fe1 Ni1 Ti0.5,CAST,C,25.0,,7.3,BCC,709.6,2380.79,,,208.0,,,10.1557/jmr.2019.40,
Cr1 Fe1 Ni1 Ti0.6,CAST,C,25.0,,7.2,BCC,718.2,1923.15,,,204.0,,,10.1557/jmr.2019.40,
Cr1 Mo1 Nb1 Ta1 V1 W1,CAST,C,25.0,,11.7,,704.6,,,,,,,10.1016/j.calphad.2015.09.007,
Cr1 Mo1 Nb1 Ti1,ANNEAL,C,20.0,,7.6,BCC,,1630.0,,,196.0,,,10.1016/j.actamat.2019.06.006,
Cr1 Mo1 Nb1 Ti1,ANNEAL,C,200.0,,7.6,BCC,,1268.0,,,196.0,,,10.1016/j.actamat.2019.06.006,
Cr1 Mo1 Nb1 Ti1,ANNEAL,C,400.0,,7.6,BCC,,1115.0,,,196.0,,,10.1016/j.actamat.2019.06.006,
Cr1 Mo1 Nb1 Ti1,ANNEAL,C,600.0,,7.6,BCC,,1062.0,,,196.0,,,10.1016/j.actamat.2019.06.006,
Cr1 Mo1 Nb1 Ti1,ANNEAL,C,800.0,,7.6,BCC,,1058.0,,,196.0,,,10.1016/j.actamat.2019.06.006,
Cr1 Mo1 Ta1 Ti1,ANNEAL,,,,9.9,BCC,555.0,,,,,,,10.1016/j.matdes.2018.06.003,
Cr1 Mo1 Ta1 Ti1,CAST,,,,9.9,BCC,539.0,,,,,,,10.1016/j.matdes.2018.06.003,
Cr1 Nb1 Ta1 Ti1,CAST,,,,9.4,BCC,495.0,,,,162.0,,,10.1016/j.matdes.2018.06.003,
Cr1 Nb1 Ti1 W1,CAST,,,,9.9,BCC,630.0,,,,217.0,,,10.1016/j.matdes.2018.06.003,
Cr1 Nb1 Ti1 Zr1,,C,25.0,6.67,6.6,,418.0,1260.0,,,,6.0,,10.1016/j.actamat.2012.11.032,
Cr1 Cu1 Fe1 Mo1 Ni1,,,25.0,8.7,8.717125668,FCC,263.0,,,,236.4032086,,,https://doi.org/10.1016/j.dib.2018.11.111,Data in Brief 21 (2018) 2664¡V2678
Cr1 Fe1 Mo0.1 Ni2,ANNEAL,,,,,,228.0,,,,,,,,Paper_Collection_4_element
Cr1 Fe1 Mo0.1 Ni2,ANNEAL,,,,,,270.0,,,,,,,,Paper_Collection_4_element
Cr1 Fe1 Mo0.1 Ni2,ANNEAL,,,,,,257.0,,,,,,,,Paper_Collection_4_element
Cr1 Fe1 Mo0.1 Ni2,ANNEAL,,,,,,224.0,,,,,,,,Paper_Collection_4_element
Cr1 Fe1 Mo0.1 Ni3,ANNEAL,C,,,8.37944787,FCC,228.0,,,,221.9870389,,,,Paper_Collection_4_element
Cr1 Fe1 Mo0.1 Ni4,ANNEAL,C,,,8.46289346,FCC,270.0,,,,218.5055024,,,,Paper_Collection_4_element
Cr1 Fe1 Mo0.1 Ni5,ANNEAL,C,,,8.523525141,FCC,257.0,,,,215.9758131,,,,Paper_Collection_4_element
Cr1 Fe1 Mo0.1 Ni6,ANNEAL,C,,,8.569573707,FCC,224.0,,,,214.054564,,,,Paper_Collection_4_element
Cr1 Fe1 Mo0.2 Ni2,ANNEAL,,,,,,238.0,,,,,,,,Paper_Collection_4_element
Cr1 Fe1 Mo0.2 Ni2,ANNEAL,,,,,,308.0,,,,,,,,Paper_Collection_4_element
Cr1 Fe1 Mo0.2 Ni2,ANNEAL,,,,,,286.0,,,,,,,,Paper_Collection_4_element
Cr1 Fe1 Mo0.2 Ni2,ANNEAL,,,,,,262.0,,,,,,,,Paper_Collection_4_element
Cr1 Fe1 Mo0.2 Ni3,ANNEAL,C,,,8.427662237,FCC,238.0,,,,224.777957,,,,Paper_Collection_4_element
Cr1 Fe1 Mo0.2 Ni6,ANNEAL,C,,,8.597486364,FCC,262.0,,,,215.9890197,,,,Paper_Collection_4_element
Cr1 Fe1 Mo0.3 Ni2,ANNEAL,,,,,,268.0,,,,,,,,Paper_Collection_4_element
Cr1 Fe1 Mo0.3 Ni2,ANNEAL,,,,,,382.0,,,,,,,,Paper_Collection_4_element
Cr1 Fe1 Mo0.3 Ni2,ANNEAL,,,,,,367.0,,,,,,,,Paper_Collection_4_element
Cr1 Fe1 Mo0.3 Ni2,ANNEAL,,,,,,293.0,,,,,,,,Paper_Collection_4_element
Cr1 Fe1 Mo0.3 Ni3,ANNEAL,C,,,8.473425645,FCC,268.0,,,,227.4269998,,,,Paper_Collection_4_element
Cr1 Fe1 Mo0.4 Ni2,ANNEAL,,,,,,289.0,,,,,,,,Paper_Collection_4_element
Cr1 Fe1 Mo0.4 Ni2,ANNEAL,,,,,,457.0,,,,,,,,Paper_Collection_4_element
Cr1 Fe1 Mo0.4 Ni2,ANNEAL,,,,,,408.0,,,,,,,,Paper_Collection_4_element
Cr1 Fe1 Mo0.4 Ni2,ANNEAL,,,,,,362.0,,,,,,,,Paper_Collection_4_element
Cr1 Fe1 Mo0.5 Ni2,ANNEAL,,,,,,345.0,,,,,,,,Paper_Collection_4_element
Cr1 Fe1 Mo0.5 Ni2,ANNEAL,,,,,,520.0,,,,,,,,Paper_Collection_4_element
Cr1 Fe1 Mo0.5 Ni2,ANNEAL,,,,,,452.0,,,,,,,,Paper_Collection_4_element
Cr1 Fe1 Mo0.5 Ni2,ANNEAL,,,,,,405.0,,,,,,,,Paper_Collection_4_element
Cr1 Nb1 Ti1.89 V0.56,CAST,C,25.0,6.17,6.161703106,BCC,,990.0,,,142.0401973,50.0,50.0,,Prof.Yeh-RHEA
Cu1 Fe1 Ni1 Ti1 V1 Zr1,CAST,,25.0,,6.8,,590.0,,,,,,,10.1002/adem.200300567,
Cu1 Mn1 Ni1 Zn0.25,CAST,C,25.0,,8.3,FCC,109.0,140.0,,,169.0,65.0,,10.1016/j.jallcom.2015.07.285,
Cu1 Mn1 Ni1 Zn0.333,CAST,C,25.0,,8.3,FCC,147.0,215.0,,,167.0,60.0,,10.1016/j.jallcom.2015.07.285,
Cu1 Fe1 Ni1 Ti1 V1 Zr1,,,25.0,6.8,6.846139111,Other,590.0,,,,130.0139483,,,https://doi.org/10.1016/j.dib.2018.11.111,Data in Brief 21 (2018) 2664¡V2678
Fe1 Mn1 Ni1,WROUGHT,T,25.0,,8.1,FCC,,529.0,613.0,182.0,203.0,36.0,,10.1016/j.actamat.2019.04.017,
Fe1 Mn1 Ni1,WROUGHT,T,25.0,,8.1,FCC,,522.0,601.0,182.0,203.0,25.0,,10.1016/j.actamat.2019.04.017,
Fe1 Mn1 Ni1,WROUGHT,T,25.0,,8.1,FCC,,460.0,599.0,182.0,203.0,25.0,,10.1016/j.actamat.2019.04.017,
Fe1 Mn1 Ni1,WROUGHT,T,25.0,,8.1,FCC,,407.0,536.0,182.0,203.0,27.0,,10.1016/j.actamat.2019.04.017,
Fe1 Mn1 Ni1,WROUGHT,T,25.0,,8.1,FCC,,372.0,542.0,182.0,203.0,26.0,,10.1016/j.actamat.2019.04.017,
Fe1 Mn1 Ni1,WROUGHT,T,25.0,,8.1,FCC,,322.0,554.0,182.0,203.0,31.0,,10.1016/j.actamat.2019.04.017,
Fe1 Mn1 Ni1,WROUGHT,T,25.0,,8.1,FCC,,221.0,602.0,,203.0,49.0,,10.1016/j.actamat.2014.08.026,
Fe1 Mn1 Ni1,,T,25.0,8.1,8.058794341,FCC,,221.0,602.0,,203.0095102,36.0,,https://doi.org/10.1016/j.dib.2018.11.111,Data in Brief 21 (2018) 2664¡V2678
Fe1 Ni1,,C,25.0,8.375,8.372690058,FCC,,185.0,,,205.7010234,35.8,,,Prof.Yeh-3dtransitional
Co1 Fe1 Ni1,,C,25.0,8.525,8.524402703,FCC,,211.0,,,206.7823096,30.8,,,Prof.Yeh-3dtransitional
Co1 Cr1 Fe1 Ni1,,C,25.0,8.175,8.175043328,FCC,,274.0,,,225.7139231,38.6,,,Prof.Yeh-3dtransitional
Co1 Fe1 Mn1 Ni1,,C,25.0,8.245,8.245835379,FCC,,170.0,,,204.4519856,41.1,,,Prof.Yeh-3dtransitional
Fe1 Mn1 Ni1,,C,25.0,8.055,8.058794341,FCC,,221.0,,,203.0095102,35.8,,,Prof.Yeh-3dtransitional
Hf0.25 Nb0.125 Ti1 V0.5 Zr0.5,CAST,C,25.0,,6.6,BCC,332.4,1115.0,,,100.0,50.0,,10.1007/s40195-019-00921-3,
Hf0.25 Nb0.25 Ti1 V0.5 Zr0.5,CAST,C,25.0,,6.7,BCC,322.5,1065.0,,,100.0,50.0,,10.1007/s40195-019-00921-3,
Hf0.25 Nb0.25 Ti1 V0.5 Zr0.5,CAST,C,600.0,,6.7,BCC,322.5,718.0,,,100.0,50.0,,10.1007/s40195-019-00921-3,
Hf0.25 Nb0.25 Ti1 V0.5 Zr0.5,CAST,C,800.0,,6.7,BCC,322.5,135.0,,,100.0,50.0,,10.1007/s40195-019-00921-3,
Hf0.25 Nb0.375 Ti1 V0.5 Zr0.5,CAST,C,25.0,,6.8,BCC,318.9,1025.0,,,100.0,50.0,,10.1007/s40195-019-00921-3,
Hf0.25 Nb0.5 Ti1 V0.5 Zr0.5,CAST,C,25.0,,6.9,BCC,310.4,980.0,,,101.0,50.0,,10.1007/s40195-019-00921-3,
Hf0.25 Nb0.5 Ti1 V0.5 Zr0.5,CAST,C,600.0,,6.9,BCC,310.4,859.0,,,101.0,50.0,,10.1007/s40195-019-00921-3,
Hf0.25 Nb0.5 Ti1 V0.5 Zr0.5,CAST,C,800.0,,6.9,BCC,310.4,195.0,,,101.0,50.0,,10.1007/s40195-019-00921-3,
Hf0.25 Ti1 V0.5 Zr0.5,CAST,C,25.0,,6.5,BCC,338.3,1160.0,,,100.0,50.0,,10.1007/s40195-019-00921-3,
Hf0.25 Ti1 V0.5 Zr0.5,CAST,C,600.0,,6.5,BCC,338.3,405.0,,,100.0,50.0,,10.1007/s40195-019-00921-3,
Hf0.25 Ti1 V0.5 Zr0.5,CAST,C,800.0,,6.5,BCC,338.3,85.0,,,100.0,50.0,,10.1007/s40195-019-00921-3,
Hf0.26 Nb1 Ta1 Ti0.578 Zr0.416,CAST,C,60.0,,10.4,BCC,,795.0,,,122.0,,,10.1080/14786435.2015.1028506,
Hf0.26 Nb1 Ta1 Ti0.578 Zr0.416,CAST,C,100.0,,10.4,BCC,,765.0,,,122.0,,,10.1080/14786435.2015.1028506,
Hf0.26 Nb1 Ta1 Ti0.578 Zr0.416,CAST,C,200.0,,10.4,BCC,,650.0,,,122.0,,,10.1080/14786435.2015.1028506,
Hf0.26 Nb1 Ta1 Ti0.578 Zr0.416,CAST,C,300.0,,10.4,BCC,,590.0,,,122.0,,,10.1080/14786435.2015.1028506,
Hf0.26 Nb1 Ta1 Ti0.578 Zr0.416,CAST,C,25.0,,10.4,BCC,,845.0,,,122.0,,,10.1080/14786435.2015.1028506,
Hf0.333 Nb0.333 Ta0.333 Ti1 Zr0.667,CAST,T,25.0,,8.2,BCC,301.0,903.0,990.0,,103.0,19.0,,10.1063/1.4966659,
Hf0.5 Mo0.5 Nb1 Ti1 Zr1,CAST,C,25.0,,7.9,BCC,,1176.0,1538.0,,,,25.0,10.1016/j.intermet.2015.09.011,
Hf0.5 Mo0.5 Nb1 Ti1 Zr1,CAST,C,25.0,7.845,7.872332196,BCC,,1180.0,,,114.9663113,24.6,19.0,,Prof.Yeh-RHEA
Hf0.5 Nb0.25 Ti2 V1 Zr1,CAST,C,25.0,6.57,6.604855931,BCC,,1115.0,,,99.82086809,50.0,50.0,,Prof.Yeh-RHEA
Hf0.5 Nb0.5 Ta0.5 Ti1.5 Zr1,,T,25.0,8.2,8.186719184,BCC,301.0,903.0,990.0,,103.2079302,19.0,,https://doi.org/10.1016/j.dib.2018.11.111,Data in Brief 21 (2018) 2664¡V2678
Hf0.5 Nb0.5 Ta0.5 Ti1.5 Zr1,CAST,T,25.0,8.13,8.186719184,BCC,,903.0,,,103.2079302,18.8,,,Prof.Yeh-RHEA
Hf0.5 Nb0.5 Ti2 V1 Zr1,CAST,C,25.0,6.66,6.700702897,BCC,,1065.0,,,100.0723702,50.0,50.0,,Prof.Yeh-RHEA
Hf0.5 Nb0.667 Ta0.333 Ti1 Zr0.833,WROUGHT,C,-269.0,,8.4,BCC,,2250.0,,,100.0,,,10.1016/j.msea.2017.10.073,
Hf0.5 Nb0.667 Ta0.333 Ti1 Zr0.833,WROUGHT,C,-269.0,,8.4,BCC,,2210.0,,,100.0,,,10.1016/j.msea.2017.10.073,
Hf0.5 Nb0.667 Ta0.333 Ti1 Zr0.833,WROUGHT,C,-196.0,,8.4,BCC,,1880.0,,,100.0,,,10.1016/j.msea.2017.10.073,
Hf0.5 Nb0.667 Ta0.333 Ti1 Zr0.833,WROUGHT,C,-196.0,,8.4,BCC,,1750.0,,,100.0,,,10.1016/j.msea.2017.10.073,
Hf0.5 Nb0.667 Ta0.333 Ti1 Zr0.833,WROUGHT,C,-153.0,,8.4,BCC,,1640.0,,,100.0,,,10.1016/j.msea.2017.10.073,
Hf0.5 Nb0.667 Ta0.333 Ti1 Zr0.833,WROUGHT,C,-153.0,,8.4,BCC,,1550.0,,,100.0,,,10.1016/j.msea.2017.10.073,
Hf0.5 Nb0.667 Ta0.333 Ti1 Zr0.833,WROUGHT,C,-103.0,,8.4,BCC,,1380.0,,,100.0,,,10.1016/j.msea.2017.10.073,
Hf0.5 Nb0.667 Ta0.333 Ti1 Zr0.833,WROUGHT,C,-103.0,,8.4,BCC,,1370.0,,,100.0,,,10.1016/j.msea.2017.10.073,
Hf0.5 Nb0.667 Ta0.333 Ti1 Zr0.833,WROUGHT,C,-43.0,,8.4,BCC,,1200.0,,,100.0,,,10.1016/j.msea.2017.10.073,
Hf0.5 Nb0.667 Ta0.333 Ti1 Zr0.833,WROUGHT,C,-43.0,,8.4,BCC,,1180.0,,,100.0,,,10.1016/j.msea.2017.10.073,
Hf0.5 Nb0.667 Ta0.333 Ti1 Zr0.833,WROUGHT,C,72.0,,8.4,BCC,,1040.0,,,100.0,,,10.1016/j.msea.2017.10.073,
Hf0.5 Nb0.667 Ta0.333 Ti1 Zr0.833,WROUGHT,C,72.0,,8.4,BCC,,1020.0,,,100.0,,,10.1016/j.msea.2017.10.073,
Hf0.5 Nb0.667 Ta0.333 Ti1 Zr0.833,WROUGHT,C,25.0,,8.4,BCC,,1150.0,,,100.0,,,10.1016/j.msea.2017.10.073,
Hf0.5 Nb0.667 Ta0.333 Ti1 Zr0.833,WROUGHT,C,25.0,,8.4,BCC,,1100.0,,,100.0,,,10.1016/j.msea.2017.10.073,
Hf0.5 Nb0.667 Ta0.333 Ti1 Zr0.833,WROUGHT,C,-269.0,,8.4,BCC,,2390.0,,,100.0,,,10.1016/j.msea.2017.10.073,
Hf0.5 Nb0.667 Ta0.333 Ti1 Zr0.833,WROUGHT,C,-196.0,,8.4,BCC,,1920.0,,,100.0,,,10.1016/j.msea.2017.10.073,
Hf0.5 Nb0.667 Ta0.333 Ti1 Zr0.833,WROUGHT,C,-153.0,,8.4,BCC,,1370.0,,,100.0,,,10.1016/j.msea.2017.10.073,
Hf0.5 Nb0.667 Ta0.333 Ti1 Zr0.833,WROUGHT,C,-103.0,,8.4,BCC,,1250.0,,,100.0,,,10.1016/j.msea.2017.10.073,
Hf0.5 Nb0.667 Ta0.333 Ti1 Zr0.833,WROUGHT,C,-43.0,,8.4,BCC,,1020.0,,,100.0,,,10.1016/j.msea.2017.10.073,
Hf0.5 Nb0.667 Ta0.333 Ti1 Zr0.833,WROUGHT,C,72.0,,8.4,BCC,,640.0,,,100.0,,,10.1016/j.msea.2017.10.073,
Hf0.5 Nb0.667 Ta0.333 Ti1 Zr0.833,WROUGHT,C,25.0,,8.4,BCC,,890.0,,,100.0,,,10.1016/j.msea.2017.10.073,
Hf0.5 Nb0.75 Ti2 V1 Zr1,CAST,C,25.0,6.77,6.787672183,BCC,,1025.0,,,100.3005773,50.0,50.0,,Prof.Yeh-RHEA
Hf0.5 Nb1 Ti2 V1 Zr1,CAST,C,25.0,6.84,6.866942619,BCC,,980.0,,,100.5085826,50.0,50.0,,Prof.Yeh-RHEA
Hf0.5 Ti2 V1 Zr1,CAST,C,25.0,6.47,6.498698848,BCC,,1160.0,,,99.54231228,50.0,50.0,,Prof.Yeh-RHEA
Hf0.787 Nb0.142 Ta0.142 Ti1 Zr0.787,WROUGHT,T,25.0,,8.5,BCC,,540.0,995.0,,92.0,,,10.1080/21663831.2016.1221861,
Hf1 Mo0.25 Nb1 Ta1 Ti1 Zr1,CAST,C,25.0,,9.9,BCC,395.0,1112.0,,96.0,115.0,50.0,,10.1016/j.matlet.2016.03.133,
Hf1 Mo0.5 Nb1 Ta1 Ti1 Zr1,CAST,C,25.0,,9.9,BCC,480.0,1317.0,,102.0,123.0,50.0,,10.1016/j.matlet.2016.03.133,
Hf1 Mo0.5 Nb1 Ti1 V0.5,CAST,C,1000.0,,9.0,BCC,,368.0,394.0,,126.0,,,10.1016/j.jallcom.2016.10.014,
Hf1 Mo0.5 Nb1 Ti1 V0.5,CAST,C,1200.0,,9.0,BCC,,60.0,,,126.0,,,10.1016/j.jallcom.2016.10.014,
Hf1 Mo0.5 Nb1 Ti1 V0.5,CAST,C,25.0,,9.0,BCC,,1260.0,,,126.0,,,10.1016/j.jallcom.2016.10.014,
Hf1 Mo0.5 Nb1 Ti1 V0.5,CAST,C,23.0,8.96,9.0,BCC,,1260.0,,,126.0,,,10.1016/j.actamat.2019.06.032,
Hf1 Mo0.5 Nb1 Ti1 V0.5,CAST,C,1000.0,8.96,9.0,BCC,,368.0,,,126.0,,,10.1016/j.actamat.2019.06.032,
Hf1 Mo0.5 Nb1 Ti1 V0.5,CAST,C,1200.0,8.96,9.0,BCC,,60.0,,,126.0,,,10.1016/j.actamat.2019.06.032,
Hf1 Mo0.75 Nb1 Ta1 Ti1 Zr1,CAST,C,25.0,,9.9,BCC,492.0,1373.0,,109.0,130.0,50.0,,10.1016/j.matlet.2016.03.133,
Hf1 Mo1 Nb1 Ta1 Ti1,CAST,C,25.0,,10.8,BCC,,1369.0,,,155.0,27.0,,10.3390/e21010015,
Hf1 Mo1 Nb1 Ta1 Ti1,CAST,C,800.0,,10.8,BCC,,822.0,,,155.0,,,10.3390/e21010015,
Hf1 Mo1 Nb1 Ta1 Ti1,CAST,C,1000.0,,10.8,BCC,,778.0,,,155.0,,,10.3390/e21010015,
Hf1 Mo1 Nb1 Ta1 Ti1,CAST,C,1200.0,,10.8,BCC,,699.0,,,155.0,,,10.3390/e21010015,
Hf1 Mo1 Nb1 Ta1 Ti1,CAST,C,1400.0,,10.8,BCC,,367.0,,,155.0,,,10.3390/e21010015,
Hf1 Mo1 Nb1 Ta1 Ti1 Zr1,CAST,C,25.0,,9.9,BCC,,1512.0,,,137.0,12.0,,10.3390/e21010015,
Hf1 Mo1 Nb1 Ta1 Ti1 Zr1,CAST,C,800.0,,9.9,BCC,,1007.0,,,137.0,12.0,,10.3390/e21010015,
Hf1 Mo1 Nb1 Ta1 Ti1 Zr1,CAST,C,1000.0,,9.9,BCC,,814.0,,,137.0,23.0,,10.3390/e21010015,
Hf1 Mo1 Nb1 Ta1 Ti1 Zr1,CAST,C,1200.0,,9.9,BCC,,556.0,,,137.0,30.0,,10.3390/e21010015,
Hf1 Mo1 Nb1 Ta1 Ti1 Zr1,CAST,C,25.0,,9.9,BCC,505.0,1512.0,1800.0,115.0,137.0,30.0,,10.1016/j.matlet.2016.03.133,
Hf1 Mo1 Nb1 Ta1 Ti1 Zr1,CAST,C,25.0,,9.9,BCC,505.0,1512.0,,,137.0,,,10.1016/j.intermet.2015.03.013,
Hf1 Mo1 Nb1 Ta1 Ti1 Zr1,CAST,C,800.0,,9.9,BCC,,1007.0,,,137.0,,,10.1016/j.intermet.2015.03.013,
Hf1 Mo1 Nb1 Ta1 Ti1 Zr1,CAST,C,1000.0,,9.9,BCC,,814.0,,,137.0,,,10.1016/j.intermet.2015.03.013,
Hf1 Mo1 Nb1 Ta1 Ti1 Zr1,CAST,C,1200.0,,9.9,BCC,,556.0,,,137.0,12.0,,10.1016/j.intermet.2015.03.013,
Hf1 Mo1 Nb1 Ta1 Ti1 Zr1,CAST,C,23.0,9.93,9.9,BCC,,1512.0,,,137.0,,,10.1016/j.actamat.2019.06.032,
Hf1 Mo1 Nb1 Ta1 Ti1 Zr1,CAST,C,1000.0,9.93,9.9,BCC,,814.0,,,137.0,,,10.1016/j.actamat.2019.06.032,
Hf1 Mo1 Nb1 Ta1 Ti1 Zr1,CAST,C,1200.0,9.93,9.9,BCC,,556.0,,,137.0,,,10.1016/j.actamat.2019.06.032,
Hf1 Mo1 Nb1 Ta1 Zr1,CAST,C,25.0,,10.9,BCC,,1524.0,,,141.0,16.0,,10.3390/e21010015,
Hf1 Mo1 Nb1 Ta1 Zr1,CAST,C,800.0,,10.9,BCC,,1005.0,,,141.0,,,10.3390/e21010015,
Hf1 Mo1 Nb1 Ta1 Zr1,CAST,C,1000.0,,10.9,BCC,,927.0,,,141.0,,,10.3390/e21010015,
Hf1 Mo1 Nb1 Ta1 Zr1,CAST,C,1200.0,,10.9,BCC,,694.0,,,141.0,,,10.3390/e21010015,
Hf1 Mo1 Nb1 Ta1 Zr1,CAST,C,1400.0,,10.9,BCC,,278.0,,,141.0,,,10.3390/e21010015,
Hf1 Mo1 Nb1 Ti1 Zr1,CAST,C,25.0,,8.7,BCC,,1351.0,,,128.0,9.0,,10.3390/e21010015,
Hf1 Mo1 Nb1 Ti1 Zr1,CAST,C,800.0,,8.7,BCC,,829.0,,,128.0,50.0,,10.3390/e21010015,
Hf1 Mo1 Nb1 Ti1 Zr1,CAST,C,1000.0,,8.7,BCC,,721.0,,,128.0,50.0,,10.3390/e21010015,
Hf1 Mo1 Nb1 Ti1 Zr1,CAST,C,1200.0,,8.7,BCC,,301.0,,,128.0,50.0,,10.3390/e21010015,
Hf1 Mo1 Nb1 Ti1 Zr1,ANNEAL,C,25.0,,8.7,BCC,,1575.0,1640.0,,128.0,10.0,,10.1016/j.matdes.2015.05.019,
Hf1 Mo1 Nb1 Ti1 Zr1,ANNEAL,C,800.0,,8.7,BCC,,825.0,1095.0,,128.0,,,10.1016/j.matdes.2015.05.019,
Hf1 Mo1 Nb1 Ti1 Zr1,ANNEAL,C,1000.0,,8.7,BCC,,635.0,654.0,,128.0,,,10.1016/j.matdes.2015.05.019,
Hf1 Mo1 Nb1 Ti1 Zr1,ANNEAL,C,1200.0,,8.7,BCC,,187.0,194.0,,128.0,,,10.1016/j.matdes.2015.05.019,
Hf1 Mo1 Nb1 Ti1 Zr1,CAST,C,25.0,,8.7,BCC,,1719.0,1803.0,,128.0,,,10.1016/j.matdes.2015.05.019,
Hf1 Mo1 Nb1 Ti1 Zr1,CAST,C,25.0,8.68,8.7,BCC,,1719.0,,,128.0,20.0,,10.1016/j.intermet.2015.10.011,
Hf1 Mo1 Nb1 Ti1 Zr1,CAST,C,23.0,8.68,8.7,BCC,,1575.0,,,128.0,,,10.1016/j.actamat.2019.06.032,
Hf1 Mo1 Nb1 Ti1 Zr1,CAST,C,1000.0,8.68,8.7,BCC,,635.0,,,128.0,,,10.1016/j.actamat.2019.06.032,
Hf1 Mo1 Nb1 Ti1 Zr1,CAST,C,1200.0,8.68,8.7,BCC,,187.0,,,128.0,,,10.1016/j.actamat.2019.06.032,
Hf1 Mo1 Ta1 Ti1 Zr1,CAST,C,25.0,,10.2,BCC,,1600.0,,,143.0,4.0,,10.3390/e21010015,
Hf1 Mo1 Ta1 Ti1 Zr1,CAST,C,800.0,,10.2,BCC,,1045.0,,,143.0,19.0,,10.3390/e21010015,
Hf1 Mo1 Ta1 Ti1 Zr1,CAST,C,1000.0,,10.2,BCC,,855.0,,,143.0,30.0,,10.3390/e21010015,
Hf1 Mo1 Ta1 Ti1 Zr1,CAST,C,1200.0,,10.2,BCC,,404.0,,,143.0,30.0,,10.3390/e21010015,
Hf1 Mo1 Ta1 Ti1 Zr1,CAST,C,25.0,,10.2,BCC,542.0,1600.0,1743.0,,143.0,,,10.1016/j.intermet.2015.03.013,
Hf1 Mo1 Ta1 Ti1 Zr1,CAST,C,800.0,,10.2,BCC,,1045.0,1446.0,,143.0,,,10.1016/j.intermet.2015.03.013,
Hf1 Mo1 Ta1 Ti1 Zr1,CAST,C,1000.0,,10.2,BCC,,855.0,,,143.0,,,10.1016/j.intermet.2015.03.013,
Hf1 Mo1 Ta1 Ti1 Zr1,CAST,C,1200.0,,10.2,BCC,,404.0,,,143.0,4.0,,10.1016/j.intermet.2015.03.013,
Hf1 Mo1 Ta1 Ti1 Zr1,CAST,C,23.0,10.18,10.2,BCC,,1600.0,,,143.0,,,10.1016/j.actamat.2019.06.032,
Hf1 Mo1 Ta1 Ti1 Zr1,CAST,C,1000.0,10.18,10.2,BCC,,855.0,,,143.0,,,10.1016/j.actamat.2019.06.032,
Hf1 Mo1 Ta1 Ti1 Zr1,CAST,C,1200.0,10.18,10.2,BCC,,404.0,,,143.0,,,10.1016/j.actamat.2019.06.032,
Hf1 Nb1 Ta1 Ti1,ANNEAL,,,,10.9,BCC,280.0,,,,119.0,,,10.1016/j.matdes.2018.06.003,
Hf1 Nb1 Ta1 Ti1,CAST,,,,10.9,BCC,270.0,,,,119.0,,,10.1016/j.matdes.2018.06.003,
Hf1 Nb1 Ta1 Ti1,ANNEAL,C,20.0,,10.9,BCC,,860.0,,,119.0,,,10.1016/j.actamat.2019.06.006,
Hf1 Nb1 Ta1 Ti1,ANNEAL,C,20.0,,10.9,BCC,,834.0,,,119.0,,,10.1016/j.actamat.2019.06.006,
Hf1 Nb1 Ta1 Ti1,ANNEAL,C,200.0,,10.9,BCC,,610.0,,,119.0,,,10.1016/j.actamat.2019.06.006,
Hf1 Nb1 Ta1 Ti1,ANNEAL,C,600.0,,10.9,BCC,,473.0,,,119.0,,,10.1016/j.actamat.2019.06.006,
Hf1 Nb1 Ta1 Ti1 Zr1,CAST,T,25.0,,9.9,BCC,359.0,1155.0,1212.0,59.0,107.0,50.0,,10.3390/e21020114,
Hf1 Nb1 Ta1 Ti1 Zr1,CAST,T,25.0,,9.9,BCC,,828.0,862.0,,107.0,50.0,,10.1016/j.msea.2015.12.017,
Hf1 Nb1 Ta1 Ti1 Zr1,CAST,T,25.0,,9.9,BCC,,827.0,856.0,,107.0,50.0,,10.1016/j.msea.2015.12.017,
Hf1 Nb1 Ta1 Ti1 Zr1,CAST,T,25.0,,9.9,BCC,,820.0,869.0,,107.0,50.0,,10.1016/j.msea.2015.12.017,
Hf1 Nb1 Ta1 Ti1 Zr1,CAST,T,25.0,,9.9,BCC,,803.0,810.0,,107.0,50.0,,10.1016/j.msea.2015.12.017,
Hf1 Nb1 Ta1 Ti1 Zr1,CAST,C,25.0,,9.9,BCC,,905.0,,,107.0,50.0,,10.1016/j.msea.2015.08.024,
Hf1 Nb1 Ta1 Ti1 Zr1,WROUGHT,T,25.0,,9.9,BCC,,958.0,974.0,,107.0,50.0,,10.1016/j.matlet.2016.08.060,
Hf1 Nb1 Ta1 Ti1 Zr1,WROUGHT,T,25.0,,9.9,BCC,,944.0,959.0,,107.0,50.0,,10.1016/j.matlet.2016.08.060,
Hf1 Nb1 Ta1 Ti1 Zr1,WROUGHT,T,25.0,,9.9,BCC,,940.0,953.0,,107.0,7.9,,10.1016/j.matlet.2016.08.060,
Hf1 Nb1 Ta1 Ti1 Zr1,CAST,C,25.0,,9.9,BCC,335.0,1015.0,,85.0,,1.7,,10.1016/j.matlet.2016.03.133,
Hf1 Nb1 Ta1 Ti1 Zr1,WROUGHT,,,,9.9,BCC,,,,,,5.0,,10.1016/j.matchar.2018.07.015,
Hf1 Nb1 Ta1 Ti1 Zr1,CAST,C,25.0,,9.9,BCC,,890.0,,,107.0,9.2,,10.1016/j.matchar.2015.11.018,
Hf1 Nb1 Ta1 Ti1 Zr1,WROUGHT,,20.0,,9.9,BCC,,,,88.9,107.0,4.7,,10.1016/j.jallcom.2019.05.322,
Hf1 Nb1 Ta1 Ti1 Zr1,WROUGHT,,40.0,,9.9,BCC,,,,88.6,,,,10.1016/j.jallcom.2019.05.322,
Hf1 Nb1 Ta1 Ti1 Zr1,WROUGHT,,60.0,,9.9,BCC,,,,88.4,107.0,9.7,,10.1016/j.jallcom.2019.05.322,
Hf1 Nb1 Ta1 Ti1 Zr1,WROUGHT,,80.0,,9.9,BCC,,,,88.1,107.0,,,10.1016/j.jallcom.2019.05.322,
Hf1 Nb1 Ta1 Ti1 Zr1,WROUGHT,,100.0,,9.9,BCC,,,,87.9,107.0,,,10.1016/j.jallcom.2019.05.322,
Hf1 Nb1 Ta1 Ti1 Zr1,WROUGHT,,120.0,,9.9,BCC,,,,87.7,107.0,,,10.1016/j.jallcom.2019.05.322,
Hf1 Nb1 Ta1 Ti1 Zr1,WROUGHT,,140.0,,9.9,BCC,,,,87.5,107.0,,,10.1016/j.jallcom.2019.05.322,
Hf1 Nb1 Ta1 Ti1 Zr1,WROUGHT,,160.0,,9.9,BCC,,,,87.3,107.0,,,10.1016/j.jallcom.2019.05.322,
Hf1 Nb1 Ta1 Ti1 Zr1,WROUGHT,,180.0,,9.9,BCC,,,,87.1,107.0,,,10.1016/j.jallcom.2019.05.322,
Hf1 Nb1 Ta1 Ti1 Zr1,WROUGHT,,200.0,,9.9,BCC,,,,86.9,107.0,,,10.1016/j.jallcom.2019.05.322,
Hf1 Nb1 Ta1 Ti1 Zr1,WROUGHT,,220.0,,9.9,BCC,,,,86.7,107.0,,,10.1016/j.jallcom.2019.05.322,
Hf1 Nb1 Ta1 Ti1 Zr1,WROUGHT,,240.0,,9.9,BCC,,,,86.5,107.0,,,10.1016/j.jallcom.2019.05.322,
Hf1 Nb1 Ta1 Ti1 Zr1,WROUGHT,,260.0,,9.9,BCC,,,,86.3,107.0,,,10.1016/j.jallcom.2019.05.322,
Hf1 Nb1 Ta1 Ti1 Zr1,WROUGHT,,280.0,,9.9,BCC,,,,86.1,107.0,,,10.1016/j.jallcom.2019.05.322,
Hf1 Nb1 Ta1 Ti1 Zr1,WROUGHT,,300.0,,9.9,BCC,,,,85.8,107.0,,,10.1016/j.jallcom.2019.05.322,
Hf1 Nb1 Ta1 Ti1 Zr1,WROUGHT,,320.0,,9.9,BCC,,,,85.5,107.0,,,10.1016/j.jallcom.2019.05.322,
Hf1 Nb1 Ta1 Ti1 Zr1,WROUGHT,,340.0,,9.9,BCC,,,,85.2,107.0,,,10.1016/j.jallcom.2019.05.322,
Hf1 Nb1 Ta1 Ti1 Zr1,WROUGHT,,360.0,,9.9,BCC,,,,84.9,107.0,15.7,,10.1016/j.jallcom.2019.05.322,
Hf1 Nb1 Ta1 Ti1 Zr1,WROUGHT,,380.0,,9.9,BCC,,,,84.5,107.0,12.6,,10.1016/j.jallcom.2019.05.322,
Hf1 Nb1 Ta1 Ti1 Zr1,WROUGHT,,400.0,,9.9,BCC,,,,84.2,107.0,10.8,,10.1016/j.jallcom.2019.05.322,
Hf1 Nb1 Ta1 Ti1 Zr1,WROUGHT,,420.0,,9.9,BCC,,,,83.8,107.0,,,10.1016/j.jallcom.2019.05.322,
Hf1 Nb1 Ta1 Ti1 Zr1,WROUGHT,,440.0,,9.9,BCC,,,,83.5,107.0,,,10.1016/j.jallcom.2019.05.322,
Hf1 Nb1 Ta1 Ti1 Zr1,WROUGHT,,460.0,,9.9,BCC,,,,83.1,107.0,,,10.1016/j.jallcom.2019.05.322,
Hf1 Nb1 Ta1 Ti1 Zr1,WROUGHT,,480.0,,9.9,BCC,,,,82.7,107.0,,,10.1016/j.jallcom.2019.05.322,
Hf1 Nb1 Ta1 Ti1 Zr1,WROUGHT,,500.0,,9.9,BCC,,,,82.3,107.0,,,10.1016/j.jallcom.2019.05.322,
Hf1 Nb1 Ta1 Ti1 Zr1,WROUGHT,,520.0,,9.9,BCC,,,,81.9,107.0,,,10.1016/j.jallcom.2019.05.322,
Hf1 Nb1 Ta1 Ti1 Zr1,WROUGHT,,540.0,,9.9,BCC,,,,81.6,107.0,,,10.1016/j.jallcom.2019.05.322,
Hf1 Nb1 Ta1 Ti1 Zr1,WROUGHT,,560.0,,9.9,BCC,,,,81.3,107.0,,,10.1016/j.jallcom.2019.05.322,
Hf1 Nb1 Ta1 Ti1 Zr1,WROUGHT,,580.0,,9.9,BCC,,,,81.0,107.0,,,10.1016/j.jallcom.2019.05.322,
Hf1 Nb1 Ta1 Ti1 Zr1,WROUGHT,,600.0,,9.9,BCC,,,,80.7,107.0,,,10.1016/j.jallcom.2019.05.322,
Hf1 Nb1 Ta1 Ti1 Zr1,WROUGHT,,620.0,,9.9,BCC,,,,80.4,107.0,,,10.1016/j.jallcom.2019.05.322,
Hf1 Nb1 Ta1 Ti1 Zr1,WROUGHT,,640.0,,9.9,BCC,,,,80.2,107.0,,,10.1016/j.jallcom.2019.05.322,
Hf1 Nb1 Ta1 Ti1 Zr1,WROUGHT,,660.0,,9.9,BCC,,,,80.0,107.0,,,10.1016/j.jallcom.2019.05.322,
Hf1 Nb1 Ta1 Ti1 Zr1,WROUGHT,,680.0,,9.9,BCC,,,,79.8,107.0,,,10.1016/j.jallcom.2019.05.322,
Hf1 Nb1 Ta1 Ti1 Zr1,WROUGHT,,700.0,,9.9,BCC,,,,79.6,107.0,,,10.1016/j.jallcom.2019.05.322,
Hf1 Nb1 Ta1 Ti1 Zr1,WROUGHT,,720.0,,9.9,BCC,,,,79.3,107.0,,,10.1016/j.jallcom.2019.05.322,
Hf1 Nb1 Ta1 Ti1 Zr1,WROUGHT,,740.0,,9.9,BCC,,,,79.0,107.0,,,10.1016/j.jallcom.2019.05.322,
Hf1 Nb1 Ta1 Ti1 Zr1,WROUGHT,,760.0,,9.9,BCC,,,,78.7,107.0,,,10.1016/j.jallcom.2019.05.322,
Hf1 Nb1 Ta1 Ti1 Zr1,WROUGHT,,780.0,,9.9,BCC,,,,78.4,107.0,,,10.1016/j.jallcom.2019.05.322,
Hf1 Nb1 Ta1 Ti1 Zr1,WROUGHT,,800.0,,9.9,BCC,,,,78.1,107.0,,,10.1016/j.jallcom.2019.05.322,
Hf1 Nb1 Ta1 Ti1 Zr1,WROUGHT,,820.0,,9.9,BCC,,,,77.7,107.0,,,10.1016/j.jallcom.2019.05.322,
Hf1 Nb1 Ta1 Ti1 Zr1,WROUGHT,,840.0,,9.9,BCC,,,,77.4,107.0,,,10.1016/j.jallcom.2019.05.322,
Hf1 Nb1 Ta1 Ti1 Zr1,WROUGHT,T,25.0,,9.9,BCC,,985.0,1004.0,,107.0,,,10.1016/j.jallcom.2019.04.291,
Hf1 Nb1 Ta1 Ti1 Zr1,WROUGHT,T,25.0,,9.9,BCC,,972.0,1000.0,,107.0,,,10.1016/j.jallcom.2019.04.291,
Hf1 Nb1 Ta1 Ti1 Zr1,WROUGHT,T,25.0,,9.9,BCC,,967.0,981.0,,107.0,,,10.1016/j.jallcom.2019.04.291,
Hf1 Nb1 Ta1 Ti1 Zr1,WROUGHT,T,25.0,,9.9,BCC,366.0,1202.0,1295.0,,107.0,,,10.1016/j.jallcom.2015.07.209,
Hf1 Nb1 Ta1 Ti1 Zr1,WROUGHT,T,25.0,,9.9,BCC,351.0,1145.0,1262.0,,107.0,,,10.1016/j.jallcom.2015.07.209,
Hf1 Nb1 Ta1 Ti1 Zr1,CAST,C,25.0,,9.9,BCC,295.0,1073.0,,55.0,107.0,,,10.1016/j.jallcom.2014.11.064,
Hf1 Nb1 Ta1 Ti1 Zr1,WROUGHT,T,25.0,,9.9,BCC,,940.0,1080.0,,107.0,,,10.1016/j.actamat.2017.09.062,
Hf1 Nb1 Ta1 Ti1 Zr1,WROUGHT,T,25.0,,9.9,BCC,309.0,830.0,840.0,,107.0,,,10.1016/j.actamat.2017.09.035,
Hf1 Nb1 Ta1 Zr1,CAST,C,25.0,,11.1,BCC,365.0,1315.0,1800.0,,105.0,21.6,,10.1016/j.actamat.2016.01.018,
Hf1 Nb1 Ti1 V1 Zr1,ANNEAL,C,25.0,,8.1,BCC,,1253.0,1393.0,,95.0,,,10.1016/j.ijrmhm.2014.07.009,
Hf1 Nb1 Ti1 V1 Zr1,ANNEAL,C,25.0,,8.1,BCC,,1140.0,1463.0,,95.0,,,10.1016/j.ijrmhm.2014.07.009,
Hf1 Nb1 Ti1 V1 Zr1,ANNEAL,C,25.0,,8.1,BCC,,1120.0,1376.0,,95.0,30.0,,10.1016/j.ijrmhm.2014.07.009,
Hf1 Nb1 Ti1 Zr1,CAST,T,25.0,,8.4,BCC,,879.0,969.0,,89.0,,14.9,10.1016/j.matlet.2014.05.134,
Hf1 Nb1 Ti1 Zr1,WROUGHT,,,,8.4,BCC,,,,69.7,89.0,,,10.1016/j.intermet.2019.04.003,
Hf1 Nb1 Ti1 Zr1,CAST,C,25.0,,8.4,BCC,351.0,1000.0,,,89.0,52.0,,10.1007/s12598-019-01310-6,
Hf1 Nb1 Ti1 Zr1,ANNEAL,,,,8.4,BCC,,,,,89.0,,,10.1007/s12598-019-01310-6,
Hf1 Nb1 Ti1 Zr1,CAST,C,800.0,,8.4,BCC,,303.0,,,89.0,51.0,,10.1007/s12598-019-01310-6,
Hf1 Nb1 Ti1 Zr1,CAST,C,1000.0,,8.4,BCC,,154.0,,,89.0,51.0,,10.1007/s12598-019-01310-6,
Hf1 Sc1 Ti1 Y1 Zr1,CAST,C,25.0,,6.2,Other,256.0,793.0,,,,15.7,,10.1007/s00339-019-2484-1,
Hf1 Sc1 Ti1 Zr1,CAST,C,25.0,,6.8,Other,233.0,1001.0,,,,21.9,,10.1007/s00339-019-2484-1,
Hf1 Ta1 Ti1 Zr1,CAST,T,25.0,,10.2,BCC,,1500.0,1500.0,,107.0,,,10.1002/adma.201701678,
Hf1 Ti1 Y1 Zr1,CAST,C,25.0,,7.0,Other,241.0,554.0,,,,17.7,,10.1007/s00339-019-2484-1,
Hf1 Ti1 Zr1,CAST,C,25.0,,8.3,Other,211.0,773.0,,,,17.0,,10.1007/s00339-019-2484-1,
Hf1 Mo0.25 Nb1 Ta1 Ti1 Zr1,,C,25.0,9.9,9.906161127,BCC,395.0,1112.0,,121.0,115.2945674,50.0,,https://doi.org/10.1016/j.dib.2018.11.111,Data in Brief 21 (2018) 2664¡V2678
Hf1 Mo0.25 Nb1 Ta1 Ti1 Zr1,CAST,C,25.0,9.94,9.906161127,BCC,,1110.0,,96.0,115.2945674,50.0,50.0,,Prof.Yeh-RHEA
Hf1 Mo0.5 Nb1 Ta1 Ti1 Zr1,,C,25.0,9.9,9.917872809,BCC,480.0,1317.0,,130.0,123.0677835,50.0,,https://doi.org/10.1016/j.dib.2018.11.111,Data in Brief 21 (2018) 2664¡V2678
Hf1 Mo0.5 Nb1 Ta1 Ti1 Zr1,CAST,C,25.0,9.96,9.917872809,BCC,,1320.0,,102.0,123.0677835,50.0,50.0,,Prof.Yeh-RHEA
Hf1 Mo0.5 Nb1 Ti1 V0.5,CAST,C,25.0,9.02,8.97404319,BCC,,1260.0,,,125.5758684,35.0,35.0,,Prof.Yeh-RHEA
Hf1 Mo0.75 Nb1 Ta1 Ti1 Zr1,,C,25.0,9.9,9.928762404,BCC,492.0,1373.0,,139.0,130.2953678,50.0,,https://doi.org/10.1016/j.dib.2018.11.111,Data in Brief 21 (2018) 2664¡V2678
Hf1 Mo0.75 Nb1 Ta1 Ti1 Zr1,CAST,C,25.0,9.97,9.928762404,BCC,,1370.0,,109.0,130.2953678,50.0,50.0,,Prof.Yeh-RHEA
Hf1 Mo1 Nb1 Ta1 Ti1 Zr1,CAST,C,25.0,9.97,9.938913534,BCC,,1512.0,,115.0,137.0328224,12.0,10.0,,Prof.Yeh-RHEA
Hf1 Mo1 Nb1 Ta1 Ti1 W1 Zr1,CAST,C,25.0,11.06,11.07993463,BCC,,1637.0,,,170.0287422,15.5,13.0,,Prof.Yeh-RHEA
Hf1 Mo1 Nb1 Ta1 Ti1 Zr1,,,25.0,9.95,9.938913534,BCC,,1512.0,,,137.0328224,12.0,,https://doi.org/10.1016/j.dib.2018.11.111,Data in Brief 21 (2018) 2664¡V2678
Hf1 Mo1 Nb1 Ta1 Ti1 Zr1,,,800.0,9.95,9.938913534,BCC,,1007.0,,,137.0328224,23.0,,https://doi.org/10.1016/j.dib.2018.11.111,Data in Brief 21 (2018) 2664¡V2678
Hf1 Mo1 Nb1 Ta1 Ti1 Zr1,,,1000.0,9.95,9.938913534,BCC,,814.0,,,137.0328224,30.0,,https://doi.org/10.1016/j.dib.2018.11.111,Data in Brief 21 (2018) 2664¡V2678
Hf1 Mo1 Nb1 Ta1 Ti1 Zr1,,,1200.0,9.95,9.938913534,BCC,,556.0,,,137.0328224,30.0,,https://doi.org/10.1016/j.dib.2018.11.111,Data in Brief 21 (2018) 2664¡V2678
Hf1 Mo1 Nb1 Ta1 Ti1 Zr1,,C,25.0,10.0,9.938913534,BCC,505.0,1512.0,,,137.0328224,12.0,,https://doi.org/10.1016/j.dib.2018.11.111,Data in Brief 21 (2018) 2664¡V2678
Hf1 Mo1 Nb1 Ta1 Ti1 Zr1,,C,25.0,9.9,9.938913534,BCC,505.0,1512.0,,147.0,137.0328224,12.0,,https://doi.org/10.1016/j.dib.2018.11.111,Data in Brief 21 (2018) 2664¡V2678
Hf1 Mo1 Nb1 Ti1 Zr1,,,25.0,8.7,8.685086263,BCC,,1575.0,,,127.9212828,9.0,,https://doi.org/10.1016/j.dib.2018.11.111,Data in Brief 21 (2018) 2664¡V2678
Hf1 Mo1 Nb1 Ti1 Zr1,,,800.0,8.7,8.685086263,BCC,,825.0,,,127.9212828,50.0,,https://doi.org/10.1016/j.dib.2018.11.111,Data in Brief 21 (2018) 2664¡V2678
Hf1 Mo1 Nb1 Ti1 Zr1,,,1000.0,8.7,8.685086263,BCC,,635.0,,,127.9212828,50.0,,https://doi.org/10.1016/j.dib.2018.11.111,Data in Brief 21 (2018) 2664¡V2678
Hf1 Mo1 Nb1 Ti1 Zr1,,,1200.0,8.7,8.685086263,BCC,,187.0,,,127.9212828,50.0,,https://doi.org/10.1016/j.dib.2018.11.111,Data in Brief 21 (2018) 2664¡V2678
Hf1 Mo1 Nb1 Ti1 Zr1,,C,25.0,8.7,8.685086263,BCC,,1803.0,1719.0,,127.9212828,10.0,,https://doi.org/10.1016/j.dib.2018.11.111,Data in Brief 21 (2018) 2664¡V2678
Hf1 Mo1 Ta1 Ti1 Zr1,,,25.0,10.21,10.19147746,BCC,,1600.0,,,142.9802846,4.0,,https://doi.org/10.1016/j.dib.2018.11.111,Data in Brief 21 (2018) 2664¡V2678
Hf1 Mo1 Ta1 Ti1 Zr1,,,800.0,10.21,10.19147746,BCC,,1045.0,,,142.9802846,19.0,,https://doi.org/10.1016/j.dib.2018.11.111,Data in Brief 21 (2018) 2664¡V2678
Hf1 Mo1 Ta1 Ti1 Zr1,,,1000.0,10.21,10.19147746,BCC,,855.0,,,142.9802846,30.0,,https://doi.org/10.1016/j.dib.2018.11.111,Data in Brief 21 (2018) 2664¡V2678
Hf1 Mo1 Ta1 Ti1 Zr1,,,1200.0,10.21,10.19147746,BCC,,404.0,,,142.9802846,30.0,,https://doi.org/10.1016/j.dib.2018.11.111,Data in Brief 21 (2018) 2664¡V2678
Hf1 Mo1 Ta1 Ti1 Zr1,,C,25.0,10.2,10.19147746,BCC,542.0,1600.0,,,142.9802846,4.0,,https://doi.org/10.1016/j.dib.2018.11.111,Data in Brief 21 (2018) 2664¡V2678
Hf1 Nb0.5 O0.1 Ta0.5 Ti1 Zr1,CAST,C,25.0,9.29,9.000474978,BCC,,1100.0,,,,50.0,50.0,,Prof.Yeh-RHEA
Hf1 Nb0.5 O0.05 Ta0.5 Ti1 Zr1,CAST,C,25.0,9.29,9.141264456,BCC,,955.0,,,,50.0,50.0,,Prof.Yeh-RHEA
Hf1 Nb0.5 O0.2 Ta0.5 Ti1 Zr1,CAST,C,25.0,9.29,8.73288579,BCC,,1390.0,,,,8.2,5.0,,Prof.Yeh-RHEA
Hf1 Nb1 Ta1 Ti1 W1 Zr1,CAST,C,25.0,11.23,11.19531061,BCC,,1550.0,,,148.4958845,26.3,24.5,,Prof.Yeh-RHEA
Hf1 Nb1 Ta1 Ti1 Zr1,,,25.0,9.9,9.893530612,BCC,,929.0,,,106.9115089,50.0,,https://doi.org/10.1016/j.dib.2018.11.111,Data in Brief 21 (2018) 2664¡V2678
Hf1 Nb1 Ta1 Ti1 Zr1,,,600.0,9.9,9.893530612,BCC,,675.0,,,106.9115089,50.0,,https://doi.org/10.1016/j.dib.2018.11.111,Data in Brief 21 (2018) 2664¡V2678
Hf1 Nb1 Ta1 Ti1 Zr1,,,800.0,9.9,9.893530612,BCC,,535.0,,,106.9115089,50.0,,https://doi.org/10.1016/j.dib.2018.11.111,Data in Brief 21 (2018) 2664¡V2678
Hf1 Nb1 Ta1 Ti1 Zr1,,,1000.0,9.9,9.893530612,BCC,,295.0,,,106.9115089,50.0,,https://doi.org/10.1016/j.dib.2018.11.111,Data in Brief 21 (2018) 2664¡V2678
Hf1 Nb1 Ta1 Ti1 Zr1,,,1200.0,9.9,9.893530612,BCC,,92.0,,,106.9115089,50.0,,https://doi.org/10.1016/j.dib.2018.11.111,Data in Brief 21 (2018) 2664¡V2678
Hf1 Nb1 Ta1 Ti1 Zr1,,,1400.0,9.9,9.893530612,BCC,,790.0,,,106.9115089,50.0,,https://doi.org/10.1016/j.dib.2018.11.111,Data in Brief 21 (2018) 2664¡V2678
Hf1 Nb1 Ta1 Ti1 Zr1,,C,25.0,9.9,9.893530612,BCC,335.0,1015.0,,111.0,106.9115089,50.0,,https://doi.org/10.1016/j.dib.2018.11.111,Data in Brief 21 (2018) 2664¡V2678
Hf1 Nb1 Ta1 Ti1 Zr1,,C,25.0,9.9,9.893530612,BCC,295.0,1073.0,,111.0,106.9115089,50.0,,https://doi.org/10.1016/j.dib.2018.11.111,Data in Brief 21 (2018) 2664¡V2678
Hf1 Nb1 Ta1 Ti1 Zr1,,C,25.0,9.9,9.893530612,BCC,390.0,929.0,,,106.9115089,50.0,,https://doi.org/10.1016/j.dib.2018.11.111,Data in Brief 21 (2018) 2664¡V2678
Hf1 Nb1 Ta1 Zr1,,C,25.0,11.1,11.06162515,BCC,365.0,1315.0,,,104.9436304,,,https://doi.org/10.1016/j.dib.2018.11.111,Data in Brief 21 (2018) 2664¡V2678
Hf1 Nb1 Ta1 Zr1,CAST,C,25.0,11.3,11.06162515,BCC,,1320.0,,,104.9436304,34.0,32.0,,Prof.Yeh-RHEA
Hf1 Nb1 Ti1 V1 Zr1,CAST,C,25.0,8.1,8.0598931,BCC,388.0,1170.0,1463.0,128.0,94.98742358,30.0,30.0,,Prof.Yeh-RHEA
Hf1 Nb1 Ti1 Zr1,,T,25.0,8.4,8.389278152,BCC,,879.0,969.0,,89.37400368,15.0,,https://doi.org/10.1016/j.dib.2018.11.111,Data in Brief 21 (2018) 2664¡V2678
Hf1 Nb1 Ti1 Zr1,ANNEAL,T,25.0,8.395,8.389278152,BCC,,879.0,,,89.37400368,14.9,,,Prof.Yeh-RHEA
Mo0.135 Nb0.205 Ti0.24 V0.20 Zr0.22,CAST,C,25.0,6.845,6.835399701,BCC,,1475.5,,,126.8650501,29.75,22.0,,Prof.Yeh-RHEA
Mo0.15 Nb0.095 Ti0.325 V0.27 Zr0.16,CAST,C,25.0,6.46,6.464510938,BCC,,1526.0,,,135.9988299,26.9,18.9,,Prof.Yeh-RHEA
Mo0.1 Nb1 Ti1 V0.3 Zr1,ANNEAL,C,25.0,,6.6,BCC,,932.0,,,102.0,,45.0,10.1016/j.matdes.2015.06.072,
Mo0.333 Nb0.333 Ti0.333 V1 Zr0.333,CAST,C,25.0,,6.9,BCC,,1418.0,2508.0,,138.0,24.0,,10.1007/s11837-012-0366-5,
Mo0.3 Nb1 Ti1 V0.3 Zr1,ANNEAL,C,25.0,,6.8,BCC,,1312.0,,,112.0,,50.0,10.1016/j.matdes.2015.06.072,
Mo0.3 Nb1 Ti1 V1 Zr1,ANNEAL,C,25.0,,6.7,BCC,,1289.0,,,114.0,,42.0,10.1016/j.matdes.2015.06.072,
Mo0.3 Nb1 Ti1 V1 Zr1,,C,25.0,6.7,6.685845916,BCC,,1289.0,,,114.0081503,42.0,,https://doi.org/10.1016/j.dib.2018.11.111,Data in Brief 21 (2018) 2664¡V2678
Mo0.3 Nb1 Ti1 V1 Zr1,CAST,C,25.0,6.7,6.685845916,BCC,,1289.0,,,114.0081503,42.0,42.0,,Prof.Yeh-RHEA
Mo0.5 Nb0.5 Ti0.5 V1 Zr0.5,CAST,C,25.0,,7.0,BCC,,1538.0,3176.0,,139.0,23.0,,10.1007/s11837-012-0366-5,
Mo0.5 Nb1 Ti1 V0.3 Zr1,ANNEAL,C,25.0,,6.9,BCC,,1301.0,,,122.0,,43.0,10.1016/j.matdes.2015.06.072,
Mo0.5 Nb1 Ti1 V1 Zr1,ANNEAL,C,25.0,,6.8,BCC,,1473.0,,,122.0,,32.0,10.1016/j.matdes.2015.06.072,
Mo0.5 Nb1 Ti1 V1 Zr1,,C,25.0,6.8,6.822863505,BCC,,1473.0,,,122.3241237,32.0,,https://doi.org/10.1016/j.dib.2018.11.111,Data in Brief 21 (2018) 2664¡V2678
Mo0.5 Nb1 Ti1 V1 Zr1,CAST,C,25.0,6.8,6.822863505,BCC,,1473.0,,,122.3241237,32.0,32.0,,Prof.Yeh-RHEA
Mo0.667 Nb0.667 Ti0.667 V1 Zr0.667,CAST,C,25.0,,7.1,BCC,,1735.0,3300.0,,140.0,20.0,,10.1007/s11837-012-0366-5,
Mo0.7 Nb1 Ti1 V0.3 Zr1,ANNEAL,C,25.0,,7.1,BCC,,1436.0,,,130.0,,27.0,10.1016/j.matdes.2015.06.072,
Mo0.7 Nb1 Ti1 V1 Zr1,ANNEAL,C,25.0,,6.9,BCC,,1706.0,,,130.0,,32.0,10.1016/j.matdes.2015.06.072,
Mo0.7 Nb1 Ti1 V1 Zr1,,C,25.0,7.0,6.949676036,BCC,,1706.0,,,130.0207242,32.0,,https://doi.org/10.1016/j.dib.2018.11.111,Data in Brief 21 (2018) 2664¡V2678
Mo0.7 Nb1 Ti1 V1 Zr1,CAST,C,25.0,7.0,6.949676036,BCC,,1706.0,,,130.0207242,32.0,32.0,,Prof.Yeh-RHEA
Mo1.3 Nb1 Ti1 V1 Zr1,,C,25.0,7.3,7.279138633,BCC,,1496.0,,,150.0167131,30.0,,https://doi.org/10.1016/j.dib.2018.11.111,Data in Brief 21 (2018) 2664¡V2678
Mo1.3 Nb1 Ti1 V1 Zr1,CAST,C,25.0,7.3,7.279138633,BCC,,1496.0,,,150.0167131,30.0,30.0,,Prof.Yeh-RHEA
Mo1.5 Nb1 Ti1 V1 Zr1,,C,25.0,7.4,7.374721493,BCC,,1603.0,,,155.8178991,20.0,,https://doi.org/10.1016/j.dib.2018.11.111,Data in Brief 21 (2018) 2664¡V2678
Mo1.5 Nb1 Ti1 V1 Zr1,CAST,C,25.0,7.4,7.374721493,BCC,,1603.0,,,155.8178991,20.0,20.0,,Prof.Yeh-RHEA
Mo1.7 Nb1 Ti1 V1 Zr1,,C,25.0,7.5,7.464302832,BCC,,1645.0,,,161.2548363,15.0,,https://doi.org/10.1016/j.dib.2018.11.111,Data in Brief 21 (2018) 2664¡V2678
Mo1.7 Nb1 Ti1 V1 Zr1,CAST,C,25.0,7.5,7.464302832,BCC,,1645.0,,,161.2548363,15.0,15.0,,Prof.Yeh-RHEA
Mo1 Nb0.588 Ti0.588 V0.588 Zr0.588,ANNEAL,C,25.0,,7.5,BCC,,1645.0,,,161.0,,15.0,10.1016/j.matdes.2015.06.072,
Mo1 Nb0.5 Ti0.5 V0.5 Zr0.5,ANNEAL,C,25.0,,7.6,BCC,,1765.0,,,169.0,,12.0,10.1016/j.matdes.2015.06.072,
Mo1 Nb0.667 Ti0.667 V0.2 Zr0.667,ANNEAL,C,25.0,,7.5,BCC,,1576.0,,,159.0,,8.0,10.1016/j.matdes.2015.06.072,
Mo1 Nb0.667 Ti0.667 V0.667 Zr0.667,ANNEAL,C,25.0,,7.4,BCC,,1603.0,,,156.0,,20.0,10.1016/j.matdes.2015.06.072,
Mo1 Nb0.769 Ti0.769 V0.231 Zr0.769,ANNEAL,C,25.0,,7.4,BCC,,1603.0,,,153.0,,20.0,10.1016/j.matdes.2015.06.072,
Mo1 Nb0.769 Ti0.769 V0.769 Zr0.769,ANNEAL,C,25.0,,7.3,BCC,,1496.0,,,150.0,,30.0,10.1016/j.matdes.2015.06.072,
