Repository: azuredg01/alloy-textualization

本專案用於將合金（Alloy）資料集轉換為可供 Transformer-based 模型
（如 RoBERTa、MatSciBERT）進行 **性質回歸（Regression）**
與 **結構分類（Classification）** 的訓練資料，
並透過 **HuggingFace Accelerate + Distributed Data Parallel (DDP)** 進行多 GPU 訓練。

## Pipeline
                                 Dataset
                               (CSV files)
                                    │
                                    ▼
        ┌──────────────────────────────────────────────────────────┐
        │               Step 1: **data_process.ipynb**             │
        │               - 資料清理                                 │
        │               - 欄位命名統一（PROPERTY: ...）             │

File: data/all_data/all_data_manual_copy.csv (part 3 of 16)
Al0.56CoCrFeMnNi,,,C,25.0,,7.295,7.291275638,,other,FCC+BCC,,,,,,277.5,525.5,,,,,,,,18.2,,,,,,,,,,,,,,,,,,,,,,,,,,,,,,,,,,,,,,,,,,,,,,,,,,,,Prof.Yeh-3dtransitional,"{'Thermo-Calc TCHEA3 1000C': nan, 'FCC': 63.0, 'Cu-rich FCC': nan, 'BCC (FeCr-rich)': 3.0, 'BCC_B2 (NiAl-rich)': 34.0, 'Ni31Si12': nan, 'C14_Laves': nan, 'Sigma': nan, 'Cr3Si': nan, 'Mu phase': nan, 'M23C6': nan, 'M7C3': nan, 'Co2Si': nan, 'T6CuNiTi': nan, 'Graphite': nan}",,277 - 278  ,,
Al0.581Co0.968Cr0.323Fe0.323Mo0.032Ni1,CAST,,C,25.0,,,7.1,,other,FCC+BCC,,,,,,357.3,1159.7,,,,,,,,,,,,,,,,,,,,,,,,,,,,,,,,,,,,,,,,,,,,,,,,,,,,,,,,,,,10.1007/s00339-019-2506-z,,,,357.3,,
Al0.5B0.2Co1Cr1Cu1Fe1Ni1,CAST,,,25.0,,,7.5,,other,,,,,,,415.0,,,,,,,,,,,,,,,,,,,,,,,,,,,,,,,,,,,,,,,,,,,,,,,,,,,,,,,,,,,,10.1149/1.2744133,,,,415,,
Al0.5B0.2CoCrCuFeNi,,,,25.0,,7.7,7.510024263,,other,Other,,,,,,415.0,,,,,,,,,,,,,,,,,,,,,,,,,,,,,,,,,,,,,,,,,,,,,,,,,,,,,,,,,,,,https://doi.org/10.1016/j.dib.2018.11.111,Data in Brief 21 (2018) 2664¡V2678,,,415,,
Al0.5B0.6Co1Cr1Cu1Fe1Ni1,CAST,,,25.0,,,7.3,,other,,,,,,,505.0,,,,,,,,,,,,,,,,,,,,,,,,,,,,,,,,,,,,,,,,,,,,,,,,,,,,,,,,,,,,10.1149/1.2744133,,,,505,,
Al0.5B0.6CoCrCuFeNi,,,,25.0,,7.7,7.300611102,,other,Other,,,,,,505.0,,,,,,,,,,,,,,,,,,,,,,,,,,,,,,,,,,,,,,,,,,,,,,,,,,,,,,,,,,,,https://doi.org/10.1016/j.dib.2018.11.111,Data in Brief 21 (2018) 2664¡V2678,,,505,,
Al0.5B1Co1Cr1Cu1Fe1Ni1,CAST,,,25.0,,,7.1,,other,,,,,,,736.0,,,,,,,,,,,,,,,,,,,,,,,,,,,,,,,,,,,,,,,,,,,,,,,,,,,,,,,,,,,,10.1149/1.2744133,,,,736,,
Al0.5BCoCrCuFeNi,,,,25.0,,7.8,7.107882584,,other,Other,,,,,,736.0,,,,,,,,,,,,,,,,,,,,,,,,,,,,,,,,,,,,,,,,,,,,,,,,,,,,,,,,,,,,https://doi.org/10.1016/j.dib.2018.11.111,Data in Brief 21 (2018) 2664¡V2678,,,736,,
Al0.5Co0.5Cr0.5Fe0.5Mo0.25Ni1,CAST,,,25.0,,,7.3,,other,FCC+B2+Sec.,,,,,,395.0,,,,,,,,,,,,,,,,,,,,,,,,,,,,,,,,,,,,,,,,,,,,,,,,,,,,,,,,,,,,10.1016/j.intermet.2012.09.008,,,,395,,
Al0.5Co0.5Cr0.5Fe1Mo0.25Ni0.5,CAST,,,25.0,,,7.2,,other,BCC+Sec.,,,,,,639.0,,,,,,,,,,,,,,,,,,,,,,,,,,,,,,,,,,,,,,,,,,,,,,,,,,,,,,,,,,,,10.1016/j.wear.2009.10.013,,,,639,,
Al0.5Co0.5Cu0.5Fe0.5Ni1,CAST,,C,25.0,,,7.3,,other,FCC+BCC+B2,,,,,,299.2,544.0,,,,,202.2750574,,,,,,,,,,,,,,,,,,,,,,,,,,,,,,,,,,,,,,,,,,,,,,,,,,,,,,10.1016/j.jmst.2018.12.014,,,,299.2,,
Al0.5Co1.5CrFeNi1.5,VAM + 1150℃/6h/WQ + 650℃/50h,,C,,,,7.594281097,,other,Other,,,,,,,,,,,,202.2750574,,,,,,,,,,,,,,,,,,,,,,,,,,,,,,,,,,,,,,,,,,,,,,,,,,,,,,,Paper_Collection_5_element,,,,,
Al0.5Co1.5CrFeNi1.5,VAM + 1150℃/6h/WQ + 700℃/50h,,C,,,,7.594281097,,other,Other,,,,,,,,,,,,202.2750574,,,,,,,,,,,,,,,,,,,,,,,,,,,,,,,,,,,,,,,,,,,,,,,,,,,,,,,Paper_Collection_5_element,,,,,
Al0.5Co1.5CrFeNi1.5,VAM + 1150℃/6h/WQ + 750℃/50h,,C,,,,7.594281097,,other,Other,,,,,,,,,,,,202.2750574,,,,,,,,,,,,,,,,,,,,,,,,,,,,,,,,,,,,,,,,,,,,,,,,,,,,,,,Paper_Collection_5_element,,,,,
Al0.5Co1.5CrFeNi1.5,VAM + 1150℃/6h/WQ + 800℃/50h,,C,,,,7.594281097,,other,Other,,,,,,,,,,,,202.2750574,,,,,,,,,,,,,,,,,,,,,,,,,,,,,,,,,,,,,,,,,,,,,,,,,,,,,,,Paper_Collection_5_element,,,,,
Al0.5Co1.5CrFeNi1.5,VAM + 1150℃/6h/WQ + 900℃/50h,,C,,,,7.594281097,,other,FCC+Sec.,,,,,,,,,,,,,,,,,,,,,,,,,,,,,,,,,,,,,,,,,,,,,,,,,,,,,,,,,,,,,,,,,,,Paper_Collection_5_element,FCC + β,,,,
Al0.5Co1Cr0.5Fe0.5Mo0.25Ni0.5,CAST,,,25.0,,,7.3,,other,FCC+BCC+Sec.,,,,,,586.0,,,,,,,,,,17.0,,,,,,,,,,,,,,,,,,,,,,,,,,,,,,,,,,,,,,,,,,,,,,,,,,10.1002/adem.200900171,,,,586,,
Al0.5Co1Cr1Cu0.5Fe1Ni1Ti0.5,CAST,,C,25.0,,,7.1,,other,FCC+BCC,,,,,,,1580.0,2389.0,,336.4788732,161.0,187.0,,,,,,,,,,,,,,,,,,,,,,,,,,,,,,,,,,,,,,,,,,,,,,,,,,,,,,10.1016/j.jallcom.2008.11.059,,,,,161,
Al0.5Co1Cr1Cu1Fe1,,,,25.0,,,7.4,,FCC,FCC,,,,,,207.0,,,,,,,,,,,,,,,,,,,,,,,,,,,,,,,,,,,,,,,,,,,,,,,,,,,,,,,,,,,,10.3166/acsm.31.633-648,,,,207,,
Al0.5Co1Cr1Cu1Fe1Ni1,CAST,,,25.0,,,7.6,,FCC,FCC,,,,,,225.0,,,,,,189.0,,,,,,,,,,,,,,,,,,,,,,,,,,,,,,,,,,,,,,,,,,,,,,,,,,,,,,10.2320/matertrans.47.1395,,,,225,,
Al0.5Co1Cr1Cu1Fe1Ni1,CAST,,,25.0,,,7.6,,other,,,,,,,300.0,,,,,,189.0,,,,,,,,,,,,,,,,,,,,,,,,,,,,,,,,,,,,,,,,,,,,,,,,,,,,,,10.1149/1.2744133,,,,300,,
Al0.5Co1Cr1Cu1Fe1Ni1,CAST,,,,,,7.6,,FCC,FCC,,,,,,160.0,,,,,,189.0,,,,,,,,,,,,,,,,,,,,,,,,,,,,,,,,,,,,,,,,,,,,,,,,,,,,,,10.1016/j.vacuum.2018.12.009,,,,160,,
Al0.5Co1Cr1Cu1Fe1Ni1,WROUGHT,,T,25.0,,,7.6,,FCC,FCC,,,,,,,1290.0,1400.0,,184.2105263,,189.0,,,,,,,,,,,,,,,,,,,,,,,,,,,,,,,,,,,,,,,,,,,,,,,,,,,,,,10.1016/j.jallcom.2009.10.088,,,,,,
Al0.5Co1Cr1Cu1Fe1Ni1,WROUGHT,,T,25.0,,,7.6,,other,Other,,,,,,,650.0,790.0,,103.9473684,,189.0,,,,,,,,,,,,,,,,,,,,,,,,,,,,,,,,,,,,,,,,,,,,,,,,,,,,,,10.1016/j.jallcom.2009.10.088,,,,,,
Al0.5Co1Cr1Cu1Fe1Ni1,WROUGHT,,T,700.0,,,7.6,,FCC,FCC,,,,,,,180.0,185.0,,24.34210526,,189.0,,,,,,,,,,,,,,,,,,,,,,,,,,,,,,,,,,,,,,,,,,,,,,,,,,,,,,10.1016/j.jallcom.2009.10.088,,,,,,
Al0.5Co1Cr1Cu1Fe1Ni1,WROUGHT,,T,700.0,,,7.6,,other,Other,,,,,,,160.0,180.0,,23.68421053,,189.0,,,,,,,,,,,,,,,,,,,,,,,,,,,,,,,,,,,,,,,,,,,,,,,,,,,,,,10.1016/j.jallcom.2009.10.088,,,,,,
Al0.5Co1Cr1Cu1Fe1Ni1,WROUGHT,,T,25.0,,,7.6,,other,Other,,,,,,,1284.0,1344.0,,176.8421053,,189.0,,,,,,,,,,,,,,,,,,,,,,,,,,,,,,,,,,,,,,,,,,,,,,,,,,,,,,10.1016/j.actamat.2015.07.004,,,,,,
Al0.5Co1Cr1Cu1Fe1Ni1,CAST,,,25.0,,,7.6,,FCC,FCC,,,,,,215.0,,,,,,189.0,,,,,,,,,,,,,,,,,,,,,,,,,,,,,,,,,,,,,,,,,,,,,,,,,,,,,,10.1007/s11661-006-0081-3,,,,215,,
Al0.5Co1Cr1Cu1Fe1Ni1,CAST,,C,1000.0,,,7.6,,FCC,FCC,,,,,,,150.0,,,,,,,,7.6,,,,,,,,,,,,,,,,,,,,,,,,,,,,,,,,,,,,,,,,,,,,,,,,,,,10.1007/s11661-005-0218-9,,,,,,
Al0.5Co1Cr1Cu1Fe1Ni1,CAST,,C,25.0,,,7.6,,FCC,FCC,,,,,,,388.0,,,,,189.0,,,5.0,,,,,,,,,,,,,,,,,,,,,,,,,,,,,,,,,,,,,,,,,,,,,,,,,,,10.1007/s11661-005-0218-9,,,,,,
Al0.5Co1Cr1Cu1Fe1Ni1,CAST,,C,300.0,,,7.6,,FCC,FCC,,,,,,,411.0,,,,,,,,27.0,,,,,,,,,,,,,,,,,,,,,,,,,,,,,,,,,,,,,,,,,,,,,,,,,,,10.1007/s11661-005-0218-9,,,,,,
Al0.5Co1Cr1Cu1Fe1Ni1,CAST,,C,500.0,,,7.6,,FCC,FCC,,,,,,,421.0,,,,,189.0,,,5.0,,,,,,,,,,,,,,,,,,,,,,,,,,,,,,,,,,,,,,,,,,,,,,,,,,,10.1007/s11661-005-0218-9,,,,,,
Al0.5Co1Cr1Cu1Fe1Ni1,CAST,,C,700.0,,,7.6,,FCC,FCC,,,,,,,426.0,,,,,,,,12.0,,,,,,,,,,,,,,,,,,,,,,,,,,,,,,,,,,,,,,,,,,,,,,,,,,,10.1007/s11661-005-0218-9,,,,,,
Al0.5Co1Cr1Cu1Fe1Ni1,CAST,,C,900.0,,,7.6,,FCC,FCC,,,,,,,230.0,,,,,189.0,,,,,,,,,,,,,,,,,,,,,,,,,,,,,,,,,,,,,,,,,,,,,,,,,,,,,,10.1007/s11661-005-0218-9,,,,,,
Al0.5Co1Cr1Cu1Fe1Ni1,CAST,,C,1100.0,,,7.6,,FCC,FCC,,,,,,,80.0,,,,,185.0,,,,,,,,,,,,,,,,,,,,,,,,,,,,,,,,,,,,,,,,,,,,,,,,,,,,,,10.1007/s11661-005-0218-9,,,,,,
Al0.5Co1Cr1Cu1Fe1Ni1Ti0.2,CAST,,,25.0,,,7.5,,FCC,FCC,,,,,,272.0,,,,,,182.0,,,,,,,,,,,,,,,,,,,,,,,,,,,,,,,,,,,,,,,,,,,,,,,,,,,,,,10.2320/matertrans.47.1395,,,,272,,
Al0.5Co1Cr1Cu1Fe1Ni1Ti0.4,CAST,,,25.0,,,7.3,,FCC,FCC,,,,,,321.0,,,,,,,,,,,,,,,,,,,,,,,,,,,,,,,,,,,,,,,,,,,,,,,,,,,,,,,,,,,,10.2320/matertrans.47.1395,,,,321,,
Al0.5Co1Cr1Cu1Fe1Ni1Ti0.6,CAST,,,25.0,,,7.2,,other,FCC+BCC,,,,,,458.0,,,,,,,,,,,,,,,,,,,,,,,,,,,,,,,,,,,,,,,,,,,,,,,,,,,,,,,,,,,,10.2320/matertrans.47.1395,,,,458,,
Al0.5Co1Cr1Cu1Fe1Ni1Ti0.8,CAST,,,25.0,,,7.1,,other,FCC+BCC+Sec.,,,,,,590.0,,,,,,,,,,,,,,,,,,,,,,,,,,,,,,,,,,,,,,,,,,,,,,,,,,,,,,,,,,,,10.2320/matertrans.47.1395,,,,590,,
Al0.5Co1Cr1Cu1Fe1Ni1Ti1,CAST,,,25.0,,,7.0,,other,FCC+BCC+Sec.,,,,,,636.0,,,,,,186.0,,,,,,,,,,,,,,,,,,,,,,,,,,,,,,,,,,,,,,,,,,,,,,,,,,,,,,10.2320/matertrans.47.1395,,,,636,,
Al0.5Co1Cr1Cu1Fe1Ni1V0.2,CAST,,,25.0,,,7.6,,FCC,FCC,,,,,,204.0,,,,,,,,,,,,,,,,,,,,,,,,,,,,,,,,,,,,,,,,,,,,,,,,,,,,,,,,,,,,10.1007/s11661-006-0081-3,,,,204,,
Al0.5Co1Cr1Cu1Fe1Ni1V0.4,CAST,,,25.0,,,7.5,,other,FCC+BCC,,,,,,231.0,,,,,,,,,,,,,,,,,,,,,,,,,,,,,,,,,,,,,,,,,,,,,,,,,,,,,,,,,,,,10.1007/s11661-006-0081-3,,,,231,,
Al0.5Co1Cr1Cu1Fe1Ni1V0.6,CAST,,,25.0,,,7.5,,other,FCC+BCC+Sec.,,,,,,328.0,,,,,,,,,,,,,,,,,,,,,,,,,,,,,,,,,,,,,,,,,,,,,,,,,,,,,,,,,,,,10.1007/s11661-006-0081-3,,,,328,,
Al0.5Co1Cr1Cu1Fe1Ni1V0.8,CAST,,,25.0,,,7.4,,other,FCC+BCC+Sec.,,,,,,447.0,,,,,,,,,,,,,,,,,,,,,,,,,,,,,,,,,,,,,,,,,,,,,,,,,,,,,,,,,,,,10.1007/s11661-006-0081-3,,,,447,,
Al0.5Co1Cr1Cu1Fe1Ni1V1,CAST,,,25.0,,,7.4,,other,FCC+BCC+Sec.,,,,,,639.0,,,,,,,,,,3.8,,,,,,,,,,,,,,,,,,,,,,,,,,,,,,,,,,,,,,,,,,,,,,,,,,10.1007/s11661-006-0081-3,,,,639,,
Al0.5Co1Cr1Fe1Mn1Ni1,,,,,,,7.4,,other,,,,,,,,,,,,,,,,,,,,,,,,,,,,,,,,,,,,,,,,,,,,,,,,,,,,,,,,,,,,,,,,,,,10.4028/www.scientific.net/MSF.846.13,,,,,,
Al0.5Co1Cr1Fe1Mn1Ni1,CAST,,C,25.0,,,7.4,,other,FCC+BCC,,,,,,553.0,1932.0,,,,,,,,,,,,,,,,,,,,,,,,,,,,,,,,,,,,,,,,,,,,,,,,,,,,,,,,,,,10.1016/j.jallcom.2018.10.168,,,,553,,
Al0.5Co1Cr1Fe1Mn1Ni1Ta0.2,,,,,,,7.8,,other,FCC+BCC+Sec.,,,,,,385.0,,,,,,,,,,,,,,,,,,,,,,,,,,,,,,,,,,,,,,,,,,,,,,,,,,,,,,,,,,,,10.4028/www.scientific.net/MSF.846.13,,,,385,,
Al0.5Co1Cr1Fe1Mn1Ni1Ta0.4,,,,,,,8.3,,other,FCC+BCC+Sec.,,,,,,486.0,,,,,,,,,,,,,,,,,,,,,,,,,,,,,,,,,,,,,,,,,,,,,,,,,,,,,,,,,,,,10.4028/www.scientific.net/MSF.846.13,,,,486,,
Al0.5Co1Cr1Fe1Mo0.5Ni1,CAST,,,25.0,,,7.7,,other,FCC+Sec.,,,,,,425.0,,,,,,,,,,,,,,,,,,,,,,,,,,,,,,,,,,,,,,,,,,,,,,,,,,,,,,,,,,,,10.1007/s11837-013-0753-6,,,,425,,
Al0.5Co1Cr1Fe1Ni1,ANNEAL,,,25.0,,,7.3,,other,FCC+BCC,,,,,,159.0,,,,,,,,,,,,,,,,,,,,,,,,,,,,,,,,,,,,,,,,,,,,,,,,,,,,,,,,,,,,10.1016/j.jallcom.2009.08.090,,,,159,,
Al0.5Co1Cr1Fe1Ni1,ANNEAL,,,25.0,,,7.3,,other,FCC+BCC,,,,,,209.0,,,,,,,,,,,,,,,,,,,,,,,,,,,,,,,,,,,,,,,,,,,,,,,,,,,,,,,,,,,,10.1016/j.jallcom.2009.08.090,,,,209,,
Al0.5Co1Cr1Fe1Ni1,,,,,,,7.3,,other,FCC+BCC,,,,,,250.0,,,,,,,,,27.5,,,,,,,,,,,,,,,,,,,,,,,,,,,,,,,,,,,,,,,,,,,,,,,,,,,10.1016/j.intermet.2012.03.005,,,,250,,
Al0.5Co1Cr1Fe1Ni1Ti0.5,,,,,,,6.9,,other,FCC+FCC,,,,,,640.0,,,,,,,,,,,,,,,,,,,,,,,,,,,,,,,,,,,,,,,,,,,,,,,,,,,,,,,,,,,,10.1016/j.msea.2013.12.096,,,,640,,
Al0.5Co1Cr1Fe1Ni1Ti0.5,,,C,25.0,,,6.9,,other,,,,,,,,1100.0,,,,,,,,,10.0,,,,,,,,,,,,,,,,,,,,,,,,,,,,,,,,,,,,,,,,,,,,,,,,,,10.1016/j.jallcom.2018.01.247,,,,,,
Al0.5Co1Cr1Fe1Ni1Ti1,CAST,,C,25.0,,,6.6,,other,BCC+Laves,,,,,,,,1600.0,,242.4242424,107.0,,,,,,,,,,,,,,,,,,,,,,,,,,,,,,,,,,,,,,,,,,,,,,,,,,,,,,,10.1016/j.msea.2008.12.053,,,,,107,
Al0.5Co1Fe1Ni1Ti0.5,,,,,,,6.9,,other,FCC+BCC,,,,,,733.0,,,,,,,,,,,,,,,,,,,,,,,,,,,,,,,,,,,,,,,,,,,,,,,,,,,,,,,,,,,,10.1016/j.msea.2013.12.096,,,,733,,
Al0.5CoCrCu0.5FeNi,VAM,,C,,,,7.492222618,,FCC,FCC,,,,,,,,,,,,194.7513491,,,,,,,,,,,,,,,,,,,,,,,,,,,,,,,,,,,,,,,,,,,,,,,,,,,,,,,Paper_Collection_6_element,FCC,,,,
Al0.5CoCrCu0.5FeNi2,VIM,,C,,,,7.710353758,,other,FCC+L12,,,,,,,,,,,,195.5609128,,,,,,,,,,,,,,,,,,,,,,,,,,,,,,,,,,,,,,,,,,,,,,,,,,,,,,,Paper_Collection_6_element,FCC + L12,,,,
Al0.5CoCrCu0.5FeNiTi0.5,,,C,25.0,,7.1,7.108068129,,other,FCC+BCC,,,,,,,1580.0,2389.0,,336.4788732,192.0,184.6450368,,,17.0,,,,,,,,,,,,,,,,,,,,,,,,,,,,,,,,,,,,,,,,,,,,,,,,,,,https://doi.org/10.1016/j.dib.2018.11.111,Data in Brief 21 (2018) 2664¡V2678,FCC + BCC,,,192,
Al0.5CoCrCu0.5FeNiTi0.5,VAM,,C,23.0,,,7.108068129,,other,FCC+BCC+BCC,,,,,,,1580.0,2389.0,,,,184.6450368,,,17.0,,,,,,,,,,,,,,,,,,,,,,,,,,,,,,,,,,,,,,,,,,,,,,,,,,,,Paper_Collection_7_element,FCC + BCC1 + BCC2,,,,
Al0.5CoCrCu0.5FeNiTi0.5,,,C,25.0,,7.105,7.108068129,,other,FCC+BCC,,,,,,,1580.0,,,,160.5,184.6450368,,,17.4,,,,,,,,,,,,,,,,,,,,,,,,,,,,,,,,,,,,,,,,,,,,,,,,,,,,Prof.Yeh-3dtransitional,"{'Thermo-Calc TCHEA3 1000C': nan, 'FCC': 37.0, 'Cu-rich FCC': 10.0, 'BCC (FeCr-rich)': nan, 'BCC_B2 (NiAl-rich)': 51.0, 'Ni31Si12': nan, 'C14_Laves': nan, 'Sigma': 2.0, 'Cr3Si': nan, 'Mu phase': nan, 'M23C6': nan, 'M7C3': nan, 'Co2Si': nan, 'T6CuNiTi': nan, 'Graphite': nan}",,,160 - 161  ,
Al0.5CoCrCuFe,,,,25.0,,7.4,7.365893181,,FCC,FCC,,,,,,207.0,,,,,,186.7519637,,,,,,,,,,,,,,,,,,,,,,,,,,,,,,,,,,,,,,,,,,,,,,,,,,,,,,https://doi.org/10.1016/j.dib.2018.11.111,Data in Brief 21 (2018) 2664¡V2678,FCC,,207,0,
Al0.5CoCrCuFeNi,,,,1000.0,,7.6,7.621679625,,FCC,FCC,,,,,,,150.0,,,,,188.9516251,,,,,,,,,,,,,,,,,,,,,,,,,,,,,,,,,,,,,,,,,,,,,,,,,,,,,,https://doi.org/10.1016/j.dib.2018.11.111,Data in Brief 21 (2018) 2664¡V2678,FCC,,,,
Al0.5CoCrCuFeNi,,,,25.0,,7.6,7.621679625,,FCC,FCC,,,,,,,388.0,,,,,188.9516251,,,,,,,,,,,,,,,,,,,,,,,,,,,,,,,,,,,,,,,,,,,,,,,,,,,,,,https://doi.org/10.1016/j.dib.2018.11.111,Data in Brief 21 (2018) 2664¡V2678,FCC,,,,
Al0.5CoCrCuFeNi,,,,300.0,,7.6,7.621679625,,FCC,FCC,,,,,,,411.0,,,,,188.9516251,,,,,,,,,,,,,,,,,,,,,,,,,,,,,,,,,,,,,,,,,,,,,,,,,,,,,,https://doi.org/10.1016/j.dib.2018.11.111,Data in Brief 21 (2018) 2664¡V2678,FCC,,,,
Al0.5CoCrCuFeNi,,,,500.0,,7.6,7.621679625,,FCC,FCC,,,,,,,421.0,,,,,188.9516251,,,,,,,,,,,,,,,,,,,,,,,,,,,,,,,,,,,,,,,,,,,,,,,,,,,,,,https://doi.org/10.1016/j.dib.2018.11.111,Data in Brief 21 (2018) 2664¡V2678,FCC,,,,
Al0.5CoCrCuFeNi,,,,700.0,,7.6,7.621679625,,FCC,FCC,,,,,,,426.0,,,,,188.9516251,,,,,,,,,,,,,,,,,,,,,,,,,,,,,,,,,,,,,,,,,,,,,,,,,,,,,,https://doi.org/10.1016/j.dib.2018.11.111,Data in Brief 21 (2018) 2664¡V2678,FCC,,,,
Al0.5CoCrCuFeNi,,,,900.0,,7.6,7.621679625,,FCC,FCC,,,,,,,230.0,,,,,188.9516251,,,,,,,,,,,,,,,,,,,,,,,,,,,,,,,,,,,,,,,,,,,,,,,,,,,,,,https://doi.org/10.1016/j.dib.2018.11.111,Data in Brief 21 (2018) 2664¡V2678,FCC,,,,
Al0.5CoCrCuFeNi,,,,1100.0,,7.6,7.621679625,,FCC,FCC,,,,,,,80.0,,,,,188.9516251,,,,,,,,,,,,,,,,,,,,,,,,,,,,,,,,,,,,,,,,,,,,,,,,,,,,,,https://doi.org/10.1016/j.dib.2018.11.111,Data in Brief 21 (2018) 2664¡V2678,FCC,,,,
Al0.5CoCrCuFeNi,,,C,25.0,,7.6,7.621679625,,FCC,FCC,,,,,,210.0,388.0,,,,,188.9516251,,,,,,,,,,,,,,,,,,,,,,,,,,,,,,,,,,,,,,,,,,,,,,,,,,,,,,https://doi.org/10.1016/j.dib.2018.11.111,Data in Brief 21 (2018) 2664¡V2678,FCC,,210,0,
Al0.5CoCrCuFeNi,,,,25.0,,7.6,7.621679625,,other,Other,,,,,,300.0,,,,,,188.9516251,,,,,,,,,,,,,,,,,,,,,,,,,,,,,,,,,,,,,,,,,,,,,,,,,,,,,,https://doi.org/10.1016/j.dib.2018.11.111,Data in Brief 21 (2018) 2664¡V2678,,,300,0,
Al0.5CoCrCuFeNi,,,,25.0,,7.6,7.621679625,,FCC,FCC,,,,,,225.0,,,,,,188.9516251,,,,,,,,,,,,,,,,,,,,,,,,,,,,,,,,,,,,,,,,,,,,,,,,,,,,,,https://doi.org/10.1016/j.dib.2018.11.111,Data in Brief 21 (2018) 2664¡V2678,FCC,,225,0,
Al0.5CoCrCuFeNi,,,,25.0,,7.6,7.621679625,,FCC,FCC,,,,,,215.0,,,,,,188.9516251,,,,,,,,,,,,,,,,,,,,,,,,,,,,,,,,,,,,,,,,,,,,,,,,,,,,,,https://doi.org/10.1016/j.dib.2018.11.111,Data in Brief 21 (2018) 2664¡V2678,FCC,,215,0,
Al0.5CoCrCuFeNi,"VAM + Annealed, 1000℃/6h/WQ + CR 84%",,C,23.0,,,7.621679625,,other,FCC+L12,,,,,,,1284.0,1344.0,,176.3390835,,188.9516251,,,,,,,,,,,,,,,,,,,,,,,,,,,,,,,,,,,,,,,,,,,,,,,,,,,,,,,Paper_Collection_6_element,FCC + L12,,,,
Al0.5CoCrCuFeNi,VAM,,C,,,,7.621679625,,other,FCC+FCC+L12,,,,,,,,,,,,188.9516251,,,,,,,,,,,,,,,,,,,,,,,,,,,,,,,,,,,,,,,,,,,,,,,,,,,,,,,Paper_Collection_6_element,FCC1 + FCC2 + L12,,,,
Al0.5CoCrCuFeNi,"VAM + Annealed, 1000℃/1000h/WQ",,C,,,,7.621679625,,other,FCC+FCC+L12,,,,,,,,,,,,188.9516251,,,7.6,,,,,,,,,,,,,,,,,,,,,,,,,,,,,,,,,,,,,,,,,,,,,,,,,,,,Paper_Collection_6_element,FCC1 + FCC2 + L12,,,,
Al0.5CoCrCuFeNi,VAM,,C,,,,7.621679625,,FCC,FCC,,,,,,208.0,,,,,,188.9516251,,,,,,,,,,,,,,,,,,,,,,,,,,,,,,,,,,,,,,,,,,,,,,,,,,,,,,,Paper_Collection_6_element,FCC,,208,,
Al0.5CoCrCuFeNi,Mechanical alloying,,C,,,,7.621679625,,other,FCC+FCC+BCC,,,,,,,,,,,,188.9516251,,,,,,,,,,,,,,,,,,,,,,,,,,,,,,,,,,,,,,,,,,,,,,,,,,,,,,,Paper_Collection_6_element,FCC1 + FCC2 + BCC,,,,
Al0.5CoCrCuFeNi,VAM,,C,,,,7.621679625,,other,FCC+BCC,,,,,,225.0,,,,,,188.9516251,,,,,,,,,,,,,,,,,,,,,,,,,,,,,,,,,,,,,,,,,,,,,,,,,,,,,,,Paper_Collection_6_element,FCC + BCC,,225,,
Al0.5CoCrCuFeNi,VAM,,C,,,,7.621679625,,FCC,FCC,,,,,,,,,,,,188.9516251,,,,,,,,,,,,,,,,,,,,,,,,,,,,,,,,,,,,,,,,,,,,,,,,,,,,,,,Paper_Collection_7_element,FCC,,,,
Al0.5CoCrCuFeNi,,,C,25.0,,7.625,7.621679625,,FCC,FCC,,,,,,210.0,388.0,,,,,188.9516251,,,,,,,,,,,,,,,,,,,,,,,,,,,,,,,,,,,,,,,,,,,,,,,,,,,,,,,Prof.Yeh-3dtransitional,"{'Thermo-Calc TCHEA3 1000C': '900C', 'FCC': 50.0, 'Cu-rich FCC': 21.0, 'BCC (FeCr-rich)': nan, 'BCC_B2 (NiAl-rich)': 22.0, 'Ni31Si12': nan, 'C14_Laves': nan, 'Sigma': 7.0, 'Cr3Si': nan, 'Mu phase': nan, 'M23C6': nan, 'M7C3': nan, 'Co2Si': nan, 'T6CuNiTi': nan, 'Graphite': nan}",,210,,
Al0.5CoCrCuFeNiTi,,,,25.0,,7.0,6.961483495,,other,FCC+BCC+Sec.,,,,,,636.0,,,,,,173.5293066,,,,,,,,,,,,,,,,,,,,,,,,,,,,,,,,,,,,,,,,,,,,,,,,,,,,,,https://doi.org/10.1016/j.dib.2018.11.111,Data in Brief 21 (2018) 2664¡V2678,FCC + BCC + Im,,636,,
Al0.5CoCrCuFeNiTi0.2,,,,25.0,,7.5,7.462763984,,FCC,FCC,,,,,,272.0,,,,,,185.2393228,,,,,,,,,,,,,,,,,,,,,,,,,,,,,,,,,,,,,,,,,,,,,,,,,,,,,,https://doi.org/10.1016/j.dib.2018.11.111,Data in Brief 21 (2018) 2664¡V2678,FCC,,272,0,
Al0.5CoCrCuFeNiTi0.4,,,,25.0,,7.3,7.319238709,,FCC,FCC,,,,,,321.0,,,,,,181.8865426,,,,,,,,,,,,,,,,,,,,,,,,,,,,,,,,,,,,,,,,,,,,,,,,,,,,,,https://doi.org/10.1016/j.dib.2018.11.111,Data in Brief 21 (2018) 2664¡V2678,FCC,,321,0,
Al0.5CoCrCuFeNiTi0.6,,,,25.0,,7.2,7.188971314,,other,FCC+BCC,,,,,,458.0,,,,,,178.8434692,,,,,,,,,,,,,,,,,,,,,,,,,,,,,,,,,,,,,,,,,,,,,,,,,,,,,,https://doi.org/10.1016/j.dib.2018.11.111,Data in Brief 21 (2018) 2664¡V2678,FCC + BCC,,458,0,
Al0.5CoCrCuFeNiTi0.8,,,,25.0,,7.1,7.07020589,,other,FCC+BCC,,,,,,590.0,,,,,,176.0690843,,,,,,,,,,,,,,,,,,,,,,,,,,,,,,,,,,,,,,,,,,,,,,,,,,,,,,https://doi.org/10.1016/j.dib.2018.11.111,Data in Brief 21 (2018) 2664¡V2678,FCC + BCC,,590,0,
Al0.5CoCrCuFeNiTi1.2,,,,25.0,,6.9,6.861581919,,other,FCC+BCC+Sec.,,,,,,646.0,,,,,,171.195585,,,,,,,,,,,,,,,,,,,,,,,,,,,,,,,,,,,,,,,,,,,,,,,,,,,,,,https://doi.org/10.1016/j.dib.2018.11.111,Data in Brief 21 (2018) 2664¡V2678,FCC + BCC + Im,,646,,
Al0.5CoCrCuFeNiTi1.4,,,,25.0,,6.8,6.76946954,,other,FCC+BCC+Sec.,,,,,,664.0,,,,,,169.0438208,,,,,,,,,,,,,,,,,,,,,,,,,,,,,,,,,,,,,,,,,,,,,,,,,,,,,,https://doi.org/10.1016/j.dib.2018.11.111,Data in Brief 21 (2018) 2664¡V2678,FCC + BCC + Im,,664,,
Al0.5CoCrCuFeNiTi1.6,,,,25.0,,6.7,6.684269568,,other,FCC+BCC+Sec.,,,,,,657.0,,,,,,167.0535318,,,,,,,,,,,,,,,,,,,,,,,,,,,,,,,,,,,,,,,,,,,,,,,,,,,,,,https://doi.org/10.1016/j.dib.2018.11.111,Data in Brief 21 (2018) 2664¡V2678,FCC + BCC + Im,,657,,
Al0.5CoCrCuFeNiTi1.8,,,,25.0,,6.6,6.60523205,,other,FCC+BCC+Sec.,,,,,,667.0,,,,,,165.2071989,,,,,,,,,,,,,,,,,,,,,,,,,,,,,,,,,,,,,,,,,,,,,,,,,,,,,,https://doi.org/10.1016/j.dib.2018.11.111,Data in Brief 21 (2018) 2664¡V2678,FCC + BCC + Im,,667,,
Al0.5CoCrCuFeNiTi2,,,,25.0,,6.5,6.531711732,,other,FCC+BCC+Sec.,,,,,,696.0,,,,,,163.4897491,,,,,,,,,,,,,,,,,,,,,,,,,,,,,,,,,,,,,,,,,,,,,,,,,,,,,,https://doi.org/10.1016/j.dib.2018.11.111,Data in Brief 21 (2018) 2664¡V2678,FCC + BCC + Im,,696,,
Al0.5CoCrCuFeNiV,VAM,,C,,,,7.361923855,,other,FCC+BCC+Sec.,,,,,,640,,,,,,178.3888773,,,,,,,,,,,,,,,,,,,,,,,,,,,,,,,,,,,,,,,,,,,,,,,,,,,,,,,Paper_Collection_7_element,FCC + BCC + σ,,640,,
Al0.5CoCrCuFeNiV0.2,,,,25.0,,7.6,7.56136684,,FCC,FCC,,,,,,204.0,,,,,,186.4990569,,,,,,,,,,,,,,,,,,,,,,,,,,,,,,,,,,,,,,,,,,,,,,,,,,,,,,https://doi.org/10.1016/j.dib.2018.11.111,Data in Brief 21 (2018) 2664¡V2678,FCC,,204,0,
Al0.5CoCrCuFeNiV0.2,VAM,,C,,,,7.56136684,,FCC,FCC,,,,,,,,,,,,186.4990569,,,,,,,,,,,,,,,,,,,,,,,,,,,,,,,,,,,,,,,,,,,,,,,,,,,,,,,Paper_Collection_7_element,FCC,,,,
Al0.5CoCrCuFeNiV0.4,,,,25.0,,7.5,7.505720031,,other,FCC+BCC,,,,,,231.0,,,,,,184.2362267,,,,,,,,,,,,,,,,,,,,,,,,,,,,,,,,,,,,,,,,,,,,,,,,,,,,,,https://doi.org/10.1016/j.dib.2018.11.111,Data in Brief 21 (2018) 2664¡V2678,FCC + BCC,,231,0,
Al0.5CoCrCuFeNiV0.4,VAM,,C,,,,7.505720031,,other,FCC+BCC,,,,,,,,,,,,184.2362267,,,,,,,,,,,,,,,,,,,,,,,,,,,,,,,,,,,,,,,,,,,,,,,,,,,,,,,Paper_Collection_7_element,FCC + BCC,,,,
Al0.5CoCrCuFeNiV0.6,,,,25.0,,7.5,7.454217902,,other,FCC+BCC+Sec.,,,,,,328.0,,,,,,182.1419364,,,,,,,,,,,,,,,,,,,,,,,,,,,,,,,,,,,,,,,,,,,,,,,,,,,,,,https://doi.org/10.1016/j.dib.2018.11.111,Data in Brief 21 (2018) 2664¡V2678,FCC + BCC + Im,,328,,
Al0.5CoCrCuFeNiV0.6,VAM,,C,,,,7.454217902,,other,FCC+BCC+Sec.,,,,,,,,,,,,182.1419364,,,,,,,,,,,,,,,,,,,,,,,,,,,,,,,,,,,,,,,,,,,,,,,,,,,,,,,Paper_Collection_7_element,FCC + BCC + σ,,,,
Al0.5CoCrCuFeNiV0.8,,,,25.0,,7.4,7.406414023,,other,FCC+BCC+Sec.,,,,,,447.0,,,,,,180.1980322,,,,,,,,,,,,,,,,,,,,,,,,,,,,,,,,,,,,,,,,,,,,,,,,,,,,,,https://doi.org/10.1016/j.dib.2018.11.111,Data in Brief 21 (2018) 2664¡V2678,FCC + BCC + Im,,447,,
Al0.5CoCrCuFeNiV0.8,VAM,,C,,,,7.406414023,,other,FCC+BCC+Sec.,,,,,,,,,,,,180.1980322,,,,,,,,,,,,,,,,,,,,,,,,,,,,,,,,,,,,,,,,,,,,,,,,,,,,,,,Paper_Collection_7_element,FCC + BCC + σ,,,,
Al0.5CoCrCuFeNiV1.0,,,,25.0,,7.4,7.361923855,,other,FCC+BCC+Sec.,,,,,,639.0,,,,,,178.3888773,,,,,,,,,,,,,,,,,,,,,,,,,,,,,,,,,,,,,,,,,,,,,,,,,,,,,,https://doi.org/10.1016/j.dib.2018.11.111,Data in Brief 21 (2018) 2664¡V2678,FCC + BCC + Im,,639,,
Al0.5CoCrCuFeNiV1.2,,,,25.0,,7.3,7.320414388,,BCC,BCC,,,,,,579.0,,,,,,176.7009301,,,,,,,,,,,,,,,,,,,,,,,,,,,,,,,,,,,,,,,,,,,,,,,,,,,,,,https://doi.org/10.1016/j.dib.2018.11.111,Data in Brief 21 (2018) 2664¡V2678,BCC,,579,0,
Al0.5CoCrCuFeNiV1.2,VAM,,C,,,,7.320414388,,other,FCC+BCC,,,,,,576,,,,,,176.7009301,,,,,,,,,,,,,,,,,,,,,,,,,,,,,,,,,,,,,,,,,,,,,,,,,,,,,,,Paper_Collection_7_element,FCC + BCC,,576,,
Al0.5CoCrCuFeNiV1.4,,,,25.0,,7.3,7.281595783,,BCC,BCC,,,,,,577.0,,,,,,175.1224045,,,,,,,,,,,,,,,,,,,,,,,,,,,,,,,,,,,,,,,,,,,,,,,,,,,,,,https://doi.org/10.1016/j.dib.2018.11.111,Data in Brief 21 (2018) 2664¡V2678,BCC,,577,0,
Al0.5CoCrCuFeNiV1.4,VAM,,C,,,,7.281595783,,other,FCC+BCC,,,,,,,,,,,,175.1224045,,,,,,,,,,,,,,,,,,,,,,,,,,,,,,,,,,,,,,,,,,,,,,,,,,,,,,,Paper_Collection_7_element,FCC + BCC,,,,
Al0.5CoCrCuFeNiV1.6,,,,25.0,,7.2,7.245214601,,BCC,BCC,,,,,,594.0,,,,,,173.6429946,,,,,,,,,,,,,,,,,,,,,,,,,,,,,,,,,,,,,,,,,,,,,,,,,,,,,,https://doi.org/10.1016/j.dib.2018.11.111,Data in Brief 21 (2018) 2664¡V2678,BCC,,594,0,
Al0.5CoCrCuFeNiV1.6,VAM,,C,,,,7.245214601,,other,FCC+BCC,,,,,,,,,,,,173.6429946,,,,,,,,,,,,,,,,,,,,,,,,,,,,,,,,,,,,,,,,,,,,,,,,,,,,,,,Paper_Collection_7_element,FCC + BCC,,,,
Al0.5CoCrCuFeNiV1.8,,,,25.0,,7.2,7.211048262,,BCC,BCC,,,,,,597.0,,,,,,172.2536494,,,,,,,,,,,,,,,,,,,,,,,,,,,,,,,,,,,,,,,,,,,,,,,,,,,,,,https://doi.org/10.1016/j.dib.2018.11.111,Data in Brief 21 (2018) 2664¡V2678,BCC,,597,0,
Al0.5CoCrCuFeNiV1.8,VAM,,C,,,,7.211048262,,other,FCC+BCC,,,,,,,,,,,,172.2536494,,,,,,,,,,,,,,,,,,,,,,,,,,,,,,,,,,,,,,,,,,,,,,,,,,,,,,,Paper_Collection_7_element,FCC + BCC,,,,
Al0.5CoCrCuFeNiV2,VAM,,C,,,,7.178900485,,other,FCC+BCC,,,,,,,,,,,,170.9463874,,,,,,,,,,,,,,,,,,,,,,,,,,,,,,,,,,,,,,,,,,,,,,,,,,,,,,,Paper_Collection_7_element,FCC + BCC,,,,
Al0.5CoCrCuFeNiV2.0,,,,25.0,,7.2,7.178900485,,BCC,BCC,,,,,,587.0,,,,,,170.9463874,,,,,,,,,,,,,,,,,,,,,,,,,,,,,,,,,,,,,,,,,,,,,,,,,,,,,,https://doi.org/10.1016/j.dib.2018.11.111,Data in Brief 21 (2018) 2664¡V2678,BCC,,587,0,
Al0.5CoCrFeMo0.5Ni,,,,25.0,,7.7,7.698644065,,other,FCC+Sec.,,,,,,425.0,,,,,,217.821304,,,,,,,,,,,,,,,,,,,,,,,,,,,,,,,,,,,,,,,,,,,,,,,,,,,,,,https://doi.org/10.1016/j.dib.2018.11.111,Data in Brief 21 (2018) 2664¡V2678,FCC + Im,,425,,
Al0.5CoCrFeMo0.5Ni,VAM,,C,,,,7.698644065,,other,FCC+Sec.,,,,,,440,,,,,,217.821304,,,,,,,,,,,,,,,,,,,,,,,,,,,,,,,,,,,,,,,,,,,,,,,,,,,,,,,Paper_Collection_6_element,FCC + σ,,440,,
Al0.5CoCrFeMoNi,VAM,,C,,,,7.981374268,,other,FCC+Sec.,,,,,,,,,,,,230.2480934,,,,,,,,,,,,,,,,,,,,,,,,,,,,,,,,,,,,,,,,,,,,,,,,,,,,,,,Paper_Collection_6_element,FCC + σ,,,,
Al0.5CoCrFeNi,,,,25.0,,7.3,7.334513944,,other,FCC+BCC,,,,,,159.0,,,,,,201.8167587,,,,,,,,,,,,,,,,,,,,,,,,,,,,,,,,,,,,,,,,,,,,,,,,,,,,,,https://doi.org/10.1016/j.dib.2018.11.111,Data in Brief 21 (2018) 2664¡V2678,FCC + BCC,,159,0,
Al0.5CoCrFeNi,,,,25.0,,7.3,7.334513944,,other,FCC+BCC,,,,,,209.0,,,,,,201.8167587,,,,,,,,,,,,,,,,,,,,,,,,,,,,,,,,,,,,,,,,,,,,,,,,,,,,,,https://doi.org/10.1016/j.dib.2018.11.111,Data in Brief 21 (2018) 2664¡V2678,FCC + BCC,,209,0,
Al0.5CoCrFeNi,VAM,,C,,,,7.334513944,,FCC,FCC,,,,,,247.0,,,,,,201.8167587,,,,,,,,,,,,,,,,,,,,,,,,,,,,,,,,,,,,,,,,,,,,,,,,,,,,,,,Paper_Collection_5_element,FCC,,247,,
Al0.5CoCrFeNi,"VAM + Aged, 350℃/24h",,C,,,,7.334513944,,other,FCC+BCC,,,,,,285.0,,,,,,201.8167587,,,,,,,,,,,,,,,,,,,,,,,,,,,,,,,,,,,,,,,,,,,,,,,,,,,,,,,Paper_Collection_5_element,FCC + BCC,,285,,
Al0.5CoCrFeNi,"VAM + Aged, 500℃/24h",,C,,,,7.334513944,,other,FCC+BCC,,,,,,275.0,,,,,,201.8167587,,,,,,,,,,,,,,,,,,,,,,,,,,,,,,,,,,,,,,,,,,,,,,,,,,,,,,,Paper_Collection_5_element,FCC + BCC,,275,,
Al0.5CoCrFeNi,"VAM + Aged, 650℃/24h",,C,,,,7.334513944,,other,FCC+BCC,,,,,,275.0,,,,,,201.8167587,,,,,,,,,,,,,,,,,,,,,,,,,,,,,,,,,,,,,,,,,,,,,,,,,,,,,,,Paper_Collection_5_element,FCC + BCC,,275,,
Al0.5CoCrFeNi,"VAM + Aged, 800℃/24h",,C,,,,7.334513944,,other,FCC+BCC,,,,,,285.0,,,,,,201.8167587,,,,,,,,,,,,,,,,,,,,,,,,,,,,,,,,,,,,,,,,,,,,,,,,,,,,,,,Paper_Collection_5_element,FCC + BCC,,285,,
Al0.5CoCrFeNi,"VAM + Aged, 950℃/24h",,C,,,,7.334513944,,other,FCC+BCC,,,,,,256.0,,,,,,201.8167587,,,,,,,,,,,,,,,,,,,,,,,,,,,,,,,,,,,,,,,,,,,,,,,,,,,,,,,Paper_Collection_5_element,FCC + BCC,,256,,
Al0.5CoCrFeNi,"VAM + Aged, 900℃/2h",,C,,,,7.334513944,,other,FCC+B2+Sec.,,,,,,,,,,,,201.8167587,,,,,,,,,,,,,,,,,,,,,,,,,,,,,,,,,,,,,,,,,,,,,,,,,,,,,,,Paper_Collection_5_element,FCC + B2 + A2,,,,
Al0.5CoCrFeNi,VAM + 1100℃/24h/WQ,,C,,,,7.334513944,,other,FCC+BCC,,,,,,,,,,,,201.8167587,,,,,,,,,,,,,,,,,,,,,,,,,,,,,,,,,,,,,,,,,,,,,,,,,,,,,,,Paper_Collection_5_element,FCC + BCC,,,,
Al0.5CoCrFeNi1.5,VAM,,C,,,,7.478889597,,other,FCC+BCC,,,,,,159 ± 2,,,,,,201.6498955,,,,,,,,,,,,,,,,,,,,,,,,,,,,,,,,,,,,,,,,,,,,,,,,,,,,,,,Paper_Collection_5_element,FCC + BCC,,159?2,,
Al0.5CoCrFeNi1.5,"VAM + Homogenized, 1100℃/24h",,,,,,,,,,,,,,,209 ± 12,,,,,,,,,,,,,,,,,,,,,,,,,,,,,,,,,,,,,,,,,,,,,,,,,,,,,,,,,,,,,Paper_Collection_5_element,FCC + BCC,,,,
Al0.5CoCrFeNi1.5,"VAM + Homogenized, 1100℃/24h + CR50%",,,,,,,,,,,,,,,368 ± 4,,,,,,,,,,,,,,,,,,,,,,,,,,,,,,,,,,,,,,,,,,,,,,,,,,,,,,,,,,,,,Paper_Collection_5_element,FCC + BCC,,,,
Al0.5CoCrFeNi1.6,OTHER,,C,,,,7.504639632,,other,FCC+BCC,,,,,,209.0,,,,,,201.6201347,,,,,,,,,,,,,,,,,,,,,,,,,,,,,,,,,,,,,,,,,,,,,,,,,,,,,,,Paper_Collection_5_element,FCC + BCC,,209?12,,
Al0.5CoCrFeNi1.7,OTHER,,C,,,,7.529477168,,other,FCC+BCC,,,,,,368.0,,,,,,201.5914285,,,,,,,,,,,,,,,,,,,,,,,,,,,,,,,,,,,,,,,,,,,,,,,,,,,,,,,Paper_Collection_5_element,FCC + BCC,,368?4,,
Al0.5CoCrFeNiTi,,,C,25.0,,6.6,6.63640593,,other,BCC+Sec.,,,,,,,,1600.0,,242.4242424,,180.6901897,,,10.0,,,,,,,,,,,,,,,,,,,,,,,,,,,,,,,,,,,,,,,,,,,,,,,,,,,https://doi.org/10.1016/j.dib.2018.11.111,Data in Brief 21 (2018) 2664¡V2678,BCC + Im,,,0,
Al0.5CoCrFeNiTi,VAM,,C,,,,6.63640593,,other,FCC+Sec.,,,,,,,,,,,,180.6901897,,,,,,,,,,,,,,,,,,,,,,,,,,,,,,,,,,,,,,,,,,,,,,,,,,,,,,,Paper_Collection_6_element,FCC + σ + CoTi2 + FeTi,,,,
Al0.5CoCrFeNiTi,VAM + 1000℃/2h,,C,,,,6.63640593,,other,FCC+Sec.,,,,,,,,,,,,180.6901897,,,,,,,,,,,,,,,,,,,,,,,,,,,,,,,,,,,,,,,,,,,,,,,,,,,,,,,Paper_Collection_6_element,FCC + σ + CoTi2 + FeTi,,,,
Al0.5CoCrNiTi0.5,VAM,,C,,,,6.720122178,,other,FCC+BCC+B2+Sec.,,,,,,743.0,,,,,,184.8854268,,,,,,,,,,,,,,,,,,,,,,,,,,,,,,,,,,,,,,,,,,,,,,,,,,,,,,,Paper_Collection_5_element,FCC + BCC + B2 + σ,,743,,
Al0.5CoCrNiTi0.5,VAM + 500℃/24h,,C,,,,6.720122178,,other,FCC+BCC+B2+Sec.,,,,,,,,,,,,184.8854268,,,,,,,,,,,,,,,,,,,,,,,,,,,,,,,,,,,,,,,,,,,,,,,,,,,,,,,Paper_Collection_5_element,FCC + BCC + B2 + σ,,,,
Al0.5CoCrNiTi0.5,VAM + 700℃/24h,,C,,,,6.720122178,,other,FCC+BCC+B2+Sec.,,,,,,820.0,,,,,,184.8854268,,,,,,,,,,,,,,,,,,,,,,,,,,,,,,,,,,,,,,,,,,,,,,,,,,,,,,,Paper_Collection_5_element,FCC + BCC + B2 + σ,,820,,
Al0.5CoCrNiTi0.5,VAM + 800℃/24h,,C,,,,6.720122178,,other,FCC+BCC+B2+Sec.,,,,,,,,,,,,184.8854268,,,,,,,,,,,,,,,,,,,,,,,,,,,,,,,,,,,,,,,,,,,,,,,,,,,,,,,Paper_Collection_5_element,FCC + BCC + B2 + σ,,,,
Al0.5CoCrNiTi0.5,VAM + 1100℃/24h,,C,,,,6.720122178,,other,FCC+B2+Sec.,,,,,,744.0,,,,,,184.8854268,,,,,,,,,,,,,,,,,,,,,,,,,,,,,,,,,,,,,,,,,,,,,,,,,,,,,,,Paper_Collection_5_element,FCC + B2 + σ,,744,,
Al0.5CoCrNiTi0.5,VAM + 1200℃/24h,,C,,,,6.720122178,,other,FCC+BCC+B2,,,,,,,,,,,,184.8854268,,,,,,,,,,,,,,,,,,,,,,,,,,,,,,,,,,,,,,,,,,,,,,,,,,,,,,,Paper_Collection_5_element,FCC + BCC + B2,,,,
Al0.5CoFeNi,,,C,25.0,,7.4,7.375241195,,other,FCC+BCC,,,,,,212.0,346.0,,,,,179.8035503,,,,,,,,,,,,,,,,,,,,,,,,,,,,,,,,,,,,,,,,,,,,,,,,,,,,,,https://doi.org/10.1016/j.dib.2018.11.111,Data in Brief 21 (2018) 2664¡V2678,FCC + BCC,,212,0,
Al0.5CoFeNiSi0.5,VAM,,C,,,,6.405516708,,BCC,BCC,,,,,,,,,,,,154.2839388,,,,,,,,,,,,,,,,,,,,,,,,,,,,,,,,,,,,,,,,,,,,,,,,,,,,,,,Paper_Collection_5_element,BCC,,,,
Al0.5Cr0.5Cu0.5Fe0.5Ni1,,,,25.0,,,7.1,,other,FCC+BCC,,,,,,,,,,,,,,,,,,,,,,,,,,,,,,,,,,,,,,,,,,,,,,,,,,,,,,,,,,,,,,,,,,10.1063/1.3587228,,,,,,
Al0.5Cr0.5Fe0.5Ni1,CAST,,T,25.0,,,6.7,,other,FCC+BCC+B2,,,,,,,774.0,1357.0,,202.5373134,,,,,6.4,,,,,,,,,,,,,,,,,,,,,,,,,,,,,,,,,,,,,,,,,,,,,,,,,,,10.1016/j.jallcom.2018.08.176,,,,,,
Al0.5Cr0.5Fe1Ni1,CAST,,C,25.0,,,6.9,,other,BCC+B2,,,,,,,,,,,,,,,17.0,,,,,,,,,,,,,,,,,,,,,,,,,,,,,,,,,,,,,,,,,,,,,,,,,,,10.1016/j.matlet.2016.01.096,,,,,,
Al0.5Cr1Cu1Fe1Ni1,CAST,,,,,,7.4,,FCC,FCC,,,,,,226.0,,,,,,185.0,,,,,,,,,,,,,,,,,,,,,,,,,,,,,,,,,,,,,,,,,,,,,,,,,,,,,,10.1007/s11665-018-3822-8,,,,226,,
Al0.5Cr1Cu1Fe1Ni1,WROUGHT,,,,,,7.4,,FCC,FCC,,,,,,287.0,,,,,,185.0,,,,,,,,,,,,,,,,,,,,,,,,,,,,,,,,,,,,,,,,,,,,,,,,,,,,,,10.1007/s11665-018-3822-8,,,,287,,
Al0.5Cr1Fe1Mn1Ni1,CAST,,C,25.0,,,7.1,,other,BCC+B2,,,,,,353.0,1091.0,,,,,,,,50.0,,,,,,,,,,,,,,,,,,,,,,,,,,,,,,,,,,,,,,,,,,,,,,,,,,,10.1016/j.msea.2019.04.104,,,Elongation>50,353,,
Al0.5CrCuFeNi2,VAM,,C,,,,7.631019169,,FCC,FCC,,,,,,235.0,,,,,,187.4137844,,,,,,,,,,,,,,,,,,,,,,,,,,,,,,,,,,,,,,,,,,,,,,,,,,,,,,,Paper_Collection_5_element,FCC,,235,,
Al0.5CrCuFeNi2,VAM,,C,23.0,,,7.631019169,,FCC,FCC,,,,,,218.0,363.0,500.0,,65.52204744,,187.4137844,,,16.1,,,,,,,,,,,,,,,,,,,,,,,,,,,,,,,,,,,,,,,,,,,,,,,,,,,,Paper_Collection_5_element,FCC,,218,,
Al0.5CrCuFeNi2,VAM + CR 43%,,C,,,,7.631019169,,FCC,FCC,,,,,,382.0,,,,,,187.4137844,,,,,,,,,,,,,,,,,,,,,,,,,,,,,,,,,,,,,,,,,,,,,,,,,,,,,,,Paper_Collection_5_element,FCC,,382,,
Al0.5CrCuFeNi2,VAM + CR 43% + 700℃/24h,,C,23.0,,,7.631019169,,other,FCC+BCC+Sec.,,,,,,419.0,1085.0,1362.0,,178.4820572,,187.4137844,,,4.2,,,,,,,,,,,,,,,,,,,,,,,,,,,,,,,,,,,,,,,,,,,,,,,,,,,,Paper_Collection_5_element,FCC + BCC + σ,,419,,
Al0.5CrCuFeNi2,VAM + CR 43% + 900℃/24h,,C,23.0,,,7.631019169,,other,FCC+BCC+Sec.,,,,,,380.0,704.0,1088.0,,142.5759752,,187.4137844,,,5.6,,,,,,,,,,,,,,,,,,,,,,,,,,,,,,,,,,,,,,,,,,,,,,,,,,,,Paper_Collection_5_element,FCC + BCC + σ,,380,,
Al0.5CrCuFeNi2,VAM + CR 43% + 1100℃/24h,,C,23.0,,,7.631019169,,other,FCC+Sec.,,,,,,305.0,360.0,639.0,,83.73717663,,187.4137844,,,3.4,,,,,,,,,,,,,,,,,,,,,,,,,,,,,,,,,,,,,,,,,,,,,,,,,,,,Paper_Collection_5_element,FCC + σ,,305,,
Al0.5CrCuFeNi2,,,C,,,,7.631019169,,FCC,FCC,,,,,,,,,,,,187.4137844,,,,,,,,,,,,,,,,,,,,,,,,,,,,,,,,,,,,,,,,,,,,,,,,,,,,,,,Paper_Collection_5_element,FCC,,,,
Al0.5CrFe1.5MnNi0.5,,,,25.0,,7.0,6.969236476,,BCC,BCC,,,,,,396.0,,,,,,200.6999403,,,,,,,,,,,,,,,,,,,,,,,,,,,,,,,,,,,,,,,,,,,,,,,,,,,,,,https://doi.org/10.1016/j.dib.2018.11.111,Data in Brief 21 (2018) 2664¡V2678,BCC,,396,0,
Al0.5CrFe1.5MnNi0.5,VAM,,C,,,,6.969236476,,BCC,BCC,,,,,,,,,,,,200.6999403,,,,,,,,,,,,,,,,,,,,,,,,,,,,,,,,,,,,,,,,,,,,,,,,,,,,,,,Paper_Collection_5_element,BCC,,,,
Al0.5CrFe1.5MnNi0.5,"VAM + Aged, 700℃/20h",,C,,,,6.969236476,,other,BCC+Sec.,,,,,,,,,,,,200.6999403,,,,,,,,,,,,,,,,,,,,,,,,,,,,,,,,,,,,,,,,,,,,,,,,,,,,,,,Paper_Collection_5_element,BCC+ σ,,,,
Al0.5CrFe1.5MnNi0.5,VAM,,C,,,,6.969236476,,other,BCC+BCC+B2,,,,,,396 ± 7,,,,,,200.6999403,,,,,,,,,,,,,,,,,,,,,,,,,,,,,,,,,,,,,,,,,,,,,,,,,,,,,,,Paper_Collection_5_element,BCC1 + BCC2 + B2,,396?7,,
Al0.5CrFe1.5MnNi0.5,"VAM + Forged, 1200℃/50%",,C,,,,6.969236476,,other,BCC+BCC+B2,,,,,,428 ± 6,,,,,,200.6999403,,,,,,,,,,,,,,,,,,,,,,,,,,,,,,,,,,,,,,,,,,,,,,,,,,,,,,,Paper_Collection_5_element,BCC1 + BCC2 + B2,,428?6,,
Al0.5CrFe1.5MnNi0.5,"VAM + Forged, 1200℃/50% + 1100℃/6h/AC",,C,,,,6.969236476,,other,BCC+BCC+B2,,,,,,394 ± 10,,,,,,200.6999403,,,,,,,,,,,,,,,,,,,,,,,,,,,,,,,,,,,,,,,,,,,,,,,,,,,,,,,Paper_Collection_5_element,BCC1 + BCC2 + B2,,394?10,,
Al0.5CrFe1.5MnNi0.5,"VAM + Forged, 1200℃/50% + 1100℃/6h/AC+ HR, 300℃/10%",,C,,,,6.969236476,,other,BCC+BCC+B2,,,,,,428 ± 8,,,,,,200.6999403,,,,,,,,,,,,,,,,,,,,,,,,,,,,,,,,,,,,,,,,,,,,,,,,,,,,,,,Paper_Collection_5_element,BCC1 + BCC2 + B2,,428?8,,
Al0.5CrFe1.5MnNi0.5,"VAM + Forged, 1200℃/50% + 1100℃/6h/AC+ HR, 300℃/30%",,C,,,,6.969236476,,other,BCC+BCC+B2,,,,,,457 ± 11,,,,,,200.6999403,,,,,,,,,,,,,,,,,,,,,,,,,,,,,,,,,,,,,,,,,,,,,,,,,,,,,,,Paper_Collection_5_element,BCC1 + BCC2 + B2,,457?11,,
Al0.5CrFe1.5MnNi0.5,"VAM + Forged, 1200℃/50% + 1100℃/6h/AC+ HR, 300℃/50%",,C,,,,6.969236476,,other,BCC+BCC+B2,,,,,,464 ± 14,,,,,,200.6999403,,,,,,,,,,,,,,,,,,,,,,,,,,,,,,,,,,,,,,,,,,,,,,,,,,,,,,,Paper_Collection_5_element,BCC1 + BCC2 + B2,,464?14,,
Al0.5CrFe1.5MnNi0.5,"VAM + Forged, 1200℃/50% + 1100℃/6h/AC+ HR, 300℃/80%",,C,,,,6.969236476,,other,BCC+BCC+B2,,,,,,480 ± 6,,,,,,200.6999403,,,,,,,,,,,,,,,,,,,,,,,,,,,,,,,,,,,,,,,,,,,,,,,,,,,,,,,Paper_Collection_5_element,BCC1 + BCC2 + B2,,480?6,,
Al0.5CrFe1.5MnNi0.5,"VAM + Aged, 700℃/20h",,C,,,,6.969236476,,other,BCC+Sec.,,,,,,788,,,,,,200.6999403,,,,,,,,,,,,,,,,,,,,,,,,,,,,,,,,,,,,,,,,,,,,,,,,,,,,,,,Paper_Collection_5_element,BCC + σ,,788,,
Al0.5CrFe1.5MnNi0.5,"VAM + Homogenized, 1100℃/2h/FC",,C,,,,6.969236476,,BCC,BCC,,,,,,,,,,,,200.6999403,,,,,,,,,,,,,,,,,,,,,,,,,,,,,,,,,,,,,,,,,,,,,,,,,,,,,,,Paper_Collection_5_element,BCC,,,,
Al0.5CrFe1.5MnNi0.5,VAM,,C,,,,6.969236476,,BCC,BCC,,,,,,,,,,,,200.6999403,,,,,,,,,,,,,,,,,,,,,,,,,,,,,,,,,,,,,,,,,,,,,,,,,,,,,,,Paper_Collection_5_element,BCC,,,,
Al0.5CrFe1.5MnNi0.6,OTHER,,C,,,,7.006598212,,BCC,BCC,,,,,,,,,,,,200.6864409,,,,,,,,,,,,,,,,,,,,,,,,,,,,,,,,,,,,,,,,,,,,,,,,,,,,,,,Paper_Collection_5_element,BCC,,,,
Al0.5CrFeNiTi0.5,VAM,,C,23.0,,,6.530860368,,other,Other+B2,,,,,,,1880.0,3475.0,,532.0891589,,185.6637848,,,40.0,,,,,,,,,,,,,,,,,,,,,,,,,,,,,,,,,,,,,,,,,,,,,,,,,,,,Paper_Collection_5_element,A2 + B2,,,,
Al0.5CrMoNbTiZr0.5,ANNEAL,,C,25.0,,6.96,6.943746243,,other,BCC+Laves,,,,,,,1784.633,,,,,165.7268916,,,1.8,1.8,,,,,,,,,,,,,,,,,,,,,,,,,,,,,,,,,,,,,,,,,,,,,,,,,,,Prof.Yeh-RHEA,,,,,
Al0.5CrNbTi2V0.5,ANNEAL,,C,25.0,,5.76,5.764907202,,other,BCC+Laves,,,,,,,1340.0,,,,,134.1294845,,,18.0,18.0,,,,,,,,,,,,,,,,,,,,,,,,,,,,,,,,,,,,,,,,,,,,,,,,,,,Prof.Yeh-RHEA,-,,,,
Al0.5Hf1Nb1Ta1Ti1Zr1,CAST,,C,25.0,,,9.3,,BCC,BCC,,,,,,396.0,1302.0,,,,97.0,104.0,,,46.0,,,,,,,,,,,,,,,,,,,,,,,,,,,,,,,,,,,,,,,,,,,,,,,,,,,10.1016/j.jallcom.2014.11.064,,,,396,97,
Al0.5HfNbTaTiZr,,,C,25.0,,9.3,9.338160378,,BCC,BCC,,,,,,396.0,1302.0,,,,107.0,104.0625193,,,46.0,,,,,,,,,,,,,,,,,,,,,,,,,,,,,,,,,,,,,,,,,,,,,,,,,,,https://doi.org/10.1016/j.dib.2018.11.111,Data in Brief 21 (2018) 2664¡V2678,BCC,,396,107,
Al0.5HfNbTaTiZr,CAST,,C,25.0,,9.34,9.338160378,,BCC,BCC,,,,,,396.0,1302.0,,,,97.0,104.0625193,,,46.0,46.0,,,,,,,,,,,,,,,,,,,,,,,,,,,,,,,,,,,,,,,,,,,,,,,,,,,Prof.Yeh-RHEA,,,396,97,
Al0.5Mo0.5Nb1Ta0.5Ti1Zr1,OTHER,,C,1000.0,,,7.6,,other,BCC+B2,,,,,,,579.0,646.0,,85.0,,,,,,,,,,,,,,,,,,,,,,,,,,,,,,,,,,,,,,,,,,,,,,,,,,,,,,,,10.1016/j.matdes.2017.11.033,,,,,,
Al0.5Mo0.5Nb1Ta0.5Ti1Zr1,OTHER,,C,25.0,,,7.6,,other,BCC+B2,,,,,,,2350.0,2460.0,,323.6842105,,,,,,,,,,,,,,,,,,,,,,,,,,,,,,,,,,,,,,,,,,,,,,,,,,,,,,,,10.1016/j.matdes.2017.11.033,,,,,,
Al0.5Mo0.5NbTa0.5TiZr,OTHER,,C,25.0,,8.1,7.58684101,,other,BCC+B2,,,,,,,2350.0,,,,,123.0473273,,,3.2,1.2,,,,,,,,,,,,,,,,,,,,,,,,,,,,,,,,,,,,,,,,,,,,,,,,,,,Prof.Yeh-RHEA,-,,,,
Al0.5Mo1Nb1Ti1V1,CAST,,C,25.0,,,6.8,,BCC,BCC,,,,,,487.0,1625.0,1800.0,,264.7058824,,156.0,,,11.0,,,,,,,,,,,,,,,,,,,,,,,,,,,,,,,,,,,,,,,,,,,,,,,,,,,10.3390/e16020870,,,,487,,
Al0.5MoNbTiV,,,C,25.0,,6.8,6.817877503,,BCC,BCC,,,,,,487.0,1625.0,,,,,155.5890876,,,11.0,,,,,,,,,,,,,,,,,,,,,,,,,,,,,,,,,,,,,,,,,,,,,,,,,,,https://doi.org/10.1016/j.dib.2018.11.111,Data in Brief 21 (2018) 2664¡V2678,BCC,,487,0,
Al0.5MoNbTiV,CAST,,C,25.0,,6.8,6.817877503,,BCC,BCC,,,,,,487.0,1625.0,,,,158.0,155.5890876,,,11.0,11.0,,,,,,,,,,,,,,,,,,,,,,,,,,,,,,,,,,,,,,,,,,,,,,,,,,,Prof.Yeh-RHEA,,,487,158,
Al0.5Nb1Ta0.5Ti1Zr1,WROUGHT,,C,25.0,,,7.3,,other,BCC+HCP,,,,,,,1500.0,,,,,,,,6.0,,,,,,,,,,,,,,,,,,,,,,,,,,,,,,,,,,,,,,,,,,,,,,,,,,,10.1016/j.matlet.2019.03.075,,,,,,
Al0.5Nb1Ta0.5Ti1Zr1,POWDER,,,,,,7.3,,BCC,BCC,,,,,,,,,,,,102.0,,,,,,,,,,,,,,,,,,,,,,,,,,,,,,,,,,,,,,,,,,,,,,,,,,,,,,10.1016/j.matlet.2019.03.075,,,,,,
Al0.5Nb1Ta0.5Ti1Zr1,WROUGHT,,C,25.0,,,7.3,,other,BCC+HCP,,,,,,,1200.0,,,,,,,,8.0,,,,,,,,,,,,,,,,,,,,,,,,,,,,,,,,,,,,,,,,,,,,,,,,,,,10.1016/j.matlet.2019.03.075,,,,,,
Al0.5Nb1Ta0.5Ti1Zr1,WROUGHT,,C,25.0,,,7.3,,other,BCC+HCP,,,,,,,2100.0,,,,,,,,12.0,,,,,,,,,,,,,,,,,,,,,,,,,,,,,,,,,,,,,,,,,,,,,,,,,,,10.1016/j.matlet.2019.03.075,,,,,,
Al0.5Nb1Ta0.5Ti1Zr1,WROUGHT,,C,25.0,,,7.3,,other,BCC+HCP,,,,,,,1740.0,,,,,,,,20.0,,,,,,,,,,,,,,,,,,,,,,,,,,,,,,,,,,,,,,,,,,,,,,,,,,,10.1016/j.matlet.2019.03.075,,,,,,
Al0.5Nb1Ta0.5Ti1Zr1,WROUGHT,,C,25.0,,,7.3,,other,BCC+HCP,,,,,,,1630.0,,,,,,,,12.0,,,,,,,,,,,,,,,,,,,,,,,,,,,,,,,,,,,,,,,,,,,,,,,,,,,10.1016/j.matlet.2019.03.075,,,,,,
Al0.5Nb1Ta1Ti1V1,CAST,,C,25.0,,,8.5,,BCC,BCC,,,,,,,1014.0,,,,,127.0,,,,,,,,,,,,,,,,,,,,,,,,,,,,,,,,,,,,,,,,,,,,,,,,,,,,,,10.1016/j.proeng.2012.03.043,,,,,,
Al0.5NbTa0.8Ti1.5V0.2Zr,,,,25.0,,7.6,7.557222162,,BCC,BCC,,,,,,,2035.0,,,,,108.974285,,,5.0,,,,,,,,,,,,,,,,,,,,,,,,,,,,,,,,,,,,,,,,,,,,,,,,,,,https://doi.org/10.1016/j.dib.2018.11.111,Data in Brief 21 (2018) 2664¡V2678,BCC,,,,
Al0.5NbTa0.8Ti1.5V0.2Zr,,,,800.0,,7.6,7.557222162,,BCC,BCC,,,,,,,796.0,,,,,108.974285,,,50.0,,,,,,,,,,,,,,,,,,,,,,,,,,,,,,,,,,,,,,,,,,,,,,,,,,,https://doi.org/10.1016/j.dib.2018.11.111,Data in Brief 21 (2018) 2664¡V2678,BCC,Elongation>50,,,
Al0.5NbTa0.8Ti1.5V0.2Zr,,,,1000.0,,7.6,7.557222162,,BCC,BCC,,,,,,,220.0,,,,,108.974285,,,50.0,,,,,,,,,,,,,,,,,,,,,,,,,,,,,,,,,,,,,,,,,,,,,,,,,,,https://doi.org/10.1016/j.dib.2018.11.111,Data in Brief 21 (2018) 2664¡V2678,BCC,Elongation>50,,,
Al0.5NbTa0.8Ti1.5V0.2Zr,,,C,25.0,,7.6,7.557222162,,BCC,BCC,,,,,,530.0,2035.0,2105.0,,276.9736842,,108.974285,,,5.0,,,,,,,,,,,,,,,,,,,,,,,,,,,,,,,,,,,,,,,,,,,,,,,,,,,https://doi.org/10.1016/j.dib.2018.11.111,Data in Brief 21 (2018) 2664¡V2678,BCC,,530,0,
Al0.5NbTa0.8Ti1.5V0.2Zr,OTHER,,C,25.0,,7.42,7.557222162,,BCC,BCC,,,,,,530.0,2040.0,,,,,108.974285,,,4.5,1.7,,,,,,,,,,,,,,,,,,,,,,,,,,,,,,,,,,,,,,,,,,,,,,,,,,,Prof.Yeh-RHEA,-,,530,,
Al0.5NbTaTiV,,,C,25.0,,8.5,8.460857347,,BCC,BCC,,,,,,,1014.0,,,,127.0,127.1790096,,,,,,,,,,,,,,,,,,,,,,,,,,,,,,,,,,,,,,,,,,,,,,,,,,,,,,https://doi.org/10.1016/j.dib.2018.11.111,Data in Brief 21 (2018) 2664¡V2678,BCC,,,127,
Al0.62Co1Cr1Fe1Mn1Ni1,CAST,,T,25.0,,,7.2,,other,FCC+BCC,,,,,,405.0,833.0,,,,,,,,5.0,,,,,,,,,,,,,,,,,,,,,,,,,,,,,,,,,,,,,,,,,,,,,,,,,,,10.1016/j.actamat.2013.09.037,,,,405,,
Al0.62CoCrFeMnNi,,,T,25.0,,7.2,7.224271674,,other,FCC+BCC,,,,,,405.0,833.0,,,,,197.2888403,,,5.0,,,,,,,,,,,,,,,,,,,,,,,,,,,,,,,,,,,,,,,,,,,,,,,,,,,https://doi.org/10.1016/j.dib.2018.11.111,Data in Brief 21 (2018) 2664¡V2678,FCC + BCC,,405,0,
Al0.62CoCrFeMnNi,,,C,25.0,,7.225,7.224271674,,other,FCC+BCC,,,,,,404.5,832.5,,,,,197.2888403,,,7.0,,,,,,,,,,,,,,,,,,,,,,,,,,,,,,,,,,,,,,,,,,,,,,,,,,,,Prof.Yeh-3dtransitional,"{'Thermo-Calc TCHEA3 1000C': nan, 'FCC': 54.0, 'Cu-rich FCC': nan, 'BCC (FeCr-rich)': 7.0, 'BCC_B2 (NiAl-rich)': 39.0, 'Ni31Si12': nan, 'C14_Laves': nan, 'Sigma': nan, 'Cr3Si': nan, 'Mu phase': nan, 'M23C6': nan, 'M7C3': nan, 'Co2Si': nan, 'T6CuNiTi': nan, 'Graphite': nan}",,404 - 405  ,,
Al0.667C1Co0.667Cr0.667Fe0.667Ni0.667,CAST,,C,25.0,,,5.9,,other,BCC+Sec.,,,,,,,1255.0,2083.0,,353.0508475,73.0,,,,,6.0,,,,,,,,,,,,,,,,,,,,,,,,,,,,,,,,,,,,,,,,,,,,,,,,,,10.1016/j.jallcom.2010.10.047,,,,,73,
Al0.667Co0.667Cr0.667Fe0.667Mo0.333Ni1,CAST,,,25.0,,,7.2,,other,FCC+B2+Sec.,,,,,,586.0,,,,,,,,,,,,,,,,,,,,,,,,,,,,,,,,,,,,,,,,,,,,,,,,,,,,,,,,,,,,10.1016/j.intermet.2012.09.008,,,,586,,
Al0.667Co0.667Cr0.667Fe0.667Ni0.667Ti1,CAST,,C,25.0,,,6.1,,other,BCC+Sec.,,,,,,,2220.0,2720.0,,445.9016393,160.0,,,,6.6,5.0,,,,,,,,,,,,,,,,,,,,,,,,,,,,,,,,,,,,,,,,,,,,,,,,,,10.1063/1.2734517,,,,,160,
Al0.667Co0.667Cr0.667Fe1Mo0.333Ni0.667,CAST,,,25.0,,,7.2,,other,BCC+Sec.,,,,,,635.0,,,,,,,,,,,,,,,,,,,,,,,,,,,,,,,,,,,,,,,,,,,,,,,,,,,,,,,,,,,,10.1016/j.wear.2009.10.013,,,,635,,
Al0.667Co0.667Cu0.667Fe0.667Ni1,CAST,,C,25.0,,,7.2,,other,FCC+BCC+B2,,,,,,323.8,680.0,,,,,,,,35.9,,,,,,,,,,,,,,,,,,,,,,,,,,,,,,,,,,,,,,,,,,,,,,,,,,,10.1016/j.jmst.2018.12.014,,,,323.8,,
Al0.667Co0.833Cr0.833Fe0.833Ni0.833Ti1,CAST,,C,25.0,,,6.3,,other,BCC+B2+Laves,,,,,,856.9,1272.0,,,,,,,,3.15,,,,,,,,,,,,,,,,,,,,,,,,,,,,,,,,,,,,,,,,,,,,,,,,,,,10.1016/j.jallcom.2019.07.100,,,,856.9,,
