Repository: azuredg01/alloy-textualization

本專案用於將合金（Alloy）資料集轉換為可供 Transformer-based 模型
（如 RoBERTa、MatSciBERT）進行 **性質回歸（Regression）**
與 **結構分類（Classification）** 的訓練資料，
並透過 **HuggingFace Accelerate + Distributed Data Parallel (DDP)** 進行多 GPU 訓練。

## Pipeline
                                 Dataset
                               (CSV files)
                                    │
                                    ▼
        ┌──────────────────────────────────────────────────────────┐
        │               Step 1: **data_process.ipynb**             │
        │               - 資料清理                                 │
        │               - 欄位命名統一（PROPERTY: ...）             │

File: data/all_data/all_data_cleaned_0.csv (part 4 of 9)
FORMULA,Process Method,Measurement Method,Measuremet T (Â°C),Structure: Exp Density (g/cm^3),Structure: Calculated Density (g/cm^3),Structure: Microstructure,Mechanics: Hardness (HV),Mechanics: Yield strength (MPa),Mechanics: Ultra tensle strength (MPa),Mechanics: Exp Young modulus (GPa),Mechanics: Calculated Young modulus (GPa),Mechanics: Fracture Elongation (%),Mechanics: Plastic Elongation (%),Others: DOI,Others: Reference
Al1Nb1Ti1V1Zr0.25,ANNEAL,C,25.0,,5.6,B2+Sec.,,1360.0,1480.0,,,,,10.1016/j.msea.2017.08.019,
Al1Nb1Ti1V1Zr0.5,ANNEAL,C,600.0,,5.6,B2+Laves+Sec.,,1135.0,1425.0,,,,,10.1016/j.msea.2017.08.019,
Al1Nb1Ti1V1Zr0.5,ANNEAL,C,800.0,,5.6,B2+Laves+Sec.,,675.0,740.0,,,,,10.1016/j.msea.2017.08.019,
Al1Nb1Ti1V1Zr0.5,ANNEAL,C,25.0,,5.6,B2+Laves+Sec.,,1485.0,,,,,,10.1016/j.msea.2017.08.019,
Al1Nb1Ti1V1Zr0.5,,C,25.0,5.64,5.6,,,1480.0,,,,50.0,,10.1016/j.matlet.2015.08.099,
Al1Nb1Ti1V1Zr1,ANNEAL,C,600.0,,5.8,B2+Laves+Sec.,,1155.0,1385.0,,,,,10.1016/j.msea.2017.08.019,
Al1Nb1Ti1V1Zr1,ANNEAL,C,800.0,,5.8,B2+Laves+Sec.,,550.0,600.0,,,,,10.1016/j.msea.2017.08.019,
Al1Nb1Ti1V1Zr1,ANNEAL,C,25.0,,5.8,B2+Laves+Sec.,,1500.0,1675.0,,,,,10.1016/j.msea.2017.08.019,
Al1Nb1Ti1Zr1,,C,25.0,5.79,5.7,,539.6,1080.0,,,,8.6,,10.1179/1743284715Y.0000000032,
Al1Nb1Ti1Zr1,CAST,C,25.0,5.85,5.7,B2,422.0,1509.0,,,,17.8,,10.1080/02670836.2018.1446267,
Al1Nb1Ti1Zr1,ANNEAL,C,25.0,,5.7,B2+Sec.,418.0,1579.0,,,,5.9,,10.1080/02670836.2018.1446267,
Al2.0Co1Cr1Cu1Fe1,,,25.0,5.9,5.910257218,FCC+BCC,567.0,,,,150.3428274,,,https://doi.org/10.1016/j.dib.2018.11.111,Data in Brief 21 (2018) 2664¡V2678
Al2.0Co1Cr1Cu1Fe1Ni1,,C,25.0,6.275,6.271288576,FCC+BCC,560.0,1620.0,,,156.3263851,,,,Prof.Yeh-3dtransitional
Al2.2Cr1Cu1Fe1Ni2,VAM,C,,,6.149678236,Other+B2,575,,,,152.1543897,,,,Paper_Collection_5_element
Al2.3Co1Cr1Cu1Fe1,,,25.0,5.7,5.721679722,FCC+BCC,603.0,,,,145.6260274,,,https://doi.org/10.1016/j.dib.2018.11.111,Data in Brief 21 (2018) 2664¡V2678
Al2.3Co1Cr1Cu1Fe1Ni1,,,25.0,6.1,6.085478138,FCC+BCC,600.0,,,,151.8372335,,,https://doi.org/10.1016/j.dib.2018.11.111,Data in Brief 21 (2018) 2664¡V2678
Al2.5Co1Cr1Cu1Fe1,,,25.0,5.6,5.607799275,FCC+BCC,624.0,,,,142.7775895,,,https://doi.org/10.1016/j.dib.2018.11.111,Data in Brief 21 (2018) 2664¡V2678
Al2.5Co1Cr1Cu1Fe1Ni1,,,25.0,6.0,5.971980926,FCC+BCC,620.0,,,,149.0951583,,,https://doi.org/10.1016/j.dib.2018.11.111,Data in Brief 21 (2018) 2664¡V2678
Al2.5Co1Cr1Cu1Fe1Ni1,Mechanical alloying,C,,,5.971980926,B2,,,,,149.0951583,,,,Paper_Collection_6_element
Al2.5Co1Cr1Fe1Ni1,,,25.0,5.6,5.570968838,BCC,487.0,,,,151.6772537,,,https://doi.org/10.1016/j.dib.2018.11.111,Data in Brief 21 (2018) 2664¡V2678
Al2.5Co1Cr1Fe1Ni1,VAM,C,,,5.570968838,BCC,487.0,,,,151.6772537,,,,Paper_Collection_5_element
Al2.5Co1Cr1Fe1Ni1,VAM,C,,,5.570968838,B2,,,,,151.6772537,,,,Paper_Collection_5_element
Al2.5Cr1Cu1Fe1Ni2,VAM,C,,,5.975972932,Other+B2,596,,,,148.0197953,,,,Paper_Collection_5_element
Al2.8Co1Cr1Cu1Fe1,,,25.0,5.5,5.452203263,BCC,657.0,,,,138.8857398,,,https://doi.org/10.1016/j.dib.2018.11.111,Data in Brief 21 (2018) 2664¡V2678
Al2.8Co1Cr1Cu1Fe1Ni1,,,25.0,5.8,5.815313496,BCC,650.0,,,,145.3100973,,,https://doi.org/10.1016/j.dib.2018.11.111,Data in Brief 21 (2018) 2664¡V2678
Al20Co25Cr25Ni25Si5,VAM,C,,,6.369329684,BCC+B2+Sec.,,,,,174.8289431,,,,Paper_Collection_5_element
Al21Co4Cr4Ni63Ta4W4,VAM,C,,,8.092861637,Other+BCC+B2,494,,,,177.1798176,,,,Paper_Collection_6_element
Al22.5Cu20Fe15Ni20Ti22.5,,C,25.0,5.9,5.879319466,FCC,516.0,980.0,1326.0,140.0,131.1704646,7.0,,https://doi.org/10.1016/j.dib.2018.11.111,Data in Brief 21 (2018) 2664¡V2678
Al2Co1Cr1Cu1Fe1Ni1,,,1000.0,6.3,6.271288576,BCC,,116.0,,,156.3263851,,,https://doi.org/10.1016/j.dib.2018.11.111,Data in Brief 21 (2018) 2664¡V2678
Al2Co1Cr1Cu1Fe1Ni1,,,1100.0,6.3,6.271288576,BCC,,79.0,,,156.3263851,,,https://doi.org/10.1016/j.dib.2018.11.111,Data in Brief 21 (2018) 2664¡V2678
Al2Co1Cr1Cu1Fe1Ni1,,,25.0,6.3,6.271288576,BCC,,1620.0,,,156.3263851,,,https://doi.org/10.1016/j.dib.2018.11.111,Data in Brief 21 (2018) 2664¡V2678
Al2Co1Cr1Cu1Fe1Ni1,,,600.0,6.3,6.271288576,BCC,,805.0,,,156.3263851,,,https://doi.org/10.1016/j.dib.2018.11.111,Data in Brief 21 (2018) 2664¡V2678
Al2Co1Cr1Cu1Fe1Ni1,,,500.0,6.3,6.271288576,BCC,,1120.0,,,156.3263851,,,https://doi.org/10.1016/j.dib.2018.11.111,Data in Brief 21 (2018) 2664¡V2678
Al2Co1Cr1Cu1Fe1Ni1,,,700.0,6.3,6.271288576,BCC,,567.0,,,156.3263851,,,https://doi.org/10.1016/j.dib.2018.11.111,Data in Brief 21 (2018) 2664¡V2678
Al2Co1Cr1Cu1Fe1Ni1,,,900.0,6.3,6.271288576,BCC,,214.0,,,156.3263851,,,https://doi.org/10.1016/j.dib.2018.11.111,Data in Brief 21 (2018) 2664¡V2678
Al2Co1Cr1Cu1Fe1Ni1,,,800.0,6.3,6.271288576,BCC,,302.0,,,156.3263851,,,https://doi.org/10.1016/j.dib.2018.11.111,Data in Brief 21 (2018) 2664¡V2678
Al2Co1Cr1Cu1Fe1Ni1,,C,25.0,6.3,6.271288576,FCC+BCC,560.0,1620.0,,,156.3263851,,,https://doi.org/10.1016/j.dib.2018.11.111,Data in Brief 21 (2018) 2664¡V2678
Al2Co1Cr1Cu1Fe1Ni1,VAM,C,,,6.271288576,FCC+BCC,560,,,,156.3263851,,,,Paper_Collection_6_element
Al2Co1Cr1Fe1,VAM,C,,,5.385151798,BCC,509 ± 27,,,,153.8714321,,,,Paper_Collection_4_element
Al2Co1Cr1Fe1,"VAM + Homogenized, 1100℃/24h",C,,,5.385151798,BCC,512 ± 18,,,,153.8714321,,,,Paper_Collection_4_element
Al2Co1Cr1Fe1Mo0.5Ni1,,,25.0,6.3,6.263645919,BCC,605.0,,,,175.4008035,,,https://doi.org/10.1016/j.dib.2018.11.111,Data in Brief 21 (2018) 2664¡V2678
Al2Co1Cr1Fe1Mo0.5Ni1,VAM,C,,,6.263645919,BCC+B2+Sec.,615,,,,175.4008035,,,,Paper_Collection_6_element
Al2Co1Cr1Fe1Mo1Ni1,VAM,C,,,6.590076759,BCC+B2,,,,,188.0479284,,,,Paper_Collection_6_element
Al2Co1Cr1Fe1Ni1,,,25.0,5.9,5.872861963,BCC,509.0,,,,160.2604035,,,https://doi.org/10.1016/j.dib.2018.11.111,Data in Brief 21 (2018) 2664¡V2678
Al2Co1Cr1Fe1Ni1,,,25.0,5.9,5.872861963,BCC,512.0,,,,160.2604035,,,https://doi.org/10.1016/j.dib.2018.11.111,Data in Brief 21 (2018) 2664¡V2678
Al2Co1Cr1Fe1Ni1,,,25.0,5.9,5.872861963,BCC,432.0,,,,160.2604035,,,https://doi.org/10.1016/j.dib.2018.11.111,Data in Brief 21 (2018) 2664¡V2678
Al2Co1Cr1Fe1Ni1,VAM + 1100℃/24h/WQ,C,,,5.872861963,BCC,,,,,160.2604035,,,,Paper_Collection_5_element
Al2Co1Cr1Fe1Ni1,VAM,C,,,5.872861963,BCC,432.0,,,,160.2604035,,,,Paper_Collection_5_element
Al2Co1Cr1Fe1Ni1,VAM,C,,,5.872861963,B2,,,,,160.2604035,,,,Paper_Collection_5_element
Al2Co1Cr1Fe1Ni1Ti1,,C,25.0,5.6,5.621741192,BCC,643.0,,1030.0,165.0,152.1715905,5.0,,https://doi.org/10.1016/j.dib.2018.11.111,Data in Brief 21 (2018) 2664¡V2678
Al2Co1Cr1Fe1Ni1Ti1,VAM,C,,,5.621741192,BCC,,,,,152.1715905,,,,Paper_Collection_6_element
Al2Co1Cr1Fe1Ni1Ti1,VAM + 1000℃/2h,C,,,5.621741192,BCC,,,,,152.1715905,,,,Paper_Collection_6_element
Al2Cr1Cu1Fe1Ni2,VAM,C,,,6.276084549,Other+B2,565.0,,,,155.1631569,,,,Paper_Collection_5_element
Al2Cr1Cu1Fe1Ni2,,C,,,6.276084549,BCC,,,,,155.1631569,,,,Paper_Collection_5_element
Al3.0Co1Cr1Cu1Fe1,,,25.0,5.4,5.357399497,BCC,644.0,,,,136.5144578,,,https://doi.org/10.1016/j.dib.2018.11.111,Data in Brief 21 (2018) 2664¡V2678
Al3Co1Cr1Cu1Fe1Ni1,,,25.0,5.7,5.718941271,BCC,640.0,,,,142.9817592,,,https://doi.org/10.1016/j.dib.2018.11.111,Data in Brief 21 (2018) 2664¡V2678
Al3Co1Cr1Fe1Ni1,,,25.0,5.3,5.321505919,BCC,506.0,,,,144.5847516,,,https://doi.org/10.1016/j.dib.2018.11.111,Data in Brief 21 (2018) 2664¡V2678
Al3Co1Cr1Fe1Ni1,VAM,C,,,5.321505919,BCC,506.0,,,,144.5847516,,,,Paper_Collection_5_element
Al3Co1Cr1Fe1Ni1,VAM,C,,,5.321505919,B2,,,,,144.5847516,,,,Paper_Collection_5_element
Al3Cr1Cu1Fe1Ni2,,C,,,5.722311032,BCC+B2,,,,,141.9820461,,,,Paper_Collection_5_element
Al5Co1Cr1Cu1Fe1Ni1,Mechanical alloying,C,,,5.005566041,B2,,,,,125.7467233,,,,Paper_Collection_6_element
Al6.6Co23.9Cr15.2Fe14.8Ni35.1Ti4.4,VAM + 1250℃/10h + 1050℃/2h + 800℃/20h,C,,,7.620323589,FCC+Sec.,,,,,198.2713672,,,,Paper_Collection_6_element
Al6.6Co23.9Cr15.2Fe14.8Ni35.1Ti4.4,VAM + 1250℃/10h + 1050℃/2h + 800℃/20h + 900℃/300h,C,,,7.620323589,Other,,,,,198.2713672,,,,Paper_Collection_6_element
Al7.8Co20.6Cr12.2Fe11.5Ni40.7Ti7.2,"VAM + VIM + DS + Aged, 1050℃/500h",C,,,7.444906212,FCC+Sec.,,,,,189.7621047,,,,Paper_Collection_6_element
Al7.8Co20.6Cr12.2Fe11.5Ni40.7Ti7.2,VAM + VIM + DS + 1210℃/10h + 1000℃/3h + 800℃/20h,C,,,7.444906212,FCC+Sec.,,,,,189.7621047,,,,Paper_Collection_6_element
Al7.8Co20.6Cr12.2Fe11.5Ni40.7Ti7.2,VAM + VIM + DS + 1210℃/10h + 1000℃/3h + 800℃/20h,C,23.0,,7.444906212,Other,,,,,189.7621047,,,,Paper_Collection_6_element
Al7.8Co20.6Cr12.2Fe11.5Ni40.7Ti7.2,VAM + VIM + DS + 1210℃/10h + 1000℃/3h + 800℃/20h,C,500.0,,7.444906212,Other,,,,,189.7621047,,,,Paper_Collection_6_element
Al7.8Co20.6Cr12.2Fe11.5Ni40.7Ti7.2,VAM + VIM + DS + 1210℃/10h + 1000℃/3h + 800℃/20h,C,700.0,,7.444906212,Other,,,,,189.7621047,,,,Paper_Collection_6_element
Al7.8Co20.6Cr12.2Fe11.5Ni40.7Ti7.2,VAM + VIM + DS + 1210℃/10h + 1000℃/3h + 800℃/20h,C,800.0,,7.444906212,Other,,,,,189.7621047,,,,Paper_Collection_6_element
Al7.8Co20.6Cr12.2Fe11.5Ni40.7Ti7.2,VAM + VIM + DS + 1210℃/10h + 1000℃/3h + 800℃/20h,C,900.0,,7.444906212,Other,,,,,189.7621047,,,,Paper_Collection_6_element
Al7.8Co20.6Cr12.2Fe11.5Ni40.7Ti7.2,VAM + VIM + DS + 1210℃/10h + 1000℃/3h + 800℃/20h + 700℃/1000h,C,,,7.444906212,FCC+Sec.,,,,,189.7621047,,,,Paper_Collection_6_element
Al7.8Co20.6Cr12.2Fe11.5Ni40.7Ti7.2,VAM + VIM + DS + 1210℃/10h + 1000℃/3h + 800℃/20h + 900℃/500h,C,,,7.444906212,FCC+Sec.,,,,,189.7621047,,,,Paper_Collection_6_element
Al7.8Co20.6Cr12.2Fe11.5Ni40.7Ti7.2,VAM + VIM + DS + 1210℃/10h + 1000℃/3h + 800℃/20h + 1100℃/500h,C,,,7.444906212,FCC+Sec.,,,,,189.7621047,,,,Paper_Collection_6_element
Al7.8Co20.6Cr12.2Fe11.5Ni40.7Ti7.2,VAM + 1250℃/10h + 1050℃/2h + 800℃/20h,C,,,7.444906212,FCC+Sec.,,,,,189.7621047,,,,Paper_Collection_6_element
Al7.8Co20.6Cr12.2Fe11.5Ni40.7Ti7.2,VAM + 1250℃/10h + 1050℃/2h + 800℃/20h + 900℃/300h,C,,,7.444906212,Other,,,,,189.7621047,,,,Paper_Collection_6_element
Al7.8Co20.6Cr12.2Fe11.5Ni42.7Ti5.2,VAM + 1250℃/10h + 1050℃/2h + 800℃/20h,C,,,7.558440812,FCC+Sec.,,,,,192.1234817,,,,Paper_Collection_6_element
Al7.8Co20.6Cr12.2Fe11.5Ni42.7Ti5.2,VAM + 1250℃/10h + 1050℃/2h + 800℃/20h + 900℃/300h,C,,,7.558440812,Other,,,,,192.1234817,,,,Paper_Collection_6_element
Al7.8Co20.6Cr12.2Fe15Ni37.2Ti7.2,VAM + 1170℃/10h + 1050℃/2h + 800℃/20h,C,,,7.413475918,FCC+Sec.,,,,,190.1596389,,,,Paper_Collection_6_element
Al7.8Cr12.2Fe11.5Ni61.3Ti7.2,VAM + 1250℃/10h + 1050℃/2h + 800℃/20h,C,,,7.45496974,FCC+Sec.+BCC,,,,,188.0410248,,,,Paper_Collection_5_element
Al8.9Co17.2Cr9.2Fe8.2Ni50.5Ti6,"VAM + VIM + DS + Aged, 1050℃/500h",C,,,7.505104691,FCC+Sec.,,,,,186.1991964,,,,Paper_Collection_6_element
Al8.9Co17.2Cr9.2Fe8.2Ni50.5Ti6,VAM + 1250℃/10h + 1050℃/2h + 800℃/20h,C,,,7.505104691,FCC+Sec.,,,,,186.1991964,,,,Paper_Collection_6_element
Al8.9Co17.2Cr9.2Fe8.2Ni50.5Ti6,VAM + 1250℃/10h + 1050℃/2h + 800℃/20h + 900℃/300h,C,,,7.505104691,Other,,,,,186.1991964,,,,Paper_Collection_6_element
Al8Co17Cr17Cu8Fe17Ni33,VIM,C,23.0,,7.728374707,FCC+Sec.,,357.0,459.0,,196.7302652,9.0,,,Paper_Collection_6_element
Al8Co17Cr17Cu8Fe17Ni33,VIM,C,500.0,,7.728374707,FCC+Sec.,,315.0,334.0,,196.7302652,0.7,,,Paper_Collection_6_element
Al8Co17Cr17Cu8Fe17Ni33,VIM + 700℃/5h/AC,C,23.0,,7.728374707,FCC+Sec.,,365.0,365.0,,196.7302652,0.1,,,Paper_Collection_6_element
Al8Co17Cr17Cu8Fe17Ni33,VIM + 700℃/5h/AC,C,500.0,,7.728374707,FCC+Sec.,,310.0,310.0,,196.7302652,0.02,,,Paper_Collection_6_element
Al8Co17Cr17Cu8Fe17Ni33,VIM + 1150℃/5h/WQ,C,23.0,,7.728374707,FCC+Sec.,,215.0,489.0,,196.7302652,39.0,,,Paper_Collection_6_element
Al8Co17Cr17Cu8Fe17Ni33,VIM + 1150℃/5h/WQ,C,500.0,,7.728374707,FCC+Sec.,,215.0,248.0,,196.7302652,6.0,,,Paper_Collection_6_element
Al8Co20Cr18Fe18Nb4Ni32,VAM,C,,,7.700273421,FCC,,,,,197.7529503,,,,Paper_Collection_6_element
Al8Co20Cr18Fe18Nb4Ni32,"Homogenized, 1200℃/100h",C,,,7.700273421,FCC+Laves+B2,,,,,197.7529503,,,,Paper_Collection_6_element
Al8Co20Cr18Fe18Nb4Ni32,"Aged, 700℃/16h",C,,,7.700273421,FCC+Laves+B2,,,,,197.7529503,,,,Paper_Collection_6_element
Al8Co20Cr18Fe18Nb4Ni32,"Aged, 800℃/16h",C,,,7.700273421,FCC+Laves+B2+Sec.,434.0,,,,197.7529503,,,,Paper_Collection_6_element
Al8Co20Cr18Fe18Nb4Ni32,"Aged, 900℃/16h",C,,,7.700273421,FCC+Laves+B2+Sec.,,,,,197.7529503,,,,Paper_Collection_6_element
Al8Co20Cr18Fe18Nb4Ni32,"Aged, 1000℃/16h",C,,,7.700273421,FCC+Laves+B2,,,,,197.7529503,,,,Paper_Collection_6_element
Al8Co20Cr18Fe9Nb4Ni41,VAM,C,,,7.783905237,FCC,,,,,196.765211,,,,Paper_Collection_6_element
Al8Co20Cr18Fe9Nb4Ni41,ANNEAL,C,,,7.783905237,FCC,,,,,196.765211,,,,Paper_Collection_6_element
Al8Co20Cr18Fe9Nb4Ni41,ANNEAL,C,,,7.783905237,FCC+Sec.,,,,,196.765211,,,,Paper_Collection_6_element
Al8Co20Cr18Fe9Nb4Ni41,ANNEAL,C,,,7.783905237,FCC+Sec.,450.0,,,,196.765211,,,,Paper_Collection_6_element
Al8Co20Cr18Fe9Nb4Ni41,"Homogenized, 1200℃/100h",,,,,,,,,,,,,,Paper_Collection_6_element
Al8Co20Cr18Fe9Nb4Ni41,"Aged, 700℃/16h",,,,,,,,,,,,,,Paper_Collection_6_element
Al8Co20Cr18Fe9Nb4Ni41,"Aged, 800℃/16h",,,,,,,,,,,,,,Paper_Collection_6_element
Al8Co20Cr18Fe9Nb4Ni41,"Aged, 900℃/16h",,,,,,450,,,,,,,,Paper_Collection_6_element
Al8Co20Cr18Fe9Nb4Ni41,"Aged, 1000℃/16h",,,,,,,,,,,,,,Paper_Collection_6_element
Al8Co25Cr18Fe9Nb4Ni36,VAM,C,,,7.781250733,FCC,,,,,197.1831517,,,,Paper_Collection_6_element
Al8Co25Cr18Fe9Nb4Ni36,"Homogenized, 1200℃/100h",C,,,7.781250733,FCC,,,,,197.1831517,,,,Paper_Collection_6_element
Al8Co25Cr18Fe9Nb4Ni36,"Aged, 700℃/16h",C,,,7.781250733,FCC,,,,,197.1831517,,,,Paper_Collection_6_element
Al8Co25Cr18Fe9Nb4Ni36,"Aged, 800℃/16h",C,,,7.781250733,FCC+Sec.,,,,,197.1831517,,,,Paper_Collection_6_element
Al8Co25Cr18Fe9Nb4Ni36,"Aged, 900℃/16h",C,,,7.781250733,FCC+Sec.,437.0,,,,197.1831517,,,,Paper_Collection_6_element
Al8Co25Cr18Fe9Nb4Ni36,"Aged, 1000℃/16h",C,,,7.781250733,FCC+Laves+Sec.,,,,,197.1831517,,,,Paper_Collection_6_element
Al8Co30Cr18Fe18Nb3Ni23,VAM,C,,,7.692895749,FCC,,,,,199.9989334,,,,Paper_Collection_6_element
Al8Co30Cr18Fe18Nb3Ni23,"Homogenized, 1200℃/100h",C,,,7.692895749,FCC+Laves+B2,,,,,199.9989334,,,,Paper_Collection_6_element
Al8Co30Cr18Fe18Nb3Ni23,"Aged, 700℃/16h",C,,,7.692895749,FCC+Laves+B2,,,,,199.9989334,,,,Paper_Collection_6_element
Al8Co30Cr18Fe18Nb3Ni23,"Aged, 800℃/16h",C,,,7.692895749,FCC+Laves+B2+Sec.,361.0,,,,199.9989334,,,,Paper_Collection_6_element
Al8Co30Cr18Fe18Nb3Ni23,"Aged, 900℃/16h",C,,,7.692895749,FCC+Laves+B2,,,,,199.9989334,,,,Paper_Collection_6_element
Al8Co30Cr18Fe18Nb3Ni23,"Aged, 1000℃/16h",C,,,7.692895749,FCC+Laves+B2,,,,,199.9989334,,,,Paper_Collection_6_element
Al8Co30Cr18Fe18Nb4Ni22,VAM,C,,,7.695092375,FCC,,,,,198.5821031,,,,Paper_Collection_6_element
Al8Co30Cr18Fe18Nb4Ni22,"Homogenized, 1200℃/100h",C,,,7.695092375,FCC+Laves+B2,,,,,198.5821031,,,,Paper_Collection_6_element
Al8Co30Cr18Fe18Nb4Ni22,"Aged, 700℃/16h",C,,,7.695092375,FCC+Laves+B2,,,,,198.5821031,,,,Paper_Collection_6_element
Al8Co30Cr18Fe18Nb4Ni22,"Aged, 800℃/16h",C,,,7.695092375,FCC+Laves+B2+Sec.,387.0,,,,198.5821031,,,,Paper_Collection_6_element
Al8Co30Cr18Fe18Nb4Ni22,"Aged, 900℃/16h",C,,,7.695092375,FCC+Laves+B2,,,,,198.5821031,,,,Paper_Collection_6_element
Al8Co30Cr18Fe18Nb4Ni22,"Aged, 1000℃/16h",C,,,7.695092375,FCC+Laves+B2,,,,,198.5821031,,,,Paper_Collection_6_element
Al8Co30Cr18Fe9Nb3.5Ni31.5,VAM,C,,,7.777743265,FCC,,,,,198.3084957,,,,Paper_Collection_6_element
Al8Co30Cr18Fe9Nb3.5Ni31.5,"Homogenized, 1200℃/100h",C,,,7.777743265,FCC,,,,,198.3084957,,,,Paper_Collection_6_element
Al8Co30Cr18Fe9Nb3.5Ni31.5,"Aged, 700℃/16h",C,,,7.777743265,FCC,,,,,198.3084957,,,,Paper_Collection_6_element
Al8Co30Cr18Fe9Nb3.5Ni31.5,"Aged, 800℃/16h",C,,,7.777743265,FCC+Sec.,,,,,198.3084957,,,,Paper_Collection_6_element
Al8Co30Cr18Fe9Nb3.5Ni31.5,"Aged, 900℃/16h",C,,,7.777743265,FCC+Sec.,413.0,,,,198.3084957,,,,Paper_Collection_6_element
Al8Co30Cr18Fe9Nb3.5Ni31.5,"Aged, 1000℃/16h",C,,,7.777743265,FCC+Laves+Sec.,,,,,198.3084957,,,,Paper_Collection_6_element
Al8Co30Cr18Fe9Nb3Ni32,VAM,C,,,7.776882299,FCC,,,,,199.0205458,,,,Paper_Collection_6_element
Al8Co30Cr18Fe9Nb3Ni32,"Homogenized, 1200℃/100h",C,,,7.776882299,FCC,,,,,199.0205458,,,,Paper_Collection_6_element
Al8Co30Cr18Fe9Nb3Ni32,"Aged, 700℃/16h",C,,,7.776882299,FCC,,,,,199.0205458,,,,Paper_Collection_6_element
Al8Co30Cr18Fe9Nb3Ni32,"Aged, 800℃/16h",C,,,7.776882299,FCC+Sec.,,,,,199.0205458,,,,Paper_Collection_6_element
Al8Co30Cr18Fe9Nb3Ni32,"Aged, 900℃/16h",C,,,7.776882299,FCC+Sec.,396.0,,,,199.0205458,,,,Paper_Collection_6_element
Al8Co30Cr18Fe9Nb3Ni32,"Aged, 1000℃/16h",C,,,7.776882299,FCC+Sec.,,,,,199.0205458,,,,Paper_Collection_6_element
Al8Co30Cr18Fe9Nb4Ni31,VAM,C,,,7.778599172,FCC,,,,,197.6006291,,,,Paper_Collection_6_element
Al8Co30Cr18Fe9Nb4Ni31,"Homogenized, 1200℃/100h",C,,,7.778599172,FCC,,,,,197.6006291,,,,Paper_Collection_6_element
Al8Co30Cr18Fe9Nb4Ni31,"Aged, 700℃/16h",C,,,7.778599172,FCC,,,,,197.6006291,,,,Paper_Collection_6_element
Al8Co30Cr18Fe9Nb4Ni31,"Aged, 800℃/16h",C,,,7.778599172,FCC+Sec.,,,,,197.6006291,,,,Paper_Collection_6_element
Al8Co30Cr18Fe9Nb4Ni31,"Aged, 900℃/16h",C,,,7.778599172,FCC+Laves+Sec.,418.0,,,,197.6006291,,,,Paper_Collection_6_element
Al8Co30Cr18Fe9Nb4Ni31,"Aged, 1000℃/16h",C,,,7.778599172,FCC+Laves+Sec.,,,,,197.6006291,,,,Paper_Collection_6_element
Al8Cu0.5Li0.5Mg0.5Zn0.5,,C,25.0,2.9,2.911631746,FCC+Sec.,,488.0,879.0,,67.91961238,17.0,,https://doi.org/10.1016/j.dib.2018.11.111,Data in Brief 21 (2018) 2664¡V2678
Al8Li0.5Mg0.5Sn0.5Zn0.5,,C,25.0,3.0,3.045463442,FCC+Sec.,,415.0,836.0,,64.46829199,16.0,,https://doi.org/10.1016/j.dib.2018.11.111,Data in Brief 21 (2018) 2664¡V2678
Al1Au1Co1Cr1Cu1Ni1,VAM,C,,,9.561112792,FCC+Sec.,276 ± 8,,,,149.5477933,,,,Paper_Collection_6_element
Al1C0.1Co1Cr1Fe1Ni1,,C,25.0,6.7,6.65591602,BCC+Sec.,,957.0,2550.0,,,11.0,,https://doi.org/10.1016/j.dib.2018.11.111,Data in Brief 21 (2018) 2664¡V2678
Al1C0.2Co1Cr1Fe1Ni1,,C,25.0,6.8,6.595873844,BCC+Sec.,,906.0,2386.0,,,9.0,,https://doi.org/10.1016/j.dib.2018.11.111,Data in Brief 21 (2018) 2664¡V2678
Al1C0.3Co1Cr1Fe1Ni1,,C,25.0,6.8,6.53745356,BCC+Sec.,,867.0,2178.0,,,8.0,,https://doi.org/10.1016/j.dib.2018.11.111,Data in Brief 21 (2018) 2664¡V2678
Al1C0.4Co1Cr1Fe1Ni1,,C,25.0,6.8,6.480590326,BCC+Sec.,,1056.0,2375.0,,,7.0,,https://doi.org/10.1016/j.dib.2018.11.111,Data in Brief 21 (2018) 2664¡V2678
Al1C0.5Co1Cr1Fe1Ni1,,C,25.0,6.8,6.425222712,BCC+Sec.,,1060.0,2250.0,,,6.0,,https://doi.org/10.1016/j.dib.2018.11.111,Data in Brief 21 (2018) 2664¡V2678
Al1C1.5Co1Cr1Fe1Ni1,,C,25.0,7.0,5.942332936,BCC+Sec.,,1255.0,2083.0,,,6.0,,https://doi.org/10.1016/j.dib.2018.11.111,Data in Brief 21 (2018) 2664¡V2678
Al1C1Co1Cr1Fe1Ni1,,C,25.0,6.9,6.16888112,BCC+Sec.,,1251.0,2166.0,,,7.0,,https://doi.org/10.1016/j.dib.2018.11.111,Data in Brief 21 (2018) 2664¡V2678
Al1Co0.5Cr1Cu1Fe1Ni1,VAM,C,,,6.92851254,FCC+BCC,473,,,,172.9530891,,,,Paper_Collection_6_element
Al1Co0.5Cr1Fe1Mo0.5Ni1,,,25.0,7.0,6.959101993,BCC+Sec.,801.0,,,,199.5938102,,,https://doi.org/10.1016/j.dib.2018.11.111,Data in Brief 21 (2018) 2664¡V2678
Al1Co0.5Cr1Fe1Mo0.5Ni1,VAM,C,,,6.959101993,BCC+Sec.,780,,,,199.5938102,,,,Paper_Collection_6_element
Al1Co0.5Cr1Fe1Mo1Ni1,VAM,C,,,7.310547532,B2+Sec.,,,,,213.5059026,,,,Paper_Collection_6_element
Al1Co1.5Cr1Fe1Mo0.5Ni1,,,25.0,7.2,7.233545249,BCC+Sec.,741.0,,,,200.9695209,,,https://doi.org/10.1016/j.dib.2018.11.111,Data in Brief 21 (2018) 2664¡V2678
Al1Co1.5Cr1Fe1Mo0.5Ni1,VAM,C,,,7.233545249,BCC+Sec.,711,,,,200.9695209,,,,Paper_Collection_6_element
Al1Co1.5Cr1Fe1Mo1Ni1,VAM,C,,,7.512791154,B2+Sec.,,,,,212.9083408,,,,Paper_Collection_6_element
Al1Co1.5Cr1Fe1Ni1Ti0.5,VAM,C,,,6.615103949,FCC+BCC,,,,,178.2053639,,,,Paper_Collection_6_element
Al1Co2Cr1Fe1Mo0.5Ni1,,,25.0,7.3,7.342714111,FCC+BCC+Sec.,586.0,,,,201.5167552,,,https://doi.org/10.1016/j.dib.2018.11.111,Data in Brief 21 (2018) 2664¡V2678
Al1Co2Cr1Fe1Mo0.5Ni1,VAM,C,,,7.342714111,BCC+Sec.,596,,,,201.5167552,,,,Paper_Collection_6_element
Al1Co2Cr1Fe1Mo1Ni1,VAM,C,,,7.595048081,FCC+B2+Sec.,,,,,212.6652993,,,,Paper_Collection_6_element
Al1Co2Cr1Fe1Ni1Ti0.5,VAM,C,,,6.764493214,FCC+BCC,,,,,180.2771838,,,,Paper_Collection_6_element
Al1Co3Cr1Fe1Ni1Ti0.5,VAM,C,,,7.010119552,FCC+BCC,,,,,183.6836771,,,,Paper_Collection_6_element
Al1Co1Cr0.5Cu1Fe1Ni1,VAM,C,,,7.060187063,FCC+BCC,367,,,,166.5466829,,,,Paper_Collection_6_element
Al1Co1Cr0.5Fe1Mo0.5Ni1,VAM,C,,,7.099241588,B2+Sec.,612,,,,192.9793041,,,,Paper_Collection_6_element
Al1Co1Cr0.5Fe1Mo1Ni1,VAM,C,,,7.437794062,B2+Sec.,,,,,207.6969662,,,,Paper_Collection_6_element
Al1Co1Cr1.5Fe1Mo0.5Ni1,VAM,C,,,7.113812435,B2+Sec.,815,,,,206.5333987,,,,Paper_Collection_6_element
Al1Co1Cr1.5Fe1Mo1Ni1,VAM,C,,,7.402615593,B2+Sec.,,,,,217.8901631,,,,Paper_Collection_6_element
Al1Co1Cr2Fe1Mo0.5Ni1,VAM,C,,,7.119501689,B2+Sec.,864,,,,211.8256566,,,,Paper_Collection_6_element
Al1Co1Cr2Fe1Mo1Ni1,VAM,C,,,7.388546477,B2+Sec.,,,,,221.9667835,,,,Paper_Collection_6_element
Al1Co1Cr2Fe1Ni1,VAM,C,,,6.794138219,B2+L12,,,,,199.561705,,,,Paper_Collection_5_element
Al1Co1Cr1Cu0.5Fe1Ni1,VAM,C,,,6.909498811,BCC,458,,,,179.587699,,,,Paper_Collection_6_element
Al1Co1Cr1Cu0.5Ni1,VAM,C,,,6.708099092,BCC,496,,,,173.0459686,,,,Paper_Collection_5_element
Al1Co1Cr1Cu1Fe1,,,25.0,6.8,6.753328966,FCC+BCC,407.0,,,,171.4301837,,,https://doi.org/10.1016/j.dib.2018.11.111,Data in Brief 21 (2018) 2664¡V2678
Al1Co1Cr1Cu1Fe1,"Mechanical alloying + Spark plasma Sintering, 900℃/50MPa/15min",C,,,6.753328966,FCC+B2+Sec.,770 ± 10,,,,171.4301837,,,,Paper_Collection_5_element
Al1Co1Cr1Cu1Fe0.5Ni1,VAM,C,,,7.001403174,FCC+BCC,418,,,,172.5967918,,,,Paper_Collection_6_element
Al1Co1Cr1Cu1Fe1Mn1Ni1,,C,25.0,7.1,7.12784932,FCC+BCC+Sec.,,1005.0,,,178.8007302,15.0,,https://doi.org/10.1016/j.dib.2018.11.111,Data in Brief 21 (2018) 2664¡V2678
Al1Co1Cr1Cu1Fe1Mn1Ni1,VAM,C,23.0,,7.12784932,FCC+BCC+Sec.,,1005.0,1480.0,,178.8007302,15.0,,,Paper_Collection_7_element
Al1Co1Cr1Cu1Fe1Mn1Ti1V1,,C,25.0,6.39,6.381747844,Other,,1860.0,,,159.6955442,0.95,,,Prof.Yeh-3dtransitional
Al1Co1Cr1Cu1Fe1Mo0.2Ni1,VAM,C,23.0,,7.198025031,FCC+BCC,,1420.0,2240.0,,181.8213718,4.0,,,Paper_Collection_7_element
Al1Co1Cr1Cu1Fe1Mo0.4Ni1,VAM,C,23.0,,7.315371653,BCC+Sec.,,1690.0,2660.0,,187.521118,2.0,,,Paper_Collection_7_element
Al1Co1Cr1Cu1Fe1Mo0.6Ni1,VAM,C,23.0,,7.423968234,BCC+Sec.,,1880.0,2820.0,,192.7958583,1.0,,,Paper_Collection_7_element
Al1Co1Cr1Cu1Fe1Mo0.8Ni1,VAM,C,23.0,,7.524758279,BCC+Sec.,,1920.0,2640.0,,197.6914205,1.0,,,Paper_Collection_7_element
Al1Co1Cr1Cu1Fe1Mo1Ni1,VAM,C,23.0,,7.618554348,BCC+Sec.,,1750.0,2600.0,,202.2472721,1.0,,,Paper_Collection_7_element
Al1Co1Cr1Cu1Fe1Ni1,,,1000.0,7.1,7.07082644,FCC+BCC,,47.0,,,175.6430969,,,https://doi.org/10.1016/j.dib.2018.11.111,Data in Brief 21 (2018) 2664¡V2678
Al1Co1Cr1Cu1Fe1Ni1,,,25.0,7.1,7.07082644,FCC+BCC,,948.0,,,175.6430969,,,https://doi.org/10.1016/j.dib.2018.11.111,Data in Brief 21 (2018) 2664¡V2678
Al1Co1Cr1Cu1Fe1Ni1,,,600.0,7.1,7.07082644,FCC+BCC,,561.0,,,175.6430969,,,https://doi.org/10.1016/j.dib.2018.11.111,Data in Brief 21 (2018) 2664¡V2678
Al1Co1Cr1Cu1Fe1Ni1,,,700.0,7.1,7.07082644,FCC+BCC,,307.0,,,175.6430969,,,https://doi.org/10.1016/j.dib.2018.11.111,Data in Brief 21 (2018) 2664¡V2678
Al1Co1Cr1Cu1Fe1Ni1,,,800.0,7.1,7.07082644,FCC+BCC,,172.0,,,175.6430969,,,https://doi.org/10.1016/j.dib.2018.11.111,Data in Brief 21 (2018) 2664¡V2678
Al1Co1Cr1Cu1Fe1Ni1,,,900.0,7.1,7.07082644,FCC+BCC,,98.0,,,175.6430969,,,https://doi.org/10.1016/j.dib.2018.11.111,Data in Brief 21 (2018) 2664¡V2678
Al1Co1Cr1Cu1Fe1Ni1,,C,25.0,7.1,7.07082644,FCC+BCC,406.0,950.0,,,175.6430969,,,https://doi.org/10.1016/j.dib.2018.11.111,Data in Brief 21 (2018) 2664¡V2678
Al1Co1Cr1Cu1Fe1Ni1,,,25.0,7.1,7.07082644,FCC+BCC,472.0,,,,175.6430969,,,https://doi.org/10.1016/j.dib.2018.11.111,Data in Brief 21 (2018) 2664¡V2678
Al1Co1Cr1Cu1Fe1Ni1,,C,25.0,7.1,7.07082644,FCC+BCC,,1303.0,,,175.6430969,24.0,,https://doi.org/10.1016/j.dib.2018.11.111,Data in Brief 21 (2018) 2664¡V2678
Al1Co1Cr1Cu1Fe1Ni1,VIM,C,20.0,,7.07082644,FCC+FCC+BCC,463 ± 13,790.0,790.0,,175.6430969,0.2,,,Paper_Collection_6_element
Al1Co1Cr1Cu1Fe1Ni1,VIM,C,600.0,,7.07082644,FCC+FCC+BCC,,542.0,551.0,,175.6430969,0.4,,,Paper_Collection_6_element
Al1Co1Cr1Cu1Fe1Ni1,VIM,C,700.0,,7.07082644,FCC+FCC+BCC,,350.0,360.0,,175.6430969,4.7,,,Paper_Collection_6_element
Al1Co1Cr1Cu1Fe1Ni1,VIM,C,800.0,,7.07082644,FCC+FCC+BCC,,161.0,180.0,,175.6430969,12.1,,,Paper_Collection_6_element
Al1Co1Cr1Cu1Fe1Ni1,VIM,C,900.0,,7.07082644,FCC+FCC+BCC,,88.0,100.0,,175.6430969,30.0,,,Paper_Collection_6_element
Al1Co1Cr1Cu1Fe1Ni1,VIM,C,1000.0,,7.07082644,FCC+FCC+BCC,,37.0,44.0,,175.6430969,77.0,,,Paper_Collection_6_element
Al1Co1Cr1Cu1Fe1Ni1,"VIM + 960℃/50h + Forged, 950℃",C,20.0,,7.07082644,FCC+FCC+BCC+Sec.,432 ± 3,1040.0,1170.0,,175.6430969,1.0,,,Paper_Collection_6_element
Al1Co1Cr1Cu1Fe1Ni1,"VIM + 960℃/50h + Forged, 950℃",C,300.0,,7.07082644,FCC+FCC+BCC+Sec.,,810.0,880.0,,175.6430969,0.4,,,Paper_Collection_6_element
Al1Co1Cr1Cu1Fe1Ni1,"VIM + 960℃/50h + Forged, 950℃",C,600.0,,7.07082644,FCC+FCC+BCC+Sec.,,300.0,350.0,,175.6430969,1.3,,,Paper_Collection_6_element
Al1Co1Cr1Cu1Fe1Ni1,"VIM + 960℃/50h + Forged, 950℃",C,700.0,,7.07082644,FCC+FCC+BCC+Sec.,,63.0,91.0,,175.6430969,63.0,,,Paper_Collection_6_element
Al1Co1Cr1Cu1Fe1Ni1,"VIM + 960℃/50h + Forged, 950℃",C,800.0,,7.07082644,FCC+FCC+BCC+Sec.,,22.0,26.0,,175.6430969,604.0,,,Paper_Collection_6_element
Al1Co1Cr1Cu1Fe1Ni1,"VIM + 960℃/50h + Forged, 950℃",C,900.0,,7.07082644,FCC+FCC+BCC+Sec.,,14.0,18.0,,175.6430969,405.0,,,Paper_Collection_6_element
Al1Co1Cr1Cu1Fe1Ni1,"VIM + 960℃/50h + Forged, 950℃",C,1000.0,,7.07082644,FCC+FCC+BCC+Sec.,,9.0,22.0,,175.6430969,864.0,,,Paper_Collection_6_element
Al1Co1Cr1Cu1Fe1Ni1,VAM,C,23.0,,7.07082644,FCC+BCC,,1303.0,2081.0,,175.6430969,24.0,,,Paper_Collection_6_element
Al1Co1Cr1Cu1Fe1Ni1,VAM,C,,,7.07082644,FCC+BCC,,,,,175.6430969,,,,Paper_Collection_6_element
Al1Co1Cr1Cu1Fe1Ni1,VAM,C,,,7.07082644,FCC+BCC,416 ± 19,,,,175.6430969,,,,Paper_Collection_6_element
Al1Co1Cr1Cu1Fe1Ni1,VAM,C,,,7.07082644,FCC+BCC,420.0,,,,175.6430969,,,,Paper_Collection_6_element
Al1Co1Cr1Cu1Fe1Ni1,OTHER,C,23.0,,7.07082644,FCC+BCC,,1300.0,2270.0,,175.6430969,10.0,,,Paper_Collection_6_element
Al1Co1Cr1Cu1Fe1Ni1,Mechanical alloying,C,,,7.07082644,FCC+FCC+BCC,,,,,175.6430969,,,,Paper_Collection_6_element
Al1Co1Cr1Cu1Fe1Ni1,VAM,C,,,7.07082644,FCC+BCC,350.0,,,,175.6430969,,,,Paper_Collection_6_element
Al1Co1Cr1Cu1Fe1Ni1,,C,25.0,7.075,7.07082644,FCC+BCC,,1300.0,,,175.6430969,,,,Prof.Yeh-3dtransitional
Al1Co1Cr1Cu1Fe1Ni0.5,VAM,C,,,6.924713941,FCC+BCC,423,,,,173.7043121,,,,Paper_Collection_6_element
Al1Co1Cr1Cu1Fe1Ni1Mn1,,C,25.0,7.125,7.12784932,FCC+BCC+Sec.,,1000.0,,,178.8007302,15.0,,,Prof.Yeh-3dtransitional
Al1Co1Cr1Cu1Fe1Ni1Si1,VAM,C,,,6.063096627,FCC+BCC,,,,,148.305022,,,,Paper_Collection_7_element
Al1Co1Cr1Cu1Fe1Ni1Ti1,,C,25.0,6.6,6.576219657,FCC+BCC,,1234.0,,,164.1736852,9.0,,https://doi.org/10.1016/j.dib.2018.11.111,Data in Brief 21 (2018) 2664¡V2678
Al1Co1Cr1Cu1Fe1Ni1Ti1,VAM,C,23.0,,6.576219657,FCC+BCC+B2,,1234.0,1356.0,,164.1736852,9.0,,,Paper_Collection_7_element
Al1Co1Cr1Cu1Fe1Ni1Ti1,,T,25.0,6.575,6.576219657,FCC+BCC,,1230.0,,,164.1736852,9.0,,,Prof.Yeh-3dtransitional
Al1Co1Cr1Cu1Fe1Ni1Ti1V1,VAM,C,,,6.516947896,FCC+BCC,560,,,,159.4452474,,,,Paper_Collection_7_element
Al1Co1Cr1Cu1Fe1Ni1V1,,C,25.0,6.9,6.922028553,FCC+BCC,,1469.0,,,168.1654405,16.0,,https://doi.org/10.1016/j.dib.2018.11.111,Data in Brief 21 (2018) 2664¡V2678
Al1Co1Cr1Cu1Fe1Ni1V1,VAM,C,23.0,,6.922028553,FCC+BCC,,1469.0,1970.0,,168.1654405,16.0,,,Paper_Collection_7_element
Al1Co1Cr1Cu1Fe1Ni1V1,,T,25.0,6.925,6.922028553,FCC+BCC,,1470.0,,,168.1654405,16.0,,,Prof.Yeh-3dtransitional
Al1Co1Cr1Cu1Ni1,VAM,C,,,6.918889191,FCC+B2,,,,,168.9760638,,,,Paper_Collection_5_element
Al1Co1Cr1Cu1Ni1,VAM,C,,,6.918889191,FCC+B2,419 ± 6,,,,168.9760638,,,,Paper_Collection_5_element
Al1Co1Cr1Cu1Ni1Ti1,,C,25.0,6.4,6.385100199,BCC,,,1495.0,167.0,157.2914594,8.0,,https://doi.org/10.1016/j.dib.2018.11.111,Data in Brief 21 (2018) 2664¡V2678
Al1Co1Cr1Cu1Ni1Ti1Y1,,C,25.0,5.8,5.826821544,Other,,,1192.0,,130.0654727,4.0,,https://doi.org/10.1016/j.dib.2018.11.111,Data in Brief 21 (2018) 2664¡V2678
Al1Co1Cr1Cu1Ni1Ti1Y0.5,,C,25.0,6.1,6.058270172,Other,,,1025.0,,141.3526985,3.0,,https://doi.org/10.1016/j.dib.2018.11.111,Data in Brief 21 (2018) 2664¡V2678
Al1Co1Cr1Cu1Ni1Ti1Y0.8,,C,25.0,5.9,5.910793115,Other,,,1325.0,,134.1605762,5.0,,https://doi.org/10.1016/j.dib.2018.11.111,Data in Brief 21 (2018) 2664¡V2678
Al1Co1Cr1Fe0.5Mo0.5Ni1,,,25.0,7.0,7.036713586,BCC+Sec.,755.0,,,,199.3597159,,,https://doi.org/10.1016/j.dib.2018.11.111,Data in Brief 21 (2018) 2664¡V2678
Al1Co1Cr1Fe0.5Mo1Ni1,VAM,C,,,7.381474919,B2+Sec.,,,,,213.3643902,,,,Paper_Collection_6_element
Al1Co1Cr1Fe0.6Mo0.5Ni1,,,25.0,7.1,7.051814008,BCC+Sec.,754.0,,,,199.5690014,,,https://doi.org/10.1016/j.dib.2018.11.111,Data in Brief 21 (2018) 2664¡V2678
Al1Co1Cr1Fe0.6Mo0.5Ni1,VAM,C,,,7.051814008,BCC+Sec.,750,,,,199.5690014,,,,Paper_Collection_6_element
Al1Co1Cr1Fe1.5Mo0.5Ni1,,,25.0,7.2,7.166686317,BCC+Sec.,635.0,,,,201.1610826,,,https://doi.org/10.1016/j.dib.2018.11.111,Data in Brief 21 (2018) 2664¡V2678
Al1Co1Cr1Fe1.5Mo0.5Ni1,VAM,C,,,7.166686317,BCC+Sec.,640,,,,201.1610826,,,,Paper_Collection_6_element
Al1Co1Cr1Fe1.5Mo1Ni1,VAM,C,,,7.450979776,B2+Sec.,,,,,213.032472,,,,Paper_Collection_6_element
Al1Co1Cr1Fe2Mo0.5Ni1,,,25.0,7.2,7.217670859,BCC+Sec.,639.0,,,,201.8677066,,,https://doi.org/10.1016/j.dib.2018.11.111,Data in Brief 21 (2018) 2664¡V2678
Al1Co1Cr1Fe2Mo0.5Ni1,VAM,C,,,7.217670859,BCC+Sec.,650,,,,201.8677066,,,,Paper_Collection_6_element
Al1Co1Cr1Fe2Mo1Ni1,VAM,C,,,7.478894239,B2+Sec.,,,,,212.8991674,,,,Paper_Collection_6_element
Al1Co1Cr1Fe1Mo1,VAM,C,,,7.176017676,B2+Sec.,,,,,215.3383701,,,,Paper_Collection_5_element
Al1Co1Cr1Fe1Mo0.1Ni1,,C,25.0,6.8,6.803137068,BCC,,1804.0,2280.0,,187.8028973,9.0,,https://doi.org/10.1016/j.dib.2018.11.111,Data in Brief 21 (2018) 2664¡V2678
Al1Co1Cr1Fe1Mo0.1Ni1,VAM,C,23.0,,6.803137068,BCC,,1804.0,,,187.8028973,,,,Paper_Collection_6_element
Al1Co1Cr1Fe1Mo0.2Ni1,,C,25.0,6.9,6.884560868,BCC+Sec.,,2456.0,2953.0,,191.1596208,3.0,,https://doi.org/10.1016/j.dib.2018.11.111,Data in Brief 21 (2018) 2664¡V2678
Al1Co1Cr1Fe1Mo0.2Ni1,VAM,C,23.0,,6.884560868,BCC+Sec.,,2456.0,,,191.1596208,,,,Paper_Collection_6_element
Al1Co1Cr1Fe1Mo0.3Ni1,,C,25.0,7.0,6.962203139,BCC+Sec.,,2649.0,3208.0,,194.3604496,3.0,,https://doi.org/10.1016/j.dib.2018.11.111,Data in Brief 21 (2018) 2664¡V2678
Al1Co1Cr1Fe1Mo0.3Ni1,VAM,C,23.0,,6.962203139,BCC+Sec.,,2649.0,,,194.3604496,,,,Paper_Collection_6_element
Al1Co1Cr1Fe1Mo0.4Ni1,,C,25.0,7.0,7.036321339,BCC+Sec.,,2670.0,3161.0,,197.4159973,3.0,,https://doi.org/10.1016/j.dib.2018.11.111,Data in Brief 21 (2018) 2664¡V2678
Al1Co1Cr1Fe1Mo0.4Ni1,VAM,C,23.0,,7.036321339,BCC+Sec.,,2670.0,,,197.4159973,,,,Paper_Collection_6_element
Al1Co1Cr1Fe1Mo0.5,,,25.0,6.8,6.774827175,BCC+Sec.,857.0,,,,200.3979821,,,https://doi.org/10.1016/j.dib.2018.11.111,Data in Brief 21 (2018) 2664¡V2678
Al1Co1Cr1Fe1Mo0.5,VAM,C,,,6.774827175,B2+Sec.,904,,,,200.3979821,,,,Paper_Collection_5_element
Al1Co1Cr1Fe1Mo0.5Ni1,,C,25.0,7.1,7.107150073,BCC+Sec.,,2757.0,3036.0,,200.3359357,3.0,,https://doi.org/10.1016/j.dib.2018.11.111,Data in Brief 21 (2018) 2664¡V2678
Al1Co1Cr1Fe1Mo0.5Ni1,,,25.0,7.1,7.107150073,BCC+Sec.,796.0,,,,200.3359357,,,https://doi.org/10.1016/j.dib.2018.11.111,Data in Brief 21 (2018) 2664¡V2678
Al1Co1Cr1Fe1Mo0.5Ni1,,,25.0,7.1,7.107150073,BCC+Sec.,715.0,,,,200.3359357,,,https://doi.org/10.1016/j.dib.2018.11.111,Data in Brief 21 (2018) 2664¡V2678
Al1Co1Cr1Fe1Mo0.5Ni1,,,25.0,7.1,7.107150073,BCC+Sec.,730.0,,,,200.3359357,,,https://doi.org/10.1016/j.dib.2018.11.111,Data in Brief 21 (2018) 2664¡V2678
Al1Co1Cr1Fe1Mo0.5Ni1,VAM,C,,,7.107150073,B2+Sec.,770.0,,,,200.3359357,,,,Paper_Collection_6_element
Al1Co1Cr1Fe1Mo0.5Ni1,VAM,C,23.0,,7.107150073,BCC+Sec.,,2757.0,,,200.3359357,,,,Paper_Collection_6_element
Al1Co1Cr1Fe1Mo0.5Ni1,VAM,C,,,7.107150073,B2+Sec.,730.0,,,,200.3359357,,,,Paper_Collection_6_element
Al1Co1Cr1Fe1Mo0.5Ni1,VAM,C,,,7.107150073,BCC+Sec.,725.0,,,,200.3359357,,,,Paper_Collection_6_element
Al1Co1Cr1Fe1Mo0.5Ni1,VAM,C,,,7.107150073,B2+Sec.,720.0,,,,200.3359357,,,,Paper_Collection_6_element
Al1Co1Cr1Fe1Mo0.5Ni0.5,,,25.0,7.0,6.955036141,BCC+Sec.,708.0,,,,200.3643361,,,https://doi.org/10.1016/j.dib.2018.11.111,Data in Brief 21 (2018) 2664¡V2678
Al1Co1Cr1Fe1Mo0.5Ni1.5,,,25.0,7.2,7.237263988,FCC+BCC+Sec.,586.0,,,,200.3116427,,,https://doi.org/10.1016/j.dib.2018.11.111,Data in Brief 21 (2018) 2664¡V2678
Al1Co1Cr1Fe1Mo0.5Ni1.5,VAM,C,,,7.237263988,FCC+B2+Sec.,627,,,,200.3116427,,,,Paper_Collection_6_element
Al1Co1Cr1Fe1Mo0.5Ni2,,,25.0,7.4,7.349828768,FCC+BCC+Sec.,395.0,,,,200.2906263,,,https://doi.org/10.1016/j.dib.2018.11.111,Data in Brief 21 (2018) 2664¡V2678
Al1Co1Cr1Fe1Mo0.5Ni2,VAM,C,,,7.349828768,FCC+B2+Sec.,404,,,,200.2906263,,,,Paper_Collection_6_element
Al1Co1Cr1Fe1Mo1Ni1,VAM,C,,,7.418850801,B2+Sec.,,,,,213.1859029,,,,Paper_Collection_6_element
Al1Co1Cr1Fe1Mo1Ni0.5,VAM,C,,,7.306596441,B2+Sec.,,,,,214.1809229,,,,Paper_Collection_6_element
Al1Co1Cr1Fe1Mo1Ni1.5,VAM,C,,,7.516385108,FCC+B2+Sec.,,,,,212.3213611,,,,Paper_Collection_6_element
Al1Co1Cr1Fe1Mo1Ni2,VAM,C,,,7.601916594,FCC+B2+Sec.,,,,,211.563212,,,,Paper_Collection_6_element
Al1Co1Cr1Fe1Nb0.1Ni1,,C,25.0,6.8,6.769776572,BCC,569.0,1641.0,3285.0,,182.0579107,17.0,,https://doi.org/10.1016/j.dib.2018.11.111,Data in Brief 21 (2018) 2664¡V2678
Al1Co1Cr1Fe1Nb0.1Ni1,VAM,C,,,6.769776572,BCC,,,,,182.0579107,,,,Paper_Collection_6_element
Al1Co1Cr1Fe1Nb0.1Ni1,VAM,C,23.0,,6.769776572,BCC,569 ± 11,1641.0,3285.0,,182.0579107,17.2,,,Paper_Collection_6_element
Al1Co1Cr1Fe1Nb0.25Ni1,,C,25.0,6.8,6.84271371,BCC+Sec.,668.0,1959.0,3008.0,,178.9507291,11.0,,https://doi.org/10.1016/j.dib.2018.11.111,Data in Brief 21 (2018) 2664¡V2678
Al1Co1Cr1Fe1Nb0.25Ni1,VAM,C,,,6.84271371,BCC+Laves,,,,,178.9507291,,,,Paper_Collection_6_element
Al1Co1Cr1Fe1Nb0.25Ni1,VAM,C,23.0,,6.84271371,BCC+Laves,668 ± 12,1959.0,3008.0,,178.9507291,10.5,,,Paper_Collection_6_element
Al1Co1Cr1Fe1Nb0.5Ni1,,C,25.0,7.0,6.952027529,BCC+Sec.,747.0,2473.0,3170.0,,174.2938714,4.0,,https://doi.org/10.1016/j.dib.2018.11.111,Data in Brief 21 (2018) 2664¡V2678
Al1Co1Cr1Fe1Nb0.5Ni1,VAM,C,,,6.952027529,BCC+Laves,,,,,174.2938714,,,,Paper_Collection_6_element
Al1Co1Cr1Fe1Nb0.5Ni1,VAM,C,23.0,,6.952027529,BCC+Laves,747 ± 10,2473.0,3170.0,,174.2938714,4.1,,,Paper_Collection_6_element
Al1Co1Cr1Fe1Nb0.75Ni1,,,25.0,7.0,7.048389445,BCC+Sec.,,,,,170.1887752,,,https://doi.org/10.1016/j.dib.2018.11.111,Data in Brief 21 (2018) 2664¡V2678
Al1Co1Cr1Fe1Nb0.75Ni1,VAM,C,,,7.048389445,BCC+Laves,,,,,170.1887752,,,,Paper_Collection_6_element
Al1Co1Cr1Fe1Nb0.75Ni1,VAM,C,,,7.048389445,BCC+Laves,0.0,,,,170.1887752,,,,Paper_Collection_6_element
Al1Co1Cr1Fe1Ni1,,,25.0,6.7,6.717648579,BCC,484.0,,,,184.2786056,,,https://doi.org/10.1016/j.dib.2018.11.111,Data in Brief 21 (2018) 2664¡V2678
Al1Co1Cr1Fe1Ni1,,,25.0,6.7,6.717648579,FCC+BCC,433.0,,,,184.2786056,,,https://doi.org/10.1016/j.dib.2018.11.111,Data in Brief 21 (2018) 2664¡V2678
Al1Co1Cr1Fe1Ni1,,,25.0,6.7,6.717648579,BCC,395.0,,,,184.2786056,,,https://doi.org/10.1016/j.dib.2018.11.111,Data in Brief 21 (2018) 2664¡V2678
Al1Co1Cr1Fe1Ni1,,C,25.0,6.7,6.717648579,BCC,,1251.0,2004.0,,184.2786056,33.0,,https://doi.org/10.1016/j.dib.2018.11.111,Data in Brief 21 (2018) 2664¡V2678
Al1Co1Cr1Fe1Ni1,,C,25.0,6.7,6.717648579,BCC,,1051.0,,,184.2786056,,,https://doi.org/10.1016/j.dib.2018.11.111,Data in Brief 21 (2018) 2664¡V2678
Al1Co1Cr1Fe1Ni1,,C,25.0,6.7,6.717648579,BCC,,1110.0,,,184.2786056,,,https://doi.org/10.1016/j.dib.2018.11.111,Data in Brief 21 (2018) 2664¡V2678
Al1Co1Cr1Fe1Ni1,,C,25.0,6.7,6.717648579,BCC,,1138.0,,194.0,184.2786056,,,https://doi.org/10.1016/j.dib.2018.11.111,Data in Brief 21 (2018) 2664¡V2678
Al1Co1Cr1Fe1Ni1,,C,25.0,6.7,6.717648579,BCC,,1138.0,,194.0,184.2786056,11.0,,https://doi.org/10.1016/j.dib.2018.11.111,Data in Brief 21 (2018) 2664¡V2678
Al1Co1Cr1Fe1Ni1,,C,25.0,6.7,6.717648579,BCC,520.0,1373.0,3531.0,,184.2786056,25.0,,https://doi.org/10.1016/j.dib.2018.11.111,Data in Brief 21 (2018) 2664¡V2678
Al1Co1Cr1Fe1Ni1,VAM,C,23.0,,6.717648579,BCC,520 ± 11,1373.0,3531.0,,184.2786056,10.5,,,Paper_Collection_5_element
Al1Co1Cr1Fe1Ni1,3D printing,C,,,6.717648579,Other+B2+L12,520 ± 15.4,,,,184.2786056,24.5,,,Paper_Collection_5_element
Al1Co1Cr1Fe1Ni1,"3D printing + Aged, 1000℃/100h",C,,,6.717648579,Other+B2,499 ± 15,,,,184.2786056,,,,Paper_Collection_5_element
Al1Co1Cr1Fe1Ni1,VAM,C,,,6.717648579,BCC, 484 ± 26,,,,184.2786056,32.7,,,Paper_Collection_5_element
Al1Co1Cr1Fe1Ni1,"VAM + Homogenized, 1100℃/24h",C,,,6.717648579,FCC+BCC,433 ± 22,,,,184.2786056,24.5,,,Paper_Collection_5_element
Al1Co1Cr1Fe1Ni1,"VAM + Anneal, 700℃/1000h",C,,,6.717648579,FCC+BCC+B2+Sec.,,,,,184.2786056,,,,Paper_Collection_5_element
Al1Co1Cr1Fe1Ni1,"VAM + Anneal, 1050℃/520h",C,,,6.717648579,FCC+BCC+B2,,,,,184.2786056,,,,Paper_Collection_5_element
Al1Co1Cr1Fe1Ni1,VAM,C,,,6.717648579,Other+B2,,,,,184.2786056,,,,Paper_Collection_5_element
Al1Co1Cr1Fe1Ni1,"VAM + Annealed, 1100℃/10min/WQ",C,,,6.717648579,FCC+B2,,,,,184.2786056,,,,Paper_Collection_5_element
Al1Co1Cr1Fe1Ni1,"VAM + Hot compression, 1100℃/50.34%/WQ",C,,,6.717648579,FCC+B2,,,,,184.2786056,,,,Paper_Collection_5_element
Al1Co1Cr1Fe1Ni1,VAM,C,23.0,,6.717648579,BCC,,1110.0,,,184.2786056,,,,Paper_Collection_5_element
Al1Co1Cr1Fe1Ni1,VAM,C,23.0,,6.717648579,BCC,,1051.0,,,184.2786056,,,,Paper_Collection_5_element
Al1Co1Cr1Fe1Ni1,VAM,C,23.0,,6.717648579,BCC,,1500.0,2830.0,,184.2786056,,,,Paper_Collection_5_element
Al1Co1Cr1Fe1Ni1,VAM,C,,,6.717648579,BCC,,,,,184.2786056,,,,Paper_Collection_5_element
Al1Co1Cr1Fe1Ni1,VAM + 1100℃/24h/WQ,C,,,6.717648579,FCC+BCC,,,,,184.2786056,,,,Paper_Collection_5_element
Al1Co1Cr1Fe1Ni1,VAM,C,,,6.717648579,BCC,395.0,,,,184.2786056,,,,Paper_Collection_5_element
Al1Co1Cr1Fe1Ni1,Mechanical alloying,C,,,6.717648579,BCC,,,,,184.2786056,27.0,,,Paper_Collection_5_element
Al1Co1Cr1Fe1Ni1,"Mechanical alloying + Spark plasma Sintering, 900℃/50MPa/10min",C,,,6.717648579,FCC+BCC,,,,,184.2786056,,,,Paper_Collection_5_element
Al1Co1Cr1Fe1Ni1,VAM,C,,,6.717648579,BCC,,,,,184.2786056,,,,Paper_Collection_5_element
Al1Co1Cr1Fe1Ni1,VAM,C,,,6.717648579,BCC,,,,,184.2786056,,,,Paper_Collection_5_element
Al1Co1Cr1Fe1Ni1,VAM,C,,,6.717648579,B2+L12,,,,,184.2786056,,,,Paper_Collection_5_element
Al1Co1Cr1Fe1Ni1,VIM,C,,,6.717648579,B2+Sec.,,,,,184.2786056,,,,Paper_Collection_5_element
Al1Co1Cr1Fe1Ni1,VAM,C,-196.0,,6.717648579,BCC,,1880.0,3550.0,,184.2786056,,,,Paper_Collection_5_element
Al1Co1Cr1Fe1Ni1,VAM,C,25.0,,6.717648579,BCC,,1450.0,2960.0,,184.2786056,,,,Paper_Collection_5_element
Al1Co1Cr1Fe1Ni1,VAM,C,23.0,,6.717648579,BCC,,1451.0,3440.0,,184.2786056,,,,Paper_Collection_5_element
Al1Co1Cr1Fe1Ni1,VAM,C,,,6.717648579,BCC+B2,,,,,184.2786056,,,,Paper_Collection_5_element
Al1Co1Cr1Fe1Ni1,,C,25.0,6.715,6.717648579,BCC,,1140.0,,125.0,184.2786056,14.0,,,Prof.Yeh-3dtransitional
Al1Co1Cr1Fe1Ni1,,C,25.0,6.715,6.717648579,BCC,520.0,1370.0,,,184.2786056,15.0,,,Prof.Yeh-3dtransitional
Al1Co1Cr1Fe1Ni1,,C,25.0,6.715,6.717648579,BCC,,1050.0,,,184.2786056,22.0,,,Prof.Yeh-3dtransitional
Al1Co1Cr1Fe1Ni1,,C,25.0,6.715,6.717648579,BCC,457.5,1150.0,,125.0,184.2786056,,,,Prof.Yeh-3dtransitional
Al1Co1Cr1Fe1Ni2.1,VAM,C,23.0,,7.071582538,FCC+B2,,75.0,944.0,,186.820808,25.6,,,Paper_Collection_5_element
Al1Co1Cr1Fe1Ni1C0.1,,C,25.0,6.745,6.65591602,BCC+Sec.,,966.0,,213.0,,10.5,,,Prof.Yeh-3dtransitional
Al1Co1Cr1Fe1Ni1C0.2,,C,25.0,6.765,6.595873844,BCC+Sec.,,906.0,,151.0,,8.68,,,Prof.Yeh-3dtransitional
Al1Co1Cr1Fe1Ni1C0.3,,C,25.0,6.785,6.53745356,BCC+Sec.,,867.0,,137.0,,7.82,,,Prof.Yeh-3dtransitional
Al1Co1Cr1Fe1Ni1C0.4,,C,25.0,6.805,6.480590326,BCC+Sec.,,1060.0,,156.0,,6.67,,,Prof.Yeh-3dtransitional
Al1Co1Cr1Fe1Ni1C0.5,,C,25.0,6.835,6.425222712,BCC+Sec.,,1060.0,,181.0,,5.6,,,Prof.Yeh-3dtransitional
Al1Co1Cr1Fe1Ni1C1.0,,C,25.0,6.945,6.16888112,BCC+Sec.,,1250.0,,75.1,,7.04,,,Prof.Yeh-3dtransitional
Al1Co1Cr1Fe1Ni1C1.5,,C,25.0,7.045,5.942332936,BCC+Sec.,,1250.0,,72.5,,5.54,,,Prof.Yeh-3dtransitional
Al1Co1Cr1Fe1Ni1Mo0.1,,C,25.0,6.805,6.803137068,BCC,,1800.0,,,187.8028973,9.1,,,Prof.Yeh-3dtransitional
Al1Co1Cr1Fe1Ni1Mo0.2,,C,25.0,6.885,6.884560868,BCC+Sec.,,2460.0,,,191.1596208,3.4,,,Prof.Yeh-3dtransitional
Al1Co1Cr1Fe1Ni1Mo0.3,,C,25.0,6.965,6.962203139,BCC+Sec.,,2650.0,,,194.3604496,3.3,,,Prof.Yeh-3dtransitional
Al1Co1Cr1Fe1Ni1Mo0.4,,C,25.0,7.035,7.036321339,BCC+Sec.,,2670.0,,,197.4159973,3.0,,,Prof.Yeh-3dtransitional
Al1Co1Cr1Fe1Ni1Mo0.5,,C,25.0,7.105,7.107150073,BCC+Sec.,,2760.0,,,200.3359357,2.5,,,Prof.Yeh-3dtransitional
