Repository: azuredg01/alloy-textualization

本專案用於將合金（Alloy）資料集轉換為可供 Transformer-based 模型
（如 RoBERTa、MatSciBERT）進行 **性質回歸（Regression）**
與 **結構分類（Classification）** 的訓練資料，
並透過 **HuggingFace Accelerate + Distributed Data Parallel (DDP)** 進行多 GPU 訓練。

## Pipeline
                                 Dataset
                               (CSV files)
                                    │
                                    ▼
        ┌──────────────────────────────────────────────────────────┐
        │               Step 1: **data_process.ipynb**             │
        │               - 資料清理                                 │
        │               - 欄位命名統一（PROPERTY: ...）             │

File: data/all_data/all_data_manual_copy.csv (part 4 of 16)
Al0.667Co1Cr0.667Fe0.667Mo0.333Ni0.667,CAST,,,25.0,,,7.2,,other,BCC+Sec.,,,,,,741.0,,,,,,,,,,,,,,,,,,,,,,,,,,,,,,,,,,,,,,,,,,,,,,,,,,,,,,,,,,,,10.1002/adem.200900171,,,,741,,
Al0.667Co1Cr1Cu1Fe1Mn1Ni1Ti1V1,CAST,,C,25.0,,,6.8,,other,BCC+Sec.,,,,,,,1461.0,1461.0,,214.8529412,163.0,,,,1.0,,,,,,,,,,,,,,,,,,,,,,,,,,,,,,,,,,,,,,,,,,,,,,,,,,,10.1016/j.msea.2006.11.049,,,,,163,
Al0.667Cr1Nb0.667Ti0.667V0.667,ANNEAL,,C,600.0,,,5.9,,other,BCC+Laves,,,,,,,1370.0,1480.0,,250.8474576,,,,,,,,,,,,,,,,,,,,,,,,,,,,,,,,,,,,,,,,,,,,,,,,,,,,,,,,10.1016/j.jallcom.2015.08.224,,,,,,
Al0.667Cr1Nb0.667Ti0.667V0.667,ANNEAL,,C,800.0,,,5.9,,other,BCC+Laves,,,,,,,970.0,1045.0,,177.1186441,,,,,,,,,,,,,,,,,,,,,,,,,,,,,,,,,,,,,,,,,,,,,,,,,,,,,,,,10.1016/j.jallcom.2015.08.224,,,,,,
Al0.667Cr1Nb0.667Ti0.667V0.667,ANNEAL,,C,1000.0,,,5.9,,other,BCC+Laves,,,,,,,75.0,105.0,,17.79661017,,,,,,,,,,,,,,,,,,,,,,,,,,,,,,,,,,,,,,,,,,,,,,,,,,,,,,,,10.1016/j.jallcom.2015.08.224,,,,,,
Al0.667Cr1Nb0.667Ti0.667V0.667,ANNEAL,,C,25.0,,,5.9,,other,BCC+Laves,,,,,,,1700.0,1700.0,,288.1355932,,,,,,,,,,,,,,,,,,,,,,,,,,,,,,,,,,,,,,,,,,,,,,,,,,,,,,,,10.1016/j.jallcom.2015.08.224,,,,,,
Al0.667Li0.667Mg0.333Sc0.667Ti1,,,,25.0,,,2.7,,other,FCC+HCP,,,,,,591.0,,,,,,,,,,,,,,,,,,,,,,,,,,,,,,,,,,,,,,,,,,,,,,,,,,,,,,,,,,,,10.1080/21663831.2014.985855,,,,591,,
Al0.667Nb0.667Ti0.667V0.667Zr1,ANNEAL,,C,600.0,,,5.8,,other,B2+Laves+Sec.,,,,,,,1195.0,1195.0,,206.0344828,,,,,,,,,,,,,,,,,,,,,,,,,,,,,,,,,,,,,,,,,,,,,,,,,,,,,,,,10.1016/j.msea.2017.08.019,,,,,,
Al0.667Nb0.667Ti0.667V0.667Zr1,ANNEAL,,C,800.0,,,5.8,,other,B2+Laves+Sec.,,,,,,,180.0,395.0,,68.10344828,,,,,,,,,,,,,,,,,,,,,,,,,,,,,,,,,,,,,,,,,,,,,,,,,,,,,,,,10.1016/j.msea.2017.08.019,,,,,,
Al0.667Nb0.667Ti0.667V0.667Zr1,ANNEAL,,C,25.0,,,5.8,,other,B2+Laves+Sec.,,,,,,,1535.0,1550.0,,267.2413793,,,,,,,,,,,,,,,,,,,,,,,,,,,,,,,,,,,,,,,,,,,,,,,,,,,,,,,,10.1016/j.msea.2017.08.019,,,,,,
Al0.667Nb1Ta0.333Ti1Zr0.333,OTHER,,C,25.0,,,6.8,,BCC,BCC,,,,,,408.0,1280.0,1367.0,,201.0294118,,105.0,,,4.0,,,,,,,,,,,,,,,,,,,,,,,,,,,,,,,,,,,,,,,,,,,,,,,,,,,10.1007/s11837-014-1066-0,,,,408,,
Al0.667Nb1Ta0.333Ti1Zr0.333,OTHER,,C,800.0,,,6.8,,BCC,BCC,,,,,,,728.0,1000.0,,147.0588235,,105.0,,,12.0,,,,,,,,,,,,,,,,,,,,,,,,,,,,,,,,,,,,,,,,,,,,,,,,,,,10.1007/s11837-014-1066-0,,,,,,
Al0.667Nb1Ta0.333Ti1Zr0.333,OTHER,,C,1000.0,,,6.8,,BCC,BCC,,,,,,,403.0,415.0,,61.02941176,,105.0,,,50.0,,,,,,,,,,,,,,,,,,,,,,,,,,,,,,,,,,,,,,,,,,,,,,,,,,,10.1007/s11837-014-1066-0,,,Elongation>50,,,
Al0.68Co1Cr1Fe1Mn1Ni1,CAST,,,25.0,,,7.2,,other,FCC+BCC,,,,,,486.0,,,,,,,,,,,,,,,,,,,,,,,,,,,,,,,,,,,,,,,,,,,,,,,,,,,,,,,,,,,,10.1016/j.actamat.2013.09.037,,,,486,,
Al0.68CoCrFeMnNi,,,,25.0,,7.2,7.159194494,,other,FCC+BCC,,,,,,486.0,,,,,,195.4586628,,,,,,,,,,,,,,,,,,,,,,,,,,,,,,,,,,,,,,,,,,,,,,,,,,,,,,https://doi.org/10.1016/j.dib.2018.11.111,Data in Brief 21 (2018) 2664¡V2678,FCC + BCC,,486,0,
Al0.6Co1Cr0.333Fe0.333Mo0.067Ni1,CAST,,C,25.0,,,7.1,,other,FCC+BCC,,,,,,362.6,1250.8,,,,,,,,14.7,,,,,,,,,,,,,,,,,,,,,,,,,,,,,,,,,,,,,,,,,,,,,,,,,,,10.1007/s00339-019-2506-z,,,,362.6,,
Al0.6Co1Cr0.333Fe0.333Mo0.1Ni0.967,CAST,,C,25.0,,,7.2,,other,FCC+BCC,,,,,,359.7,1198.3,,,,,,,,14.5,,,,,,,,,,,,,,,,,,,,,,,,,,,,,,,,,,,,,,,,,,,,,,,,,,,10.1007/s00339-019-2506-z,,,,359.7,,
Al0.6Co1Cr1Fe1Ni1,CAST,,,,,,7.2,,other,FCC+BCC+B2,,,,,,228.0,,,,,,,,,,,,,,,,,,,,,,,,,,,,,,,,,,,,,,,,,,,,,,,,,,,,,,,,,,,,10.1016/j.matdes.2019.107698,,,,228,,
Al0.6CoCrFeNi,"Mechanical alloying + Hot press, 1000℃/30MPa/1h",,C,,,,7.196444853,,other,FCC+BCC,,,,,,570.0,,,,,,197.8913043,,,,,,,,,,,,,,,,,,,,,,,,,,,,,,,,,,,,,,,,,,,,,,,,,,,,,,,Paper_Collection_5_element,FCC + BCC,,570,,
Al0.6CoCrFeNi,"Mechanical alloying + Spark plasma Sintering, 1000℃/30MPa/8min",,C,,,,7.196444853,,other,FCC+BCC,,,,,,594.0,,,,,,197.8913043,,,,,,,,,,,,,,,,,,,,,,,,,,,,,,,,,,,,,,,,,,,,,,,,,,,,,,,Paper_Collection_5_element,FCC + BCC,,594,,
Al0.6CoFeNiTi0.4,"Mechanical alloying + Spark plasma Sintering, 1000℃/30MPa/6min",,C,23.0,,,6.822430836,,other,FCC+B2,,,,,,712 ± 12,2732.0,3172.0,,464.936923,,167.3435274,,,10.1,,,,,,,,,,,,,,,,,,,,,,,,,,,,,,,,,,,,,,,,,,,,,,,,,,,,Paper_Collection_5_element,FCC + B2,,712?12,,
Al0.6Cr0.5Cu0.5Fe0.5Ni1,,,,25.0,,,6.9,,other,FCC+BCC,,,,,,,,,,,,,,,,,,,,,,,,,,,,,,,,,,,,,,,,,,,,,,,,,,,,,,,,,,,,,,,,,,10.1063/1.3587228,,,,,,
Al0.6Cr1Fe1Mn1Ni1,CAST,,C,25.0,,,6.9,,other,BCC+B2,,,,,,361.0,1130.0,,,,,,,,53.0,,,,,,,,,,,,,,,,,,,,,,,,,,,,,,,,,,,,,,,,,,,,,,,,,,,10.1016/j.msea.2019.04.104,,,,361,,
Al0.6CrCuFeNi2,,,,25.0,,7.5,7.509549942,,FCC,FCC,,,,,,,,,,,,184.5225314,,,,,,,,,,,,,,,,,,,,,,,,,,,,,,,,,,,,,,,,,,,,,,,,,,,,,,https://doi.org/10.1016/j.dib.2018.11.111,Data in Brief 21 (2018) 2664¡V2678,FCC,,,0,
Al0.6CrFeNi,"Mechanical alloying + Hot press, 1000℃/30MPa/1h",,C,24.0,,,6.790168085,,other,FCC+BCC,,,,,,431.0,1420.0,1948.0,,,,195.137867,,,13.5,,,,,,,,,,,,,,,,,,,,,,,,,,,,,,,,,,,,,,,,,,,,,,,,,,,,Paper_Collection_4_element,FCC + BCC,,431,,
Al0.6CrFeNi,"Mechanical alloying + Spark plasma Sintering, 1000℃/30MPa/8min",,C,25.0,,,6.790168085,,other,FCC+BCC,,,,,,552.0,1607.0,1992.0,,,,195.137867,,,11.2,,,,,,,,,,,,,,,,,,,,,,,,,,,,,,,,,,,,,,,,,,,,,,,,,,,,Paper_Collection_4_element,FCC + BCC,,552,,
Al0.6Mo1Ta1Ti1V1,CAST,,C,25.0,,,8.7,,BCC,BCC,,,,,,,962.0,1033.0,,118.7356322,,173.0,,,,,,,,,,,,,,,,,,,,,,,,,,,,,,,,,,,,,,,,,,,,,,,,,,,,,,10.4028/www.scientific.net/MSF.898.638,,,,,,
Al0.714Cr0.714Cu0.714Fe0.714Ni1,ANNEAL,,,25.0,,,6.9,,other,FCC+BCC,,,,,,367.0,,,,,,,,,,,,,,,,,,,,,,,,,,,,,,,,,,,,,,,,,,,,,,,,,,,,,,,,,,,,10.1016/j.msea.2011.11.063,,,,367,,
Al0.71CoCrFeNi,"VAM + Anneal, 700℃/1000h",,C,,,,7.053765496,,other,FCC+B2+Sec.,,,,,,,,,,,,193.8347751,,,,,,,,,,,,,,,,,,,,,,,,,,,,,,,,,,,,,,,,,,,,,,,,,,,,,,,Paper_Collection_5_element,FCC + B2 + σ,,,,
Al0.71CoCrFeNi,"VAM + Anneal, 1050℃/520h",,C,,,,7.053765496,,other,FCC+B2,,,,,,,,,,,,193.8347751,,,,,,,,,,,,,,,,,,,,,,,,,,,,,,,,,,,,,,,,,,,,,,,,,,,,,,,Paper_Collection_5_element,FCC + B2,,,,
Al0.75 Co1 Fe1 Ni1,CAST,,C,25.0,,,7.0,,other,FCC+BCC,,,,,,385.0,794.0,,,,,,,,,12.0,,,,,,,,,,,,,,,,,,,,,,,,,,,,,,,,,,,,,,,,,,,,,,,,,,10.1016/j.jmmm.2014.07.023,,,,385,,
Al0.75Co1Cr1Cu0.25Fe1Ni1Ti0.5,CAST,,C,25.0,,,6.8,,other,FCC+BCC,,,,,,,1900.0,2697.0,,396.6176471,164.0,,,,,,,,,,,,,,,,,,,,,,,,,,,,,,,,,,,,,,,,,,,,,,,,,,,,,,,10.1016/j.jallcom.2008.11.059,,,,,164,
Al0.75Co1Cr1Fe1Mn1Ni1,CAST,,,25.0,,,7.1,,other,FCC+BCC,,,,,,530.0,,,,,,,,,,,,,,,,,,,,,,,,,,,,,,,,,,,,,,,,,,,,,,,,,,,,,,,,,,,,10.1016/j.actamat.2013.09.037,,,,530,,
Al0.75Co1Cr1Fe1Ni1,ANNEAL,,,25.0,,,7.0,,other,FCC+BCC,,,,,,388.0,,,,,,,,,,,,,,,,,,,,,,,,,,,,,,,,,,,,,,,,,,,,,,,,,,,,,,,,,,,,10.1016/j.jallcom.2009.08.090,,,,388,,
Al0.75Co1Cr1Fe1Ni1,ANNEAL,,,25.0,,,7.0,,other,FCC+BCC,,,,,,280.0,,,,,,,,,,,,,,,,,,,,,,,,,,,,,,,,,,,,,,,,,,,,,,,,,,,,,,,,,,,,10.1016/j.jallcom.2009.08.090,,,,280,,
Al0.75CoCrCu0.25FeNi,VAM,,C,,,,7.097343796,,other,FCC+BCC,,,,,,,,,,,,189.4123313,,,,,,,,,,,,,,,,,,,,,,,,,,,,,,,,,,,,,,,,,,,,,,,,,,,,,,,Paper_Collection_6_element,FCC + BCC,,,,
Al0.75CoCrCu0.25FeNiTi0.5,,,C,25.0,,6.8,6.769577356,,other,FCC+BCC,,,,,,,1900.0,2697.0,,396.6176471,189.0,180.1525695,,,12.0,,,,,,,,,,,,,,,,,,,,,,,,,,,,,,,,,,,,,,,,,,,,,,,,,,,https://doi.org/10.1016/j.dib.2018.11.111,Data in Brief 21 (2018) 2664¡V2678,FCC + BCC,,,189,
Al0.75CoCrCu0.25FeNiTi0.5,VAM,,C,23.0,,,6.769577356,,other,BCC+BCC,,,,,,,1900.0,2697.0,,,,180.1525695,,,12.0,,,,,,,,,,,,,,,,,,,,,,,,,,,,,,,,,,,,,,,,,,,,,,,,,,,,Paper_Collection_7_element,BCC1 + BCC2,,,,
Al0.75CoCrCu0.25FeNiTi0.5,,,C,25.0,,6.775,6.769577356,,other,FCC+BCC,,,,,,,1900.0,,,,164.5,180.1525695,,,12.0,,,,,,,,,,,,,,,,,,,,,,,,,,,,,,,,,,,,,,,,,,,,,,,,,,,,Prof.Yeh-3dtransitional,"{'Thermo-Calc TCHEA3 1000C': '900C', 'FCC': 5.0, 'Cu-rich FCC': 4.0, 'BCC (FeCr-rich)': nan, 'BCC_B2 (NiAl-rich)': 72.0, 'Ni31Si12': nan, 'C14_Laves': nan, 'Sigma': 19.0, 'Cr3Si': nan, 'Mu phase': nan, 'M23C6': nan, 'M7C3': nan, 'Co2Si': nan, 'T6CuNiTi': nan, 'Graphite': nan}",,,164 - 165  ,
Al0.75CoCrFeMnNi,,,,25.0,,7.1,7.085597312,,other,FCC+BCC,,,,,,530.0,,,,,,193.3888758,,,,,,,,,,,,,,,,,,,,,,,,,,,,,,,,,,,,,,,,,,,,,,,,,,,,,,https://doi.org/10.1016/j.dib.2018.11.111,Data in Brief 21 (2018) 2664¡V2678,FCC + BCC,,530,0,
Al0.75CoCrFeNi,,,,25.0,,7.0,7.004100597,,other,FCC+BCC,,,,,,388.0,,,,,,192.422748,,,,,,,,,,,,,,,,,,,,,,,,,,,,,,,,,,,,,,,,,,,,,,,,,,,,,,https://doi.org/10.1016/j.dib.2018.11.111,Data in Brief 21 (2018) 2664¡V2678,FCC + BCC,,388,0,
Al0.75CoCrFeNi,,,,25.0,,7.0,7.004100597,,other,FCC+BCC,,,,,,280.0,,,,,,192.422748,,,,,,,,,,,,,,,,,,,,,,,,,,,,,,,,,,,,,,,,,,,,,,,,,,,,,,https://doi.org/10.1016/j.dib.2018.11.111,Data in Brief 21 (2018) 2664¡V2678,FCC + BCC,,280,0,
Al0.75CoCrFeNi,"Mechanical alloying + Spark plasma Sintering, 1000℃/30MPa/8min",,C,,,,7.004100597,,other,FCC+BCC,,,,,,577.0,,,,,,192.422748,,,,,,,,,,,,,,,,,,,,,,,,,,,,,,,,,,,,,,,,,,,,,,,,,,,,,,,Paper_Collection_5_element,FCC + BCC,,577,,
Al0.75CoCrFeNi,VAM + 1100℃/24h/WQ,,C,,,,7.004100597,,other,FCC+BCC,,,,,,,,,,,,192.422748,,,,,,,,,,,,,,,,,,,,,,,,,,,,,,,,,,,,,,,,,,,,,,,,,,,,,,,Paper_Collection_5_element,FCC + BCC,,,,
Al0.75CoCrFeNi1.25,VAM,,C,,,,7.089434319,,other,FCC+BCC,,,,,,388 ± 5,,,,,,192.7626438,,,,,,,,,,,,,,,,,,,,,,,,,,,,,,,,,,,,,,,,,,,,,,,,,,,,,,,Paper_Collection_5_element,FCC + BCC,,388?5,,
Al0.75CoCrFeNi1.25,"VAM + Homogenized, 1100℃/24h",,,,,,,,,,,,,,,280 ± 3,,,,,,,,,,,,,,,,,,,,,,,,,,,,,,,,,,,,,,,,,,,,,,,,,,,,,,,,,,,,,Paper_Collection_5_element,FCC + BCC,,,,
Al0.75CoCrFeNi1.25,"VAM + Homogenized, 1100℃/24h + CR50%",,,,,,,,,,,,,,,434 ± 8,,,,,,,,,,,,,,,,,,,,,,,,,,,,,,,,,,,,,,,,,,,,,,,,,,,,,,,,,,,,,Paper_Collection_5_element,FCC + BCC,,,,
Al0.75CoCrFeNi1.26,OTHER,,C,,,,7.092688715,,other,FCC+BCC,,,,,,280.0,,,,,,192.7756065,,,,,,,,,,,,,,,,,,,,,,,,,,,,,,,,,,,,,,,,,,,,,,,,,,,,,,,Paper_Collection_5_element,FCC + BCC,,280?3,,
Al0.75CoCrFeNi1.27,OTHER,,C,,,,7.095931473,,other,FCC+BCC,,,,,,434.0,,,,,,192.7885228,,,,,,,,,,,,,,,,,,,,,,,,,,,,,,,,,,,,,,,,,,,,,,,,,,,,,,,Paper_Collection_5_element,FCC + BCC,,434?8,,
Al0.75CoCrFeNiTi0.25,"Mechanical alloying + Spark plasma Sintering, 1000℃/30MPa/8min",,C,1926.0,,,6.827519845,,other,FCC+BCC,,,,,,609,2376.0,7.0,,0.995969276,,187.036301,,,,,,,,,,,,,,,,,,,,,,,,,,,,,,,,,,,,,,,,,,,,,,,,,,,,,,,Paper_Collection_6_element,FCC + BCC,,609,,
Al0.75CoFeNi,,,C,25.0,,7.0,6.955394935,,other,FCC+BCC,,,,,,385.0,794.0,,,,,169.9468582,,,,,,,,,,,,,,,,,,,,,,,,,,,,,,,,,,,,,,,,,,,,,,,,,,,,,,https://doi.org/10.1016/j.dib.2018.11.111,Data in Brief 21 (2018) 2664¡V2678,FCC + BCC,,385,0,
Al0.75CoFeNi,,,C,25.0,,6.955,6.955394935,,other,FCC+BCC,,,,,,384.5,793.5,,,,,169.9468582,,,,,,,,,,,,,,,,,,,,,,,,,,,,,,,,,,,,,,,,,,,,,,,,,,,,,,,Prof.Yeh-3dtransitional,"{'Thermo-Calc TCHEA3 1000C': nan, 'FCC': 14.0, 'Cu-rich FCC': nan, 'BCC (FeCr-rich)': nan, 'BCC_B2 (NiAl-rich)': 86.0, 'Ni31Si12': nan, 'C14_Laves': nan, 'Sigma': nan, 'Cr3Si': nan, 'Mu phase': nan, 'M23C6': nan, 'M7C3': nan, 'Co2Si': nan, 'T6CuNiTi': nan, 'Graphite': nan}",,384 - 385  ,,
Al0.75CrFeNi,"Mechanical alloying + Spark plasma Sintering, 1000℃/30MPa/8min",,C,26.0,,,6.574116647,,other,FCC+BCC,,,,,,556,1741.0,2184.0,,,,188.530799,,,7.4,,,,,,,,,,,,,,,,,,,,,,,,,,,,,,,,,,,,,,,,,,,,,,,,,,,,Paper_Collection_4_element,FCC + BCC,,556,,
Al0.75CrFeNiTi0.5,VAM,,C,23.0,,,6.246787843,,other,Other+B2,,,,,,,1726.0,2811.0,,449.9912708,,177.0910169,,,20.0,,,,,,,,,,,,,,,,,,,,,,,,,,,,,,,,,,,,,,,,,,,,,,,,,,,,Paper_Collection_5_element,A2 + B2,,,,
Al0.75Hf1Nb1Ta1Ti1Zr1,CAST,,C,25.0,,,9.1,,BCC,BCC,,,,,,427.0,1415.0,2050.0,,225.2747253,102.0,103.0,,,30.0,,,,,,,,,,,,,,,,,,,,,,,,,,,,,,,,,,,,,,,,,,,,,,,,,,,10.1016/j.jallcom.2014.11.064,,,,427,102,
Al0.75HfNbTaTiZr,,,C,25.0,,9.1,9.091430053,,BCC,BCC,,,,,,427.0,1415.0,,,,105.0,102.7968193,,,30.0,,,,,,,,,,,,,,,,,,,,,,,,,,,,,,,,,,,,,,,,,,,,,,,,,,,https://doi.org/10.1016/j.dib.2018.11.111,Data in Brief 21 (2018) 2664¡V2678,BCC,,427,105,
Al0.75HfNbTaTiZr,CAST,,C,25.0,,9.3,9.091430053,,BCC,BCC,,,,,,427.0,1415.0,,,,102.0,102.7968193,,,30.0,30.0,,,,,,,,,,,,,,,,,,,,,,,,,,,,,,,,,,,,,,,,,,,,,,,,,,,Prof.Yeh-RHEA,,,427,102,
Al0.75Mo1Nb1Ti1V1,CAST,,C,25.0,,,6.6,,BCC,BCC,,,,,,517.0,1260.0,1300.0,,196.969697,,151.0,,,8.0,,,,,,,,,,,,,,,,,,,,,,,,,,,,,,,,,,,,,,,,,,,,,,,,,,,10.3390/e16020870,,,,517,,
Al0.75MoNbTiV,,,C,25.0,,6.6,6.597193785,,BCC,BCC,,,,,,517.0,1260.0,,,,,151.0042854,,,8.0,,,,,,,,,,,,,,,,,,,,,,,,,,,,,,,,,,,,,,,,,,,,,,,,,,,https://doi.org/10.1016/j.dib.2018.11.111,Data in Brief 21 (2018) 2664¡V2678,BCC,,517,0,
Al0.75MoNbTiV,CAST,,C,25.0,,6.6,6.597193785,,BCC,BCC,,,,,,517.0,1260.0,,,,154.0,151.0042854,,,8.0,7.0,,,,,,,,,,,,,,,,,,,,,,,,,,,,,,,,,,,,,,,,,,,,,,,,,,,Prof.Yeh-RHEA,,,517,154,
Al0.774Fe1Mn0.903Ni0.484,CAST,,,,,,6.3,,other,,,,,,,310.0,,,,,,,,,,,,,,,,,,,,,,,,,,,,,,,,,,,,,,,,,,,,,,,,,,,,,,,,,,,,10.1155/2019/2157592,,,,310,,
Al0.774Fe1Mn0.903Ni0.484,ANNEAL,,,,,,6.3,,other,,,,,,,340.0,,,,,,,,,,,,,,,,,,,,,,,,,,,,,,,,,,,,,,,,,,,,,,,,,,,,,,,,,,,,10.1155/2019/2157592,,,,340,,
Al0.774Fe1Mn0.903Ni0.484,ANNEAL,,,,,,6.3,,other,,,,,,,330.0,,,,,,,,,,,,,,,,,,,,,,,,,,,,,,,,,,,,,,,,,,,,,,,,,,,,,,,,,,,,10.1155/2019/2157592,,,,330,,
Al0.774Fe1Mn0.903Ni0.484Ti0.026,CAST,,,,,,6.3,,other,,,,,,,330.0,,,,,,,,,,,,,,,,,,,,,,,,,,,,,,,,,,,,,,,,,,,,,,,,,,,,,,,,,,,,10.1155/2019/2157592,,,,330,,
Al0.774Fe1Mn0.903Ni0.484Ti0.026,ANNEAL,,,,,,6.3,,other,,,,,,,410.0,,,,,,,,,,,,,,,,,,,,,,,,,,,,,,,,,,,,,,,,,,,,,,,,,,,,,,,,,,,,10.1155/2019/2157592,,,,410,,
Al0.774Fe1Mn0.903Ni0.484Ti0.026,ANNEAL,,,,,,6.3,,other,,,,,,,330.0,,,,,,,,,,,,,,,,,,,,,,,,,,,,,,,,,,,,,,,,,,,,,,,,,,,,,,,,,,,,10.1155/2019/2157592,,,,330,,
Al0.774Fe1Mn0.903Ni0.484Ti0.097,CAST,,,,,,6.2,,other,,,,,,,500.0,,,,,,,,,,,,,,,,,,,,,,,,,,,,,,,,,,,,,,,,,,,,,,,,,,,,,,,,,,,,10.1155/2019/2157592,,,,500,,
Al0.774Fe1Mn0.903Ni0.484Ti0.097,ANNEAL,,,,,,6.2,,other,,,,,,,495.0,,,,,,,,,,,,,,,,,,,,,,,,,,,,,,,,,,,,,,,,,,,,,,,,,,,,,,,,,,,,10.1155/2019/2157592,,,,495,,
Al0.774Fe1Mn0.903Ni0.484Ti0.097,ANNEAL,,,,,,6.2,,other,,,,,,,490.0,,,,,,,,,,,,,,,,,,,,,,,,,,,,,,,,,,,,,,,,,,,,,,,,,,,,,,,,,,,,10.1155/2019/2157592,,,,490,,
Al0.7Co0.3Cr1Fe1Ni1,POWDER,,C,25.0,,,6.8,,other,FCC+BCC+B2,,,,,,624.0,2033.0,2635.0,,387.5,,,,,8.0,,,,,,,,,,,,,,,,,,,,,,,,,,,,,,,,,,,,,,,,,,,,,,,,,,,10.1016/j.matdes.2013.04.061,,,,624,,
Al0.7Co0.3CrFeNi,,,C,25.0,,6.8,6.79019543,,other,FCC+BCC+B2,,,,,,624.0,2033.0,2635.0,,387.5,,191.8815486,,,8.0,,,,,,,,,,,,,,,,,,,,,,,,,,,,,,,,,,,,,,,,,,,,,,,,,,,https://doi.org/10.1016/j.dib.2018.11.111,Data in Brief 21 (2018) 2664¡V2678,FCC + BCC + B2,,624,,
Al0.7Co0.3CrFeNi,"Mechanical alloying + Spark plasma Sintering, 1000℃/30MPa/8min",,C,23.0,,,6.79019543,,other,FCC+Sec.+B2,,,,,,624,2033.0,2635.0,,388.0595231,,191.8815486,,,,,,,,,,,,,,,,,,,,,,,,,,,,,,,,,,,,,,,,,,,,,,,,,,,,,,,Paper_Collection_5_element,FCC + A2 + B2,,624,,
Al0.7Co0.3CrFeNi,,,C,25.0,,6.79,6.79019543,,other,Other,,,,,,624.0,2030.0,,,,,191.8815486,,,8.12,,,,,,,,,,,,,,,,,,,,,,,,,,,,,,,,,,,,,,,,,,,,,,,,,,,,Prof.Yeh-3dtransitional,"{'Thermo-Calc TCHEA3 1000C': nan, 'FCC': 5.0, 'Cu-rich FCC': nan, 'BCC (FeCr-rich)': 42.0, 'BCC_B2 (NiAl-rich)': 53.0, 'Ni31Si12': nan, 'C14_Laves': nan, 'Sigma': nan, 'Cr3Si': nan, 'Mu phase': nan, 'M23C6': nan, 'M7C3': nan, 'Co2Si': nan, 'T6CuNiTi': nan, 'Graphite': nan}",,624,,
Al0.7Co1Cr1Fe1Mn1Ni1,CAST,,C,25.0,,,7.1,,other,FCC+BCC,,,,,,622.0,2230.0,,,,,,,,,1.69,,,,,,,,,,,,,,,,,,,,,,,,,,,,,,,,,,,,,,,,,,,,,,,,,,10.1016/j.jallcom.2018.10.168,,,,622,,
Al0.7CoCrFe2Ni,VAM,,C,23.0,,,7.204218191,,other,FCC+BCC+B2,,,,,,,866.0,1223.0,,169.7616546,,197.0525558,,,7.9,,,,,,,,,,,,,,,,,,,,,,,,,,,,,,,,,,,,,,,,,,,,,,,,,,,,Paper_Collection_5_element,FCC + BCC + B2,,,,
Al0.7CoCrFe2Ni,VAM,,C,650.0,,,7.204218191,,other,Other,,,,,,,468.0,468.0,,64.96194141,,197.0525558,,,6.3,,,,,,,,,,,,,,,,,,,,,,,,,,,,,,,,,,,,,,,,,,,,,,,,,,,,Paper_Collection_5_element,FCC + BCC + B2,,,,
Al0.7CoCrFe2Ni,VAM,,C,700.0,,,7.204218191,,other,Other,,,,,,,340.0,340.0,,47.19457282,,197.0525558,,,5.5,,,,,,,,,,,,,,,,,,,,,,,,,,,,,,,,,,,,,,,,,,,,,,,,,,,,Paper_Collection_5_element,FCC + BCC + B2,,,,
Al0.7CoCrFe2Ni,VAM,,C,23.0,,,7.204218191,,other,Other,,,,,,,1166.0,1945.0,,269.980718,,197.0525558,,,30.2,,,,,,,,,,,,,,,,,,,,,,,,,,,,,,,,,,,,,,,,,,,,,,,,,,,,Paper_Collection_5_element,FCC + BCC + B2,,,,
Al0.7CoCrFeNi,"VAM + HIP, 1250℃/1000h ",,C,,,,7.06636125,,other,FCC+Sec.+B2,,,,,,,,,,,,194.1928861,,,,,,,,,,,,,,,,,,,,,,,,,,,,,,,,,,,,,,,,,,,,,,,,,,,,,,,Paper_Collection_5_element,FCC + A2 + B2,,,,
Al0.7CoCrFeNi,"VAM + Aged, 900℃/2h",,C,,,,7.06636125,,other,FCC+B2+Sec.,,,,,,,,,,,,194.1928861,,,,,,,,,,,,,,,,,,,,,,,,,,,,,,,,,,,,,,,,,,,,,,,,,,,,,,,Paper_Collection_5_element,FCC + B2 + A2,,,,
Al0.7CoCrFeNi1.3,3D printing,,C,,,,7.165872255,,other,FCC+B2,,,,,,271 ± 29.2,,,,,,194.5069344,,,,,,,,,,,,,,,,,,,,,,,,,,,,,,,,,,,,,,,,,,,,,,,,,,,,,,,Paper_Collection_5_element,FCC + B2,,271?29.2,,
Al0.7CoCrFeNi1.3,"3D printing + Aged, 1000℃/100h",,,,,,,,,,,,,,,273 ± 6.2,,,,,,,,,,,,,,,,,,,,,,,,,,,,,,,,,,,,,,,,,,,,,,,,,,,,,,,,,,,,,Paper_Collection_5_element,FCC + L12,,,,
Al0.7CoCrFeNi1.4,OTHER,,C,,,,7.196693143,,other,FCC+L12,,,,,,273.0,,,,,,194.6042025,,,,,,,,,,,,,,,,,,,,,,,,,,,,,,,,,,,,,,,,,,,,,,,,,,,,,,,Paper_Collection_5_element,FCC + L12,,273?6.2,,
Al0.7Cr1Fe1Mn1Ni1,CAST,,C,25.0,,,6.8,,other,BCC+B2,,,,,,375.0,1170.0,,,,,,,,55.0,,,,,,,,,,,,,,,,,,,,,,,,,,,,,,,,,,,,,,,,,,,,,,,,,,,10.1016/j.msea.2019.04.104,,,,375,,
Al0.7CrCuFeNi2,VAM,,C,,,,7.393919179,,FCC,FCC,,,,,,275,,,,,,181.7702475,,,,,,,,,,,,,,,,,,,,,,,,,,,,,,,,,,,,,,,,,,,,,,,,,,,,,,,Paper_Collection_5_element,FCC,,275,,
Al0.81Co1Cr1Fe1Mn1Ni1,CAST,,,25.0,,,7.0,,other,FCC+BCC,,,,,,539.0,,,,,,,,,,,,,,,,,,,,,,,,,,,,,,,,,,,,,,,,,,,,,,,,,,,,,,,,,,,,10.1016/j.actamat.2013.09.037,,,,539,,
Al0.81CoCrFeMnNi,,,,25.0,,7.0,7.024419853,,other,FCC+BCC,,,,,,539.0,,,,,,191.6683709,,,,,,,,,,,,,,,,,,,,,,,,,,,,,,,,,,,,,,,,,,,,,,,,,,,,,,https://doi.org/10.1016/j.dib.2018.11.111,Data in Brief 21 (2018) 2664¡V2678,FCC + BCC,,539,0,
Al0.833Cr0.833Cu0.833Fe0.833Ni1,ANNEAL,,,25.0,,,6.8,,other,FCC+BCC,,,,,,407.0,,,,,,,,,,,,,,,,,,,,,,,,,,,,,,,,,,,,,,,,,,,,,,,,,,,,,,,,,,,,10.1016/j.msea.2011.11.063,,,,407,,
Al0.853Co0.647Cr1Fe0.147Ni0.294,,,,,,,6.0,,other,,,,,,,699.0,,,,,,,,,,,,,,,,,,,,,,,,,,,,,,,,,,,,,,,,,,,,,,,,,,,,,,,,,,,,10.1016/j.actamat.2019.03.010,,,,699,,
Al0.875Co1Cr1Fe1Ni1,ANNEAL,,,25.0,,,6.9,,BCC,BCC,,,,,,538.0,,,,,,188.0,,,,,,,,,,,,,,,,,,,,,,,,,,,,,,,,,,,,,,,,,,,,,,,,,,,,,,10.1016/j.jallcom.2009.08.090,,,,538,,
Al0.875Co1Cr1Fe1Ni1,ANNEAL,,,25.0,,,6.9,,other,FCC+BCC,,,,,,361.0,,,,,,,,,,,,,,,,,,,,,,,,,,,,,,,,,,,,,,,,,,,,,,,,,,,,,,,,,,,,10.1016/j.jallcom.2009.08.090,,,,361,,
Al0.875Co1Cr1Fe1Ni1,,,,25.0,,,6.9,,other,FCC+BCC,,,,,,,,,,,,,,,,,,,,,,,,,,,,,,,,,,,,,,,,,,,,,,,,,,,,,,,,,,,,,,,,,,10.1016/C2013-0-14235-3,,,,,,
Al0.875CoCrFeNi,,,,25.0,,6.9,6.855946636,,other,FCC+BCC,,,,,,,,,,,,188.2105698,,,,,,,,,,,,,,,,,,,,,,,,,,,,,,,,,,,,,,,,,,,,,,,,,,,,,,https://doi.org/10.1016/j.dib.2018.11.111,Data in Brief 21 (2018) 2664¡V2678,FCC + BCC,,,0,
Al0.875CoCrFeNi,,,,25.0,,6.9,6.855946636,,BCC,BCC,,,,,,538.0,,,,,,188.2105698,,,,,,,,,,,,,,,,,,,,,,,,,,,,,,,,,,,,,,,,,,,,,,,,,,,,,,https://doi.org/10.1016/j.dib.2018.11.111,Data in Brief 21 (2018) 2664¡V2678,BCC,,538,0,
Al0.875CoCrFeNi,,,,25.0,,6.9,6.855946636,,other,FCC+BCC,,,,,,361.0,,,,,,188.2105698,,,,,,,,,,,,,,,,,,,,,,,,,,,,,,,,,,,,,,,,,,,,,,,,,,,,,,https://doi.org/10.1016/j.dib.2018.11.111,Data in Brief 21 (2018) 2664¡V2678,FCC + BCC,,361,0,
Al0.875CoCrFeNi,VAM + 1100℃/24h/WQ,,C,,,,6.855946636,,other,FCC+BCC,,,,,,,,,,,,188.2105698,,,,,,,,,,,,,,,,,,,,,,,,,,,,,,,,,,,,,,,,,,,,,,,,,,,,,,,Paper_Collection_5_element,FCC + BCC,,,,
Al0.875CoCrFeNi1.125,VAM,,C,,,,6.901408775,,BCC,BCC,,,,,,538 ± 12,,,,,,188.4719577,,,,,,,,,,,,,,,,,,,,,,,,,,,,,,,,,,,,,,,,,,,,,,,,,,,,,,,Paper_Collection_5_element,BCC,,538?12,,
Al0.875CoCrFeNi1.125,"VAM + Homogenized, 1100℃/24h",,,,,,,,,,,,,,,361 ± 7,,,,,,,,,,,,,,,,,,,,,,,,,,,,,,,,,,,,,,,,,,,,,,,,,,,,,,,,,,,,,Paper_Collection_5_element,FCC + BCC,,,,
Al0.875CoCrFeNi1.125,"VAM + Homogenized, 1100℃/24h + CR50%",,,,,,,,,,,,,,,497 ± 7,,,,,,,,,,,,,,,,,,,,,,,,,,,,,,,,,,,,,,,,,,,,,,,,,,,,,,,,,,,,,Paper_Collection_5_element,FCC + BCC,,,,
Al0.875CoCrFeNi1.126,OTHER,,C,,,,6.901764345,,other,FCC+BCC,,,,,,361.0,,,,,,188.4740021,,,,,,,,,,,,,,,,,,,,,,,,,,,,,,,,,,,,,,,,,,,,,,,,,,,,,,,Paper_Collection_5_element,FCC + BCC,,361?7,,
Al0.875CoCrFeNi1.127,OTHER,,C,,,,6.90211979,,other,FCC+BCC,,,,,,497.0,,,,,,188.4760458,,,,,,,,,,,,,,,,,,,,,,,,,,,,,,,,,,,,,,,,,,,,,,,,,,,,,,,Paper_Collection_5_element,FCC + BCC,,497?7,,
Al0.885Cr1Fe1Ni1,CAST,,C,25.0,,,6.4,,other,BCC+B2,,,,,,,770.0,,,,,,,,37.1,,,,,,,,,,,,,,,,,,,,,,,,,,,,,,,,,,,,,,,,,,,,,,,,,,,10.1016/j.msea.2016.11.019,,,,,,
Al0.88Co1Cr1Fe1Mn1Ni1,CAST,,,25.0,,,7.0,,other,FCC+BCC,,,,,,533.0,,,,,,,,,,,,,,,,,,,,,,,,,,,,,,,,,,,,,,,,,,,,,,,,,,,,,,,,,,,,10.1016/j.actamat.2013.09.037,,,,533,,
Al0.88CoCrFeMnNi,,,,25.0,,7.0,6.955167939,,other,FCC+BCC,,,,,,533.0,,,,,,189.7207866,,,,,,,,,,,,,,,,,,,,,,,,,,,,,,,,,,,,,,,,,,,,,,,,,,,,,,https://doi.org/10.1016/j.dib.2018.11.111,Data in Brief 21 (2018) 2664¡V2678,FCC + BCC,,533,0,
Al0.8Co1Cr1Cu1Fe1,,,,25.0,,,7.0,,other,FCC+BCC,,,,,,271.0,,,,,,,,,,,,,,,,,,,,,,,,,,,,,,,,,,,,,,,,,,,,,,,,,,,,,,,,,,,,10.3166/acsm.31.633-648,,,,271,,
Al0.8Co1Cr1Cu1Fe1Ni1,CAST,,,25.0,,,7.3,,other,FCC+BCC,,,,,,270.0,,,,,,,,,,,,,,,,,,,,,,,,,,,,,,,,,,,,,,,,,,,,,,,,,,,,,,,,,,,,10.1002/adem.200900171,,,,270,,
Al0.8Co1Cr1Fe1Ni1Ti0.2,,,C,25.0,,,6.8,,other,,,,,,,,968.0,,,,,,,,30.1,,,,,,,,,,,,,,,,,,,,,,,,,,,,,,,,,,,,,,,,,,,,,,,,,,,10.1016/j.jallcom.2018.01.247,,,,,,
Al0.8CoCrCuFe,,,,25.0,,7.0,6.977992407,,other,FCC+BCC,,,,,,271.0,,,,,,177.0495845,,,,,,,,,,,,,,,,,,,,,,,,,,,,,,,,,,,,,,,,,,,,,,,,,,,,,,https://doi.org/10.1016/j.dib.2018.11.111,Data in Brief 21 (2018) 2664¡V2678,FCC + BCC,,271,0,
Al0.8CoCrCuFeNi,,,,25.0,,7.3,7.275683436,,other,FCC+BCC,,,,,,270.0,,,,,,180.5924104,,,,,,,,,,,,,,,,,,,,,,,,,,,,,,,,,,,,,,,,,,,,,,,,,,,,,,https://doi.org/10.1016/j.dib.2018.11.111,Data in Brief 21 (2018) 2664¡V2678,FCC + BCC,,270,0,
Al0.8CoCrCuFeNi,,,,25.0,,7.3,7.275683436,,FCC,FCC,,,,,,270.0,,,,,,180.5924104,,,,,,,,,,,,,,,,,,,,,,,,,,,,,,,,,,,,,,,,,,,,,,,,,,,,,,https://doi.org/10.1016/j.dib.2018.11.111,Data in Brief 21 (2018) 2664¡V2678,FCC,,270,0,
Al0.8Cr1Fe1Mn1Ni1,CAST,,C,25.0,,,6.7,,other,BCC+B2,,,,,,386.0,1200.0,,,,,,,,55.0,,,,,,,,,,,,,,,,,,,,,,,,,,,,,,,,,,,,,,,,,,,,,,,,,,,10.1016/j.msea.2019.04.104,,,,386,,
Al0.8CrCuFeNi2,,,,25.0,,7.3,7.283715815,,FCC,FCC,,,,,,,,,,,,179.1471486,,,,,,,,,,,,,,,,,,,,,,,,,,,,,,,,,,,,,,,,,,,,,,,,,,,,,,https://doi.org/10.1016/j.dib.2018.11.111,Data in Brief 21 (2018) 2664¡V2678,FCC,,,0,
Al0.8CrCuFeNi2,VAM,,C,,,,7.283715815,,other,FCC+B2,,,,,,315,,,,,,179.1471486,,,,,,,,,,,,,,,,,,,,,,,,,,,,,,,,,,,,,,,,,,,,,,,,,,,,,,,Paper_Collection_5_element, FCC + B2,,315,,
Al0.8CrFe1.5MnNi0.5,VAM,,C,,,,6.618284741,,BCC,BCC,,,,,,,,,,,,189.9604218,,,,,,,,,,,,,,,,,,,,,,,,,,,,,,,,,,,,,,,,,,,,,,,,,,,,,,,Paper_Collection_5_element,BCC,,,,
Al0.8CrFe1.5MnNi0.5,"VAM + Aged, 700℃/20h",,C,,,,6.618284741,,BCC,BCC,,,,,,,,,,,,189.9604218,,,,,,,,,,,,,,,,,,,,,,,,,,,,,,,,,,,,,,,,,,,,,,,,,,,,,,,Paper_Collection_5_element,BCC,,,,
Al0.947Co0.158Mo1Ni0.289W0.237,CAST,,,25.0,,,8.0,,other,,,,,,,725.0,,,,,,,,,,,,,,,,,,,,,,,,,,,,,,,,,,,,,,,,,,,,,,,,,,,,,,,,,,,,10.1038/s41467-019-10533-1,,,,725,,
Al0.95Co1Cr1Fe1Mn1Ni1,CAST,,,25.0,,,6.9,,other,FCC+BCC,,,,,,535.0,,,,,,,,,,,,,,,,,,,,,,,,,,,,,,,,,,,,,,,,,,,,,,,,,,,,,,,,,,,,10.1016/j.actamat.2013.09.037,,,,535,,
Al0.95CoCrFeMnNi,,,,25.0,,6.9,6.888098169,,other,FCC+BCC,,,,,,535.0,,,,,,187.8345712,,,,,,,,,,,,,,,,,,,,,,,,,,,,,,,,,,,,,,,,,,,,,,,,,,,,,,https://doi.org/10.1016/j.dib.2018.11.111,Data in Brief 21 (2018) 2664¡V2678,FCC + BCC,,535,0,
Al0.9Co1Cr1Fe1Ni1,CAST,,,,,,6.8,,other,FCC+BCC+B2,,,,,,511.0,,,,,,,,,,,,,,,,,,,,,,,,,,,,,,,,,,,,,,,,,,,,,,,,,,,,,,,,,,,,10.1016/j.matdes.2019.107698,,,,511,,
Al0.9Co1Cr1Fe1Ni1Ti0.5,CAST,,,,,,6.5,,other,BCC+B2+Sec.,,,,,,623.0,,,,,,,,,,,,,,,,,,,,,,,,,,,,,,,,,,,,,,,,,,,,,,,,,,,,,,,,,,,,10.1016/j.matdes.2019.107698,,,,623,,
Al0.9CoCrFeNi,"VAM + Aged, 900℃/2h",,C,,,,6.827530884,,other,FCC+B2,,,,,,,,,,,,187.4026791,,,,,,,,,,,,,,,,,,,,,,,,,,,,,,,,,,,,,,,,,,,,,,,,,,,,,,,Paper_Collection_5_element,FCC + B2,,,,
Al1.0CoCrCuFeNi,,,C,25.0,,7.075,7.07082644,,other,FCC+BCC,,,,,,406.0,950.0,,,,,175.6430969,,,,,,,,,,,,,,,,,,,,,,,,,,,,,,,,,,,,,,,,,,,,,,,,,,,,,,,Prof.Yeh-3dtransitional,"{'Thermo-Calc TCHEA3 1000C': '900C', 'FCC': nan, 'Cu-rich FCC': 15.0, 'BCC (FeCr-rich)': nan, 'BCC_B2 (NiAl-rich)': 55.0, 'Ni31Si12': nan, 'C14_Laves': nan, 'Sigma': 30.0, 'Cr3Si': nan, 'Mu phase': nan, 'M23C6': nan, 'M7C3': nan, 'Co2Si': nan, 'T6CuNiTi': nan, 'Graphite': nan}",,403 - 409  ,,
Al1.0CoCrFeNiTi0.5,,,C,25.0,,6.445,6.442487963,,other,FCC+BCC,,,,,,178.0,2040.0,,,,72.5,175.8114219,,,24.2,,,,,,,,,,,,,,,,,,,,,,,,,,,,,,,,,,,,,,,,,,,,,,,,,,,,Prof.Yeh-3dtransitional,"{'Thermo-Calc TCHEA3 1000C': nan, 'FCC': nan, 'Cu-rich FCC': nan, 'BCC (FeCr-rich)': 15.0, 'BCC_B2 (NiAl-rich)': 85.0, 'Ni31Si12': nan, 'C14_Laves': nan, 'Sigma': nan, 'Cr3Si': nan, 'Mu phase': nan, 'M23C6': nan, 'M7C3': nan, 'Co2Si': nan, 'T6CuNiTi': nan, 'Graphite': nan}",,178,72 - 73  ,
Al1.0CoFeNi,,,C,25.0,,6.605,6.604716099,,BCC,BCC,,,,,,455.5,963.5,,,,,161.7140033,,,,,,,,,,,,,,,,,,,,,,,,,,,,,,,,,,,,,,,,,,,,,,,,,,,,,,,Prof.Yeh-3dtransitional,"{'Thermo-Calc TCHEA3 1000C': nan, 'FCC': 0.0, 'Cu-rich FCC': nan, 'BCC (FeCr-rich)': nan, 'BCC_B2 (NiAl-rich)': 100.0, 'Ni31Si12': nan, 'C14_Laves': nan, 'Sigma': nan, 'Cr3Si': nan, 'Mu phase': nan, 'M23C6': nan, 'M7C3': nan, 'Co2Si': nan, 'T6CuNiTi': nan, 'Graphite': nan}",,455 - 456  ,,
Al1.125CuFe0.75NiTi1.125,,,C,25.0,,5.9,5.879319466,,FCC,FCC,,,,,,516.0,980.0,1326.0,,224.7457627,140.0,131.1704646,,,7.0,,,,,,,,,,,,,,,,,,,,,,,,,,,,,,,,,,,,,,,,,,,,,,,,,,,https://doi.org/10.1016/j.dib.2018.11.111,Data in Brief 21 (2018) 2664¡V2678,FCC,,516,140,
Al1.125CuFe0.75NiTi1.125,,,C,25.0,,5.885,5.879319466,,FCC,FCC,,,,,,516.0,980.0,,,,145.0,131.1704646,,,6.6,,,,,,,,,,,,,,,,,,,,,,,,,,,,,,,,,,,,,,,,,,,,,,,,,,,,Prof.Yeh-3dtransitional,"{'Thermo-Calc TCHEA3 1000C': nan, 'FCC': nan, 'Cu-rich FCC': nan, 'BCC (FeCr-rich)': nan, 'BCC_B2 (NiAl-rich)': 87.0, 'Ni31Si12': nan, 'C14_Laves': 13.0, 'Sigma': nan, 'Cr3Si': nan, 'Mu phase': nan, 'M23C6': nan, 'M7C3': nan, 'Co2Si': nan, 'T6CuNiTi': nan, 'Graphite': nan}",,516,145,
Al1.25CoCrFeMnNi,,,,25.0,,6.6,6.623079554,,BCC,BCC,,,,,,539.0,,,,,,180.3814042,,,,,,,,,,,,,,,,,,,,,,,,,,,,,,,,,,,,,,,,,,,,,,,,,,,,,,https://doi.org/10.1016/j.dib.2018.11.111,Data in Brief 21 (2018) 2664¡V2678,BCC,,539,0,
Al1.25CoCrFeNi,,,,25.0,,6.5,6.466931593,,BCC,BCC,,,,,,487.0,,,,,,177.1504491,,,,,,,,,,,,,,,,,,,,,,,,,,,,,,,,,,,,,,,,,,,,,,,,,,,,,,https://doi.org/10.1016/j.dib.2018.11.111,Data in Brief 21 (2018) 2664¡V2678,BCC,,487,0,
Al1.25CoCrFeNi,,,,25.0,,6.5,6.466931593,,BCC,BCC,,,,,,499.0,,,,,,177.1504491,,,,,,,,,,,,,,,,,,,,,,,,,,,,,,,,,,,,,,,,,,,,,,,,,,,,,,https://doi.org/10.1016/j.dib.2018.11.111,Data in Brief 21 (2018) 2664¡V2678,BCC,,499,0,
Al1.25CoCrFeNi,VAM + 1100℃/24h/WQ,,C,,,,6.466931593,,BCC,BCC,,,,,,,,,,,,177.1504491,,,,,,,,,,,,,,,,,,,,,,,,,,,,,,,,,,,,,,,,,,,,,,,,,,,,,,,Paper_Collection_5_element,BCC,,,,
Al1.25CoCrFeNi0.75,VAM,,C,,,,6.362356554,,BCC,BCC,,,,,,487 ± 19,,,,,,176.1709491,,,,,,,,,,,,,,,,,,,,,,,,,,,,,,,,,,,,,,,,,,,,,,,,,,,,,,,Paper_Collection_5_element,BCC,,487?19,,
Al1.25CoCrFeNi0.75,"VAM + Homogenized, 1100℃/24h",,,,,,,,,,,,,,,499 ± 23,,,,,,,,,,,,,,,,,,,,,,,,,,,,,,,,,,,,,,,,,,,,,,,,,,,,,,,,,,,,,Paper_Collection_5_element,BCC,,,,
Al1.25CoCrFeNi0.76,OTHER,,C,,,,6.366711402,,BCC,BCC,,,,,,499.0,,,,,,176.2117387,,,,,,,,,,,,,,,,,,,,,,,,,,,,,,,,,,,,,,,,,,,,,,,,,,,,,,,Paper_Collection_5_element,BCC,,499?23,,
Al1.2CoCrFeNi,"VAM + Aged, 1100℃/24h/WQ",,C,,,,6.514541216,,BCC,BCC,,,,,,,,,,,,178.5040424,,,,,,,,,,,,,,,,,,,,,,,,,,,,,,,,,,,,,,,,,,,,,,,,,,,,,,,Paper_Collection_5_element,BCC,,,,
Al1.2CrCuFeNi2,,,,25.0,,6.9,6.890189794,,other,FCC+BCC,,,,,,,,,,,,169.7803047,,,,,,,,,,,,,,,,,,,,,,,,,,,,,,,,,,,,,,,,,,,,,,,,,,,,,,https://doi.org/10.1016/j.dib.2018.11.111,Data in Brief 21 (2018) 2664¡V2678,FCC + BCC,,,0,
Al1.2CrCuFeNi2,VAM,,C,,,,6.890189794,,other,FCC+B2,,,,,,520,,,,,,169.7803047,,,,,,,,,,,,,,,,,,,,,,,,,,,,,,,,,,,,,,,,,,,,,,,,,,,,,,,Paper_Collection_5_element, FCC + B2,,520,,
Al1.2CrFe1.5MnNi0.5,VAM,,C,,,,6.231206895,,BCC,BCC,,,,,,,,,,,,178.1154036,,,,,,,,,,,,,,,,,,,,,,,,,,,,,,,,,,,,,,,,,,,,,,,,,,,,,,,Paper_Collection_5_element,BCC,,,,
Al1.2CrFe1.5MnNi0.5,"VAM + Aged, 700℃/20h",,C,,,,6.231206895,,BCC,BCC,,,,,,,,,,,,178.1154036,,,,,,,,,,,,,,,,,,,,,,,,,,,,,,,,,,,,,,,,,,,,,,,,,,,,,,,Paper_Collection_5_element,BCC,,,,
Al1.3CoCrCuFe,,,,25.0,,6.5,6.457330783,,other,FCC+BCC,,,,,,476.0,,,,,,164.0265207,,,,,,,,,,,,,,,,,,,,,,,,,,,,,,,,,,,,,,,,,,,,,,,,,,,,,,https://doi.org/10.1016/j.dib.2018.11.111,Data in Brief 21 (2018) 2664¡V2678,FCC + BCC,,476,0,
Al1.3CoCrCuFeNi,,,,25.0,,6.8,6.795757919,,other,FCC+BCC,,,,,,470.0,,,,,,168.9974837,,,,,,,,,,,,,,,,,,,,,,,,,,,,,,,,,,,,,,,,,,,,,,,,,,,,,,https://doi.org/10.1016/j.dib.2018.11.111,Data in Brief 21 (2018) 2664¡V2678,FCC + BCC,,470,0,
Al1.5CoCrCuFe,,,,25.0,,6.3,6.282891019,,other,FCC+BCC,,,,,,510.0,,,,,,159.6633411,,,,,,,,,,,,,,,,,,,,,,,,,,,,,,,,,,,,,,,,,,,,,,,,,,,,,,https://doi.org/10.1016/j.dib.2018.11.111,Data in Brief 21 (2018) 2664¡V2678,FCC + BCC,,510,0,
Al1.5CoCrCuFeNi,,,,25.0,,6.6,6.630831212,,other,FCC+BCC,,,,,,506.0,,,,,174.0,165.0128799,,,,,,,,,,,,,,,,,,,,,,,,,,,,,,,,,,,,,,,,,,,,,,,,,,,,,,https://doi.org/10.1016/j.dib.2018.11.111,Data in Brief 21 (2018) 2664¡V2678,FCC + BCC,,506,174,
Al1.5CoCrFeMo0.5Ni,,,,25.0,,6.6,6.64078703,,other,BCC+Sec.,,,,,,655.0,,,,,,186.5496086,,,,,,,,,,,,,,,,,,,,,,,,,,,,,,,,,,,,,,,,,,,,,,,,,,,,,,https://doi.org/10.1016/j.dib.2018.11.111,Data in Brief 21 (2018) 2664¡V2678,BCC + Im,,655,,
Al1.5CoCrFeMo0.5Ni,VAM,,C,,,,6.64078703,,other,B2+Sec.,,,,,,665,,,,,,186.5496086,,,,,,,,,,,,,,,,,,,,,,,,,,,,,,,,,,,,,,,,,,,,,,,,,,,,,,,Paper_Collection_6_element,B2 + σ,,665,,
Al1.5CoCrFeMoNi,VAM,,C,,,,6.964588201,,other,B2+Sec.,,,,,,,,,,,,199.4074288,,,,,,,,,,,,,,,,,,,,,,,,,,,,,,,,,,,,,,,,,,,,,,,,,,,,,,,Paper_Collection_6_element,B2 + σ,,,,
Al1.5CoCrFeNi,,,,25.0,,6.2,6.245655305,,BCC,BCC,,,,,,484.0,,,,,,170.8593236,,,,,,,,,,,,,,,,,,,,,,,,,,,,,,,,,,,,,,,,,,,,,,,,,,,,,,https://doi.org/10.1016/j.dib.2018.11.111,Data in Brief 21 (2018) 2664¡V2678,BCC,,484,0,
Al1.5CoCrFeNi,,,,25.0,,6.2,6.245655305,,BCC,BCC,,,,,,517.0,,,,,,170.8593236,,,,,,,,,,,,,,,,,,,,,,,,,,,,,,,,,,,,,,,,,,,,,,,,,,,,,,https://doi.org/10.1016/j.dib.2018.11.111,Data in Brief 21 (2018) 2664¡V2678,BCC,,517,0,
Al1.5CoCrFeNi,,,,25.0,,6.2,6.245655305,,BCC,BCC,,,,,,402.0,,,,,,170.8593236,,,,,,,,,,,,,,,,,,,,,,,,,,,,,,,,,,,,,,,,,,,,,,,,,,,,,,https://doi.org/10.1016/j.dib.2018.11.111,Data in Brief 21 (2018) 2664¡V2678,BCC,,402,0,
Al1.5CoCrFeNi,"VAM + Aged, 900℃/2h",,C,,,,6.245655305,,other,Other+B2,,,,,,,,,,,,170.8593236,,,,,,,,,,,,,,,,,,,,,,,,,,,,,,,,,,,,,,,,,,,,,,,,,,,,,,,Paper_Collection_5_element,A2 + B2,,,,
Al1.5CoCrFeNi,VAM + 1100℃/24h/WQ,,C,,,,6.245655305,,BCC,BCC,,,,,,,,,,,,170.8593236,,,,,,,,,,,,,,,,,,,,,,,,,,,,,,,,,,,,,,,,,,,,,,,,,,,,,,,Paper_Collection_5_element,BCC,,,,
Al1.5CoCrFeNi,VAM,,C,,,,6.245655305,,BCC,BCC,,,,,,402.0,,,,,,170.8593236,,,,,,,,,,,,,,,,,,,,,,,,,,,,,,,,,,,,,,,,,,,,,,,,,,,,,,,Paper_Collection_5_element,BCC,,402,,
Al1.5CoCrFeNi,VAM,,C,,,,6.245655305,,other,B2,,,,,,,,,,,,170.8593236,,,,,,,,,,,,,,,,,,,,,,,,,,,,,,,,,,,,,,,,,,,,,,,,,,,,,,,Paper_Collection_5_element,B2,,,,
Al1.5CoCrFeNi0.5,VAM,,C,,,,6.022484483,,BCC,BCC,,,,,,484 ± 5,,,,,,168.4151712,,,,,,,,,,,,,,,,,,,,,,,,,,,,,,,,,,,,,,,,,,,,,,,,,,,,,,,Paper_Collection_5_element,BCC,,484?5,,
Al1.5CoCrFeNi0.5,"VAM + Homogenized, 1100℃/24h",,,,,,,,,,,,,,,517 ± 21,,,,,,,,,,,,,,,,,,,,,,,,,,,,,,,,,,,,,,,,,,,,,,,,,,,,,,,,,,,,,Paper_Collection_5_element,BCC,,,,
Al1.5CoCrFeNi0.6,OTHER,,C,,,,6.070064162,,BCC,BCC,,,,,,517.0,,,,,,168.9362608,,,,,,,,,,,,,,,,,,,,,,,,,,,,,,,,,,,,,,,,,,,,,,,,,,,,,,,Paper_Collection_5_element,BCC,,517?21,,
Al1.5CoCrFeNiTi,,,C,25.0,,5.9,5.896411178,,BCC,BCC,,,,,,,,2110.0,,357.6271186,172.0,159.8915821,,,10.0,,,,,,,,,,,,,,,,,,,,,,,,,,,,,,,,,,,,,,,,,,,,,,,,,,,https://doi.org/10.1016/j.dib.2018.11.111,Data in Brief 21 (2018) 2664¡V2678,BCC,,,172,
Al1.5CoCrFeNiTi,VAM,,C,,,,5.896411178,,BCC,BCC,,,,,,,,,,,,159.8915821,,,,,,,,,,,,,,,,,,,,,,,,,,,,,,,,,,,,,,,,,,,,,,,,,,,,,,,Paper_Collection_6_element,BCC,,,,
Al1.5CoCrFeNiTi,VAM + 1000℃/2h,,C,,,,5.896411178,,BCC,BCC,,,,,,,,,,,,159.8915821,,,,,,,,,,,,,,,,,,,,,,,,,,,,,,,,,,,,,,,,,,,,,,,,,,,,,,,Paper_Collection_6_element,BCC,,,,
Al1.5CrCuFeNi2,VAM,,C,,,,6.636690343,,other,FCC+B2,,,,,,550.0,,,,,,163.7464221,,,,,,,,,,,,,,,,,,,,,,,,,,,,,,,,,,,,,,,,,,,,,,,,,,,,,,,Paper_Collection_5_element,FCC + B2,,550,,
Al1.5CrCuFeNi2,,,C,,,,6.636690343,,other,FCC+B2,,,,,,,,,,,,163.7464221,,,,,,,,,,,,,,,,,,,,,,,,,,,,,,,,,,,,,,,,,,,,,,,,,,,,,,,Paper_Collection_5_element,FCC + B2,,,,
Al1.71CoCrFeNi,"VAM + Anneal, 700℃/1000h",,C,,,,6.078919561,,other,BCC+B2,,,,,,,,,,,,166.1188451,,,,,,,,,,,,,,,,,,,,,,,,,,,,,,,,,,,,,,,,,,,,,,,,,,,,,,,Paper_Collection_5_element,BCC + B2,,,,
Al1.71CoCrFeNi,"VAM + Anneal, 1050℃/520h",,C,,,,6.078919561,,other,BCC+B2,,,,,,,,,,,,166.1188451,,,,,,,,,,,,,,,,,,,,,,,,,,,,,,,,,,,,,,,,,,,,,,,,,,,,,,,Paper_Collection_5_element,BCC + B2,,,,
Al1.7CoCrFeNi0.3,3D printing,,C,,,,5.761026112,,other,Other+B2,,,,,,649 ± 30.4,,,,,,162.4487702,,,,,,,,,,,,,,,,,,,,,,,,,,,,,,,,,,,,,,,,,,,,,,,,,,,,,,,Paper_Collection_5_element,A2 + B2,,649?30.4,,
Al1.7CoCrFeNi0.3,"3D printing + Aged, 1000℃/100h",,C,,,,5.761026112,,other,Other+B2,,,,,,651 ± 17.6,,,,,,162.4487702,,,,,,,,,,,,,,,,,,,,,,,,,,,,,,,,,,,,,,,,,,,,,,,,,,,,,,,Paper_Collection_5_element,σ + B2,,651?17.6,,
Al1.8CoCrCuFe,,,,25.0,,6.0,6.049610943,,other,FCC+BCC,,,,,,557.0,,,,,,153.8284165,,,,,,,,,,,,,,,,,,,,,,,,,,,,,,,,,,,,,,,,,,,,,,,,,,,,,,https://doi.org/10.1016/j.dib.2018.11.111,Data in Brief 21 (2018) 2664¡V2678,FCC + BCC,,557,0,
Al1.8CoCrCuFeNi,,,,25.0,,6.4,6.406917147,,other,FCC+BCC,,,,,,650.0,,,,,,159.6031505,,,,,,,,,,,,,,,,,,,,,,,,,,,,,,,,,,,,,,,,,,,,,,,,,,,,,,https://doi.org/10.1016/j.dib.2018.11.111,Data in Brief 21 (2018) 2664¡V2678,FCC + BCC,,650,0,
Al1.8CrCuFeNi2,VAM,,C,,,,6.412101682,,other,Other+B2,,,,,,555,,,,,,158.4006843,,,,,,,,,,,,,,,,,,,,,,,,,,,,,,,,,,,,,,,,,,,,,,,,,,,,,,,Paper_Collection_5_element,A2 + B2,,555,,
Al10(CoCrFeMnNi)90,VAM,,C,23.0,,,7.863344941,,other,FCC+BCC+B2,,,,,,,525.0,987.0,,125.5191025,,215.2616148,,,19.0,,,,,,,,,,,,,,,,,,,,,,,,,,,,,,,,,,,,,,,,,,,,,,,,,,,,Paper_Collection_6_element,FCC + BCC + B2,,,,
Al10.2Co17Cr7.5Fe9Mo0.9Nb1.2Ni48Ti5.8W0.4,VAM + VIM + DS + 1210℃/10h + 1000℃/3h + 800℃/20h,,C,,,,7.514674853,,other,FCC+Sec.,,,,,,,,,,,,184.0040465,,,,,,,,,,,,,,,,,,,,,,,,,,,,,,,,,,,,,,,,,,,,,,,,,,,,,,,Paper_Collection_7_element,FCC + γ',,,,
Al10.3Co17Cr7.5Fe9Mo0.8Ni48.6Ta0.6Ti5.8W0.4,VAM + VIM + DS + 1210℃/10h + 1000℃/3h + 800℃/20h,,C,23.0,,,7.574551909,,other,FCC+Sec.,,,,,,412,,,,,,185.1657911,,,,,,,,,,,,,,,,,,,,,,,,,,,,,,,,,,,,,,,,,,,,,,,,,,,,,,,Paper_Collection_7_element,FCC + γ',,,,
Al10.3Co17Cr7.5Fe9Mo0.8Ni48.6Ta0.6Ti5.8W0.4,VAM + VIM + DS + 1210℃/10h + 1000℃/3h + 800℃/20h,,C,500.0,,,7.574551909,,other,FCC+Sec.,,,,,,377,,,,,,185.1657911,,,,,,,,,,,,,,,,,,,,,,,,,,,,,,,,,,,,,,,,,,,,,,,,,,,,,,,Paper_Collection_7_element,FCC + γ',,,,
Al10.3Co17Cr7.5Fe9Mo0.8Ni48.6Ta0.6Ti5.8W0.4,VAM + VIM + DS + 1210℃/10h + 1000℃/3h + 800℃/20h,,C,700.0,,,7.574551909,,other,FCC+Sec.,,,,,,354,,,,,,185.1657911,,,,,,,,,,,,,,,,,,,,,,,,,,,,,,,,,,,,,,,,,,,,,,,,,,,,,,,Paper_Collection_7_element,FCC + γ',,,,
Al10.3Co17Cr7.5Fe9Mo0.8Ni48.6Ta0.6Ti5.8W0.4,VAM + VIM + DS + 1210℃/10h + 1000℃/3h + 800℃/20h,,C,800.0,,,7.574551909,,other,FCC+Sec.,,,,,,338,,,,,,185.1657911,,,,,,,,,,,,,,,,,,,,,,,,,,,,,,,,,,,,,,,,,,,,,,,,,,,,,,,Paper_Collection_7_element,FCC + γ',,,,
Al10.3Co17Cr7.5Fe9Mo0.8Ni48.6Ta0.6Ti5.8W0.4,VAM + VIM + DS + 1210℃/10h + 1000℃/3h + 800℃/20h,,C,900.0,,,7.574551909,,other,FCC+Sec.,,,,,,307,,,,,,185.1657911,,,,,,,,,,,,,,,,,,,,,,,,,,,,,,,,,,,,,,,,,,,,,,,,,,,,,,,Paper_Collection_7_element,FCC + γ',,,,
Al10.3Co17Cr7.5Fe9Mo0.8Ni48.6Ta0.6Ti5.8W0.4,"VAM + VIM + DS + Aged, 1050℃/500h",,,,,,,,,,,,,,,,,,,,,,,,,,,,,,,,,,,,,,,,,,,,,,,,,,,,,,,,,,,,,,,,,,,,,,,,,,,,Paper_Collection_7_element,FCC + γ',,,,
Al10.3Co17Cr7.5Fe9Mo0.8Ni48.6Ta0.6Ti5.8W0.4,VAM + VIM + DS + 1210℃/10h + 1000℃/3h + 800℃/20h + 700℃/1000h,,,,,,,,,,,,,,,,,,,,,,,,,,,,,,,,,,,,,,,,,,,,,,,,,,,,,,,,,,,,,,,,,,,,,,,,,,,,Paper_Collection_7_element,FCC + γ',,,,
Al10.3Co17Cr7.5Fe9Mo0.8Ni48.6Ta0.6Ti5.8W0.4,VAM + VIM + DS + 1210℃/10h + 1000℃/3h + 800℃/20h + 900℃/500h,,,,,,,,,,,,,,,,,,,,,,,,,,,,,,,,,,,,,,,,,,,,,,,,,,,,,,,,,,,,,,,,,,,,,,,,,,,,Paper_Collection_7_element,FCC + γ',,,,
Al10.3Co17Cr7.5Fe9Mo0.8Ni48.6Ta0.6Ti5.8W0.4,VAM + VIM + DS + 1210℃/10h + 1000℃/3h + 800℃/20h + 1100℃/500h,,,,,,,,,,,,,,,,,,,,,,,,,,,,,,,,,,,,,,,,,,,,,,,,,,,,,,,,,,,,,,,,,,,,,,,,,,,,Paper_Collection_7_element,FCC + γ',,,,
Al10Ce57Cu15.5Nb5Ni12.5,VAM,,C,,,,6.840877676,,other,Other,,,,,,,,,,,,54.77151619,,,,,,,,,,,,,,,,,,,,,,,,,,,,,,,,,,,,,,,,,,,,,,,,,,,,,,,Paper_Collection_5_element,Amorphous,,,,
Al10Ce60Cu20Ni10,VAM,,C,,,,6.798728226,,other,Other,,,,,,,,,,,,52.19335269,,,,,,,,,,,,,,,,,,,,,,,,,,,,,,,,,,,,,,,,,,,,,,,,,,,,,,,Paper_Collection_4_element,Amorphous,,,,
Al10Ce65Cu10Nb5Ni10,VAM,,C,,,,6.763008121,,other,Other,,,,,,,,,,,,49.40932152,,,,,,,,,,,,,,,,,,,,,,,,,,,,,,,,,,,,,,,,,,,,,,,,,,,,,,,Paper_Collection_5_element,Amorphous,,,,
Al10Ce70Cu10Ni10,VAM,,C,,,,6.705233125,,other,Other,,,,,,,,,,,,46.67726814,,,,,,,,,,,,,,,,,,,,,,,,,,,,,,,,,,,,,,,,,,,,,,,,,,,,,,,Paper_Collection_4_element,Amorphous,,,,
Al10Co13.8Cr6.3Fe4.9Ni58.2Ti6.8,VAM + 1250℃/10h + 1050℃/2h + 800℃/20h,,C,,,,7.450655273,,other,FCC+Sec.,,,,,,,,,,,,180.4063134,,,,,,,,,,,,,,,,,,,,,,,,,,,,,,,,,,,,,,,,,,,,,,,,,,,,,,,Paper_Collection_6_element,FCC + γ',,,,
Al10Co13.8Cr6.3Fe4.9Ni58.2Ti6.8,VAM + 1250℃/10h + 1050℃/2h + 800℃/20h + 900℃/300h,,C,,,,7.450655273,,other,Other,,,,,,,,,,,,180.4063134,,,,,,,,,,,,,,,,,,,,,,,,,,,,,,,,,,,,,,,,,,,,,,,,,,,,,,,Paper_Collection_6_element,,,,,
Al10Co25Cr8Fe15Ni36Ti6,VIM + DS + 1220℃/20h + 900℃/5h,,C,23.0,,,7.372685802,,other,FCC+Sec.+B2,,,,,,,568.0,786.0,,106.6097242,,184.8056064,,,12.0,,,,,,,,,,,,,,,,,,,,,,,,,,,,,,,,,,,,,,,,,,,,,,,,,,,,Paper_Collection_6_element,FCC + γ' + B2,,,,
Al10Co25Cr8Fe15Ni36Ti6,VIM + DS + 1220℃/20h + 900℃/5h,,C,600.0,,,7.372685802,,other,FCC+Sec.,,,,,,,501.0,674.0,,91.41851668,,184.8056064,,,26.0,,,,,,,,,,,,,,,,,,,,,,,,,,,,,,,,,,,,,,,,,,,,,,,,,,,,Paper_Collection_6_element,FCC + γ' + B2,,,,
Al10Co25Cr8Fe15Ni36Ti6,VIM + DS + 1220℃/20h + 900℃/5h,,C,700.0,,,7.372685802,,other,FCC+Sec.,,,,,,,487.0,702.0,,95.21631856,,184.8056064,,,18.0,,,,,,,,,,,,,,,,,,,,,,,,,,,,,,,,,,,,,,,,,,,,,,,,,,,,Paper_Collection_6_element,FCC + γ' + B2,,,,
Al10Co25Cr8Fe15Ni36Ti6,VIM + DS + 1220℃/20h + 900℃/5h,,C,800.0,,,7.372685802,,other,FCC+Sec.,,,,,,,535.0,672.0,,91.14724512,,184.8056064,,,27.0,,,,,,,,,,,,,,,,,,,,,,,,,,,,,,,,,,,,,,,,,,,,,,,,,,,,Paper_Collection_6_element,FCC + γ' + B2,,,,
Al10Co25Cr8Fe15Ni36Ti6,VIM + DS + 1220℃/20h + 900℃/5h,,C,1000.0,,,7.372685802,,other,FCC+Sec.,,,,,,,,148.0,,20.07409565,,184.8056064,,,92.0,,,,,,,,,,,,,,,,,,,,,,,,,,,,,,,,,,,,,,,,,,,,,,,,,,,,Paper_Collection_6_element,FCC + γ' + B2,,,,
Al10Co25Cr8Fe15Ni36Ti6,VIM + DS + 1220℃/20h + 900℃/50h,,C,23.0,,,7.372685802,,other,FCC+Sec.,,,,,,,596.0,1039.0,,140.9255769,,184.8056064,,,20.0,,,,,,,,,,,,,,,,,,,,,,,,,,,,,,,,,,,,,,,,,,,,,,,,,,,,Paper_Collection_6_element,FCC + γ' + B2,,,,
Al10Co25Cr8Fe15Ni36Ti6,VIM + DS + 1220℃/20h + 900℃/50h,,C,600.0,,,7.372685802,,other,FCC+Sec.,,,,,,,509.0,809.0,,109.7293472,,184.8056064,,,27.0,,,,,,,,,,,,,,,,,,,,,,,,,,,,,,,,,,,,,,,,,,,,,,,,,,,,Paper_Collection_6_element,FCC + γ' + B2,,,,
Al10Co25Cr8Fe15Ni36Ti6,VIM + DS + 1220℃/20h + 900℃/50h,,C,700.0,,,7.372685802,,other,FCC+Sec.,,,,,,,486.0,624.0,,84.63672761,,184.8056064,,,11.0,,,,,,,,,,,,,,,,,,,,,,,,,,,,,,,,,,,,,,,,,,,,,,,,,,,,Paper_Collection_6_element,FCC + γ' + B2,,,,
Al10Co25Cr8Fe15Ni36Ti6,VIM + DS + 1220℃/20h + 900℃/50h,,C,800.0,,,7.372685802,,other,FCC+Sec.,,,,,,,581.0,687.0,,93.18178184,,184.8056064,,,9.0,,,,,,,,,,,,,,,,,,,,,,,,,,,,,,,,,,,,,,,,,,,,,,,,,,,,Paper_Collection_6_element,FCC + γ' + B2,,,,
