Repository: azuredg01/alloy-textualization

本專案用於將合金（Alloy）資料集轉換為可供 Transformer-based 模型
（如 RoBERTa、MatSciBERT）進行 **性質回歸（Regression）**
與 **結構分類（Classification）** 的訓練資料，
並透過 **HuggingFace Accelerate + Distributed Data Parallel (DDP)** 進行多 GPU 訓練。

## Pipeline
                                 Dataset
                               (CSV files)
                                    │
                                    ▼
        ┌──────────────────────────────────────────────────────────┐
        │               Step 1: **data_process.ipynb**             │
        │               - 資料清理                                 │
        │               - 欄位命名統一（PROPERTY: ...）             │

File: data/all_data/all_data_cleaned_0.csv (part 5 of 9)
FORMULA,Process Method,Measurement Method,Measuremet T (Â°C),Structure: Exp Density (g/cm^3),Structure: Calculated Density (g/cm^3),Structure: Microstructure,Mechanics: Hardness (HV),Mechanics: Yield strength (MPa),Mechanics: Ultra tensle strength (MPa),Mechanics: Exp Young modulus (GPa),Mechanics: Calculated Young modulus (GPa),Mechanics: Fracture Elongation (%),Mechanics: Plastic Elongation (%),Others: DOI,Others: Reference
Al1Co1Cr1Fe1Ni1Nb0.1,,C,25.0,6.775,6.769776572,BCC,569.0,1640.0,,,182.0579107,17.2,,,Prof.Yeh-3dtransitional
Al1Co1Cr1Fe1Ni1Nb0.25,,C,25.0,6.845,6.84271371,BCC+Sec.,668.0,1960.0,,,178.9507291,10.5,,,Prof.Yeh-3dtransitional
Al1Co1Cr1Fe1Ni1Nb0.5,,C,25.0,6.955,6.952027529,BCC+Sec.,747.0,2470.0,,,174.2938714,4.1,,,Prof.Yeh-3dtransitional
Al1Co1Cr1Fe1Ni1Si1,,C,25.0,5.7,5.651384641,BCC,,1110.0,,,150.9268735,,,https://doi.org/10.1016/j.dib.2018.11.111,Data in Brief 21 (2018) 2664¡V2678
Al1Co1Cr1Fe1Ni1Si1,,C,25.0,5.7,5.651384641,BCC+Sec.,,2411.0,2950.0,,150.9268735,1.0,,https://doi.org/10.1016/j.dib.2018.11.111,Data in Brief 21 (2018) 2664¡V2678
Al1Co1Cr1Fe1Ni1Si1,VAM,C,23.0,,5.651384641,BCC+Sec.,,2411.0,2950.0,,150.9268735,,,,Paper_Collection_6_element
Al1Co1Cr1Fe1Ni1Si1,,C,25.0,5.655,5.651384641,BCC,,1110.0,,,150.9268735,1.0,,,Prof.Yeh-3dtransitional
Al1Co1Cr1Fe1Ni1Si0.2,,C,25.0,6.5,6.45294893,BCC,,1265.0,2173.0,,175.9990498,14.0,,https://doi.org/10.1016/j.dib.2018.11.111,Data in Brief 21 (2018) 2664¡V2678
Al1Co1Cr1Fe1Ni1Si0.2,VAM,C,23.0,,6.45294893,BCC,,1265.0,2173.0,,175.9990498,13.8,,,Paper_Collection_6_element
Al1Co1Cr1Fe1Ni1Si0.2,,C,25.0,6.455,6.45294893,BCC,,1260.0,,,175.9990498,14.0,,,Prof.Yeh-3dtransitional
Al1Co1Cr1Fe1Ni1Si0.4,,C,25.0,6.2,6.218362268,BCC,,1481.0,2444.0,,168.6613999,13.0,,https://doi.org/10.1016/j.dib.2018.11.111,Data in Brief 21 (2018) 2664¡V2678
Al1Co1Cr1Fe1Ni1Si0.4,VAM,C,23.0,,6.218362268,BCC,,1481.0,2444.0,,168.6613999,13.4,,,Paper_Collection_6_element
Al1Co1Cr1Fe1Ni1Si0.4,,C,25.0,6.215,6.218362268,BCC,,1480.0,,,168.6613999,13.0,,,Prof.Yeh-3dtransitional
Al1Co1Cr1Fe1Ni1Si0.6,,C,25.0,6.0,6.009026544,BCC,,1834.0,2195.0,,162.1135755,3.0,,https://doi.org/10.1016/j.dib.2018.11.111,Data in Brief 21 (2018) 2664¡V2678
Al1Co1Cr1Fe1Ni1Si0.6,VAM,C,23.0,,6.009026544,BCC,,1834.0,2195.0,,162.1135755,2.56,,,Paper_Collection_6_element
Al1Co1Cr1Fe1Ni1Si0.6,,C,25.0,6.005,6.009026544,BCC,,1830.0,,,162.1135755,3.0,,,Prof.Yeh-3dtransitional
Al1Co1Cr1Fe1Ni1Si0.8,,C,25.0,5.8,5.821072957,BCC+Sec.,,2179.0,2664.0,,156.2345642,2.0,,https://doi.org/10.1016/j.dib.2018.11.111,Data in Brief 21 (2018) 2664¡V2678
Al1Co1Cr1Fe1Ni1Si0.8,VAM,C,23.0,,5.821072957,BCC+Sec.,,2179.0,2664.0,,156.2345642,1.77,,,Paper_Collection_6_element
Al1Co1Cr1Fe1Ni1Si0.8,,C,25.0,5.825,5.821072957,BCC+Sec.,,2180.0,,,156.2345642,2.0,,,Prof.Yeh-3dtransitional
Al1Co1Cr1Fe1Ni1Si1.0,,C,25.0,5.655,5.651384641,BCC+Sec.,,2410.0,,,150.9268735,1.17,,,Prof.Yeh-3dtransitional
Al1Co1Cr1Fe1Ni1Ti1,,C,25.0,6.2,6.228043003,BCC,,1860.0,2580.0,181.0,169.2125674,9.0,,https://doi.org/10.1016/j.dib.2018.11.111,Data in Brief 21 (2018) 2664¡V2678
Al1Co1Cr1Fe1Ni1Ti1,,C,25.0,6.2,6.228043003,BCC+Sec.,,,2280.0,,169.2125674,6.0,,https://doi.org/10.1016/j.dib.2018.11.111,Data in Brief 21 (2018) 2664¡V2678
Al1Co1Cr1Fe1Ni1Ti1,VAM,C,,,6.228043003,FCC+Sec.,,,,,169.2125674,,,,Paper_Collection_6_element
Al1Co1Cr1Fe1Ni1Ti1,VAM,C,23.0,,6.228043003,BCC,,1860.0,2580.0,,169.2125674,,,,Paper_Collection_6_element
Al1Co1Cr1Fe1Ni1Ti1,,C,25.0,6.24,6.228043003,BCC,,1860.0,,119.0,169.2125674,9.0,,,Prof.Yeh-3dtransitional
Al1Co1Cr1Fe1Ni1Ti1,VAM + 1000℃/2h,,,,,,,,,,,,,,Paper_Collection_6_element
Al1Co1Cr1Fe1Ni1Ti0.3,VAM,C,23.0,,6.543935387,BCC+BCC,520.0,1980.0,,,178.9331404,12.0,,,Paper_Collection_6_element
Al1Co1Cr1Fe1Ni1Ti0.3,VAM + 500℃/2h,C,23.0,,6.543935387,BCC+BCC,550.0,2300.0,,,178.9331404,9.0,,,Paper_Collection_6_element
Al1Co1Cr1Fe1Ni1Ti0.3,VAM + 700℃/2h,C,23.0,,6.543935387,BCC+BCC,625.0,2510.0,,,178.9331404,4.0,,,Paper_Collection_6_element
Al1Co1Cr1Fe1Ni1Ti0.3,VAM + 900℃/2h,C,23.0,,6.543935387,BCC+BCC,545.0,1750.0,,,178.9331404,4.0,,,Paper_Collection_6_element
Al1Co1Cr1Fe1Ni1Ti0.5,,C,25.0,6.4,6.442487963,FCC,178.0,2040.0,3135.0,187.0,175.8114219,24.0,,https://doi.org/10.1016/j.dib.2018.11.111,Data in Brief 21 (2018) 2664¡V2678
Al1Co1Cr1Fe1Ni1Ti0.5,,C,25.0,6.4,6.442487963,BCC,178.0,2260.0,3140.0,187.0,175.8114219,23.0,,https://doi.org/10.1016/j.dib.2018.11.111,Data in Brief 21 (2018) 2664¡V2678
Al1Co1Cr1Fe1Ni1Ti0.5,VAM,C,23.0,,6.442487963,BCC,,2260.0,3140.0,,175.8114219,,,,Paper_Collection_6_element
Al1Co1Cr1Fe1Ni1Ti0.5,VAM,C,,,6.442487963,BCC+BCC,,,,,175.8114219,23.0,,,Paper_Collection_6_element
Al1Co1Cr1Fe1Ni1Ti0.5,VIM,C,,,6.442487963,BCC+B2,,,,,175.8114219,,,,Paper_Collection_6_element
Al1Co1Cr1Fe1Ni1Ti0.5,VIM + 750℃/10h,C,,,6.442487963,BCC+B2+Sec.,,,,,175.8114219,,,,Paper_Collection_6_element
Al1Co1Cr1Fe1Ni1Ti0.5,,C,25.0,6.45,6.442487963,FCC+BCC,178.0,2690.0,,72.6,175.8114219,,,,Prof.Yeh-3dtransitional
Al1Co1Cr1Fe1Ni1Ti1.5,,C,25.0,6.1,6.056214673,BCC+Sec.,,2220.0,2720.0,,163.9251027,5.0,,https://doi.org/10.1016/j.dib.2018.11.111,Data in Brief 21 (2018) 2664¡V2678
Al1Co1Cr1Fe1Ni1Ti1.5,VAM,C,23.0,,6.056214673,BCC+Laves,,2220.0,2720.0,,163.9251027,,,,Paper_Collection_6_element
Al1Co1Cr1Fe1Ni1Ti1.5,,C,25.0,6.08,6.056214673,BCC+Sec.,,2220.0,,160.0,163.9251027,5.0,,,Prof.Yeh-3dtransitional
Al1Co1Cr1Fe1Ni1Ti1V1Zr1,,,25.0,6.3,6.270999626,Other,780.0,,,,144.2424887,,,https://doi.org/10.1016/j.dib.2018.11.111,Data in Brief 21 (2018) 2664¡V2678
Al1Co1Cu33.33Ni1Ti1Zn1,Mechanical alloying + 800℃/1000MPa/1h,C,,,8.484158352,FCC+FCC+Sec.+BCC,,,,,130.134804,,,,Paper_Collection_6_element
Al1Co1Cu50Ni1Ti1Zn1,Mechanical alloying + 800℃/1000MPa/1h,C,,,8.618988693,FCC+FCC+Sec.,,,,,130.094716,,,,Paper_Collection_6_element
Al1Co1Cu8.33Ni1Ti1Zn1,Mechanical alloying + 800℃/1000MPa/1h,C,,,7.696263464,FCC+BCC,,,,,130.3690621,,,,Paper_Collection_6_element
Al1Co1Cu1Fe1Nb1Ni1,,,25.0,7.4,7.39087831,Other,578.0,,,,144.3253262,,,https://doi.org/10.1016/j.dib.2018.11.111,Data in Brief 21 (2018) 2664¡V2678
Al1Co1Cu1Fe1Ni1,,,25.0,7.0,7.047494223,FCC+BCC,536.0,,,,155.6946076,,,https://doi.org/10.1016/j.dib.2018.11.111,Data in Brief 21 (2018) 2664¡V2678
Al1Co1Cu1Fe1Ni1,VAM + 850℃/24h,C,,,7.047494223,FCC+FCC+B2,,,,,155.6946076,,,,Paper_Collection_5_element
Al1Co1Cu1Fe1Ni1Si1,,,25.0,5.9,5.898316511,FCC+BCC,682.0,,,,129.2233441,,,https://doi.org/10.1016/j.dib.2018.11.111,Data in Brief 21 (2018) 2664¡V2678
Al1Co1Cu1Fe1Ni1Ti1,,,25.0,6.5,6.483703401,FCC+BCC,626.0,,,,146.9139293,,,https://doi.org/10.1016/j.dib.2018.11.111,Data in Brief 21 (2018) 2664¡V2678
Al1Co1Cu1Fe1Ni1Ti1,VAM,C,,,6.483703401,BCC+BCC+Laves,,,,,146.9139293,,,,Paper_Collection_6_element
Al1Co1Cu1Fe1Ni1Zr1,,,25.0,6.9,6.90021627,FCC+BCC+Sec.,472.0,,,,131.8119658,,,https://doi.org/10.1016/j.dib.2018.11.111,Data in Brief 21 (2018) 2664¡V2678
Al1Co1Cu1Ni1,VAM,C,,,6.853939203,FCC+BCC,,,,,142.7833388,,,,Paper_Collection_4_element
Al1Co1Cu1Ni1Ti1Zn1,Mechanical alloying + 800℃/30MPa/30min,C,,,6.406819486,FCC+FCC+BCC,,,,,130.7524417,,,,Paper_Collection_6_element
Al1Co1Cu1Ni1Ti1Zn1,Mechanical alloying + 800℃/1000MPa/1h,C,,,6.406819486,FCC+FCC+BCC,,,,,130.7524417,,,,Paper_Collection_6_element
Al1Co1Fe1Mo0.5Ni1,VAM,C,,,7.089701301,B2+Sec.,605,,,,184.1047374,,,,Paper_Collection_5_element
Al1Co1Fe1Mo1Ni1,VAM,C,,,7.460184586,B2+Sec.,,,,,201.2091618,,,,Paper_Collection_5_element
Al1Co1Fe1Ni1,,C,25.0,6.6,6.604716099,BCC,456.0,964.0,,,161.7140033,,,https://doi.org/10.1016/j.dib.2018.11.111,Data in Brief 21 (2018) 2664¡V2678
Al1Co1Fe1Ni1Ti1V1Zr1,,,25.0,6.2,6.165887156,BCC,790.0,,,,128.8580452,,,https://doi.org/10.1016/j.dib.2018.11.111,Data in Brief 21 (2018) 2664¡V2678
Al1Cr0.5Nb1Ti1V1,,C,25.0,5.6,5.637471918,BCC,,1300.0,1430.0,,118.5332335,1.0,,https://doi.org/10.1016/j.dib.2018.11.111,Data in Brief 21 (2018) 2664¡V2678
Al1Cr0.5Nb1Ti1V1,ANNEAL,C,25.0,5.6,5.637471918,BCC,,1300.0,1430.0,124.0,118.5332335,1.0,1.0,,Prof.Yeh-RHEA
Al1Cr1.5Nb1Ti1V1,,C,25.0,5.9,5.85939703,FCC+Sec.,,1700.0,1700.0,,141.4457391,1.0,,https://doi.org/10.1016/j.dib.2018.11.111,Data in Brief 21 (2018) 2664¡V2678
Al1Cr1.5Nb1Ti1V1,ANNEAL,C,25.0,5.9,5.85939703,BCC+Laves,,1700.0,1700.0,,141.4457391,1.0,1.0,,Prof.Yeh-RHEA
Al1Cr1Cu1Fe1Ni1,,,25.0,6.8,6.761231946,FCC+BCC,495.0,,,,169.7911625,,,https://doi.org/10.1016/j.dib.2018.11.111,Data in Brief 21 (2018) 2664¡V2678
Al1Cr1Cu1Fe1Ni1,,,25.0,6.8,6.761231946,FCC+BCC,342.0,,,,169.7911625,,,https://doi.org/10.1016/j.dib.2018.11.111,Data in Brief 21 (2018) 2664¡V2678
Al1Cr1Cu1Fe1Ni1,VAM,C,,,6.761231946,FCC+BCC,342,,,,169.7911625,,,,Paper_Collection_5_element
Al1Cr1Cu1Fe1Ni0.6,,,25.0,6.6,6.601420942,FCC+BCC,496.0,,,,167.5406964,,,https://doi.org/10.1016/j.dib.2018.11.111,Data in Brief 21 (2018) 2664¡V2678
Al1Cr1Cu1Fe1Ni0.8,,,25.0,6.7,6.684195918,FCC+BCC,486.0,,,,168.7063375,,,https://doi.org/10.1016/j.dib.2018.11.111,Data in Brief 21 (2018) 2664¡V2678
Al1Cr1Cu1Fe1Ni1.2,,,25.0,6.8,6.833105867,FCC+BCC,407.0,,,,170.8032945,,,https://doi.org/10.1016/j.dib.2018.11.111,Data in Brief 21 (2018) 2664¡V2678
Al1Cr1Cu1Fe1Ni1.4,,,25.0,6.9,6.900319722,FCC+BCC,367.0,,,,171.7498032,,,https://doi.org/10.1016/j.dib.2018.11.111,Data in Brief 21 (2018) 2664¡V2678
Al1Cr1Cu1Fe1Ni2,,,25.0,7.1,7.078131329,FCC+BCC,,,,,174.2537548,,,https://doi.org/10.1016/j.dib.2018.11.111,Data in Brief 21 (2018) 2664¡V2678
Al1Cr1Cu1Fe1Ni2,VAM,C,,,7.078131329,FCC+B2,390.0,,,,174.2537548,,,,Paper_Collection_5_element
Al1Cr1Cu1Fe1Ni2,,C,,,7.078131329,FCC+B2,,,,,174.2537548,,,,Paper_Collection_5_element
Al1Cr1Cu1Fe1Ni1Ti1,,C,25.0,6.3,6.266523605,BCC+Sec.,,,1219.0,,158.0291821,,,https://doi.org/10.1016/j.dib.2018.11.111,Data in Brief 21 (2018) 2664¡V2678
Al1Cr1Fe1Mo0.2Ni1,VAM,C,23.0,,6.487648344,BCC+B2,549,1487.0,3222.0,,187.5301653,28.7,,,Paper_Collection_5_element
Al1Cr1Fe1Mo0.5Ni1,VAM,C,23.0,,6.783315691,BCC+B2,622,1749.0,2644.0,,198.7126404,12.6,,,Paper_Collection_5_element
Al1Cr1Fe1Mo0.8Ni1,VAM,C,23.0,,7.035665086,BCC+Sec.,854,1513.0,1513.0,,208.2567814,0.0,,,Paper_Collection_5_element
Al1Cr1Fe1Mo1Ni1,VAM,C,,,7.184314684,BCC+Sec.,912.0,,,,213.8788781,,,,Paper_Collection_5_element
Al1Cr1Fe1Mo1Ni1,VAM,C,,,7.184314684,B2+Sec.,,,,,213.8788781,,,,Paper_Collection_5_element
Al1Cr1Fe1Ni1,,C,25.0,6.3,6.260628877,BCC,472.0,1406.0,2927.0,,178.9440311,29.0,,https://doi.org/10.1016/j.dib.2018.11.111,Data in Brief 21 (2018) 2664¡V2678
Al1Cr1Fe1Ni1,VAM,C,23.0,,6.260628877,BCC+B2,472.0,1406.0,2927.0,,178.9440311,28.5,,,Paper_Collection_4_element
Al1Cr1Fe1Ni1,VAM + 850℃/24h,C,,,6.260628877,BCC+B2,,,,,178.9440311,,,,Paper_Collection_4_element
Al1Cr1Fe1Ni1,,C,25.0,6.262,6.260628877,BCC,472.5,1410.0,,,178.9440311,28.5,,,Prof.Yeh-3dtransitional
Al1Cr1Fe1Ni1Mo1,,,25.0,7.2,7.184314684,BCC+Sec.,905.0,,,,213.8788781,,,https://doi.org/10.1016/j.dib.2018.11.111,Data in Brief 21 (2018) 2664¡V2678
Al1Cr1Fe1Ni1Mo0.2,,C,25.0,6.5,6.487648344,BCC,549.0,1487.0,3222.0,,187.5301653,29.0,,https://doi.org/10.1016/j.dib.2018.11.111,Data in Brief 21 (2018) 2664¡V2678
Al1Cr1Fe1Ni1Mo0.2,,C,25.0,6.485,6.487648344,BCC,548.5,1490.0,,,187.5301653,28.7,,,Prof.Yeh-3dtransitional
Al1Cr1Fe1Ni1Mo0.5,,C,25.0,6.8,6.783315691,BCC,622.0,1749.0,2644.0,,198.7126404,13.0,,https://doi.org/10.1016/j.dib.2018.11.111,Data in Brief 21 (2018) 2664¡V2678
Al1Cr1Fe1Ni1Mo0.5,,C,25.0,,6.783315691,BCC+Sec.,623.7,1914.1,4024.0,,198.7126404,27.9,,https://doi.org/10.1016/j.dib.2018.11.111,Data in Brief 21 (2018) 2664¡V2678
Al1Cr1Fe1Ni1Mo0.5,,C,25.0,6.785,6.783315691,BCC,621.5,1750.0,,,198.7126404,12.6,,,Prof.Yeh-3dtransitional
Al1Cr1Fe1Ni1Mo0.5Ti0.25,,C,25.0,,6.624484804,BCC+Sec.,712.0,2161.7,3642.0,,192.9621014,14.3,,https://doi.org/10.1016/j.dib.2018.11.111,Data in Brief 21 (2018) 2664¡V2678
Al1Cr1Fe1Ni1Mo0.5Ti0.4,,C,25.0,,6.539362671,BCC+Sec.,731.9,2185.1,3673.0,,189.8802188,14.8,,https://doi.org/10.1016/j.dib.2018.11.111,Data in Brief 21 (2018) 2664¡V2678
Al1Cr1Fe1Ni1Mo0.5Ti0.5,,C,25.0,,6.486303485,BCC+Sec.,751.7,2228.7,3166.0,,187.9591887,10.4,,https://doi.org/10.1016/j.dib.2018.11.111,Data in Brief 21 (2018) 2664¡V2678
Al1Cr1Fe1Ni1Mo0.5Ti0.6,,C,25.0,,6.435933656,BCC+Sec.,756.1,1314.5,1314.0,,186.1355278,,,https://doi.org/10.1016/j.dib.2018.11.111,Data in Brief 21 (2018) 2664¡V2678
Al1Cr1Fe1Ni1Mo0.5Ti0.75,,C,25.0,,6.36499056,BCC+Sec.,766.2,618.8,619.0,,183.5670032,,,https://doi.org/10.1016/j.dib.2018.11.111,Data in Brief 21 (2018) 2664¡V2678
Al1Cr1Fe1Ni1Mo0.8,,C,25.0,7.0,7.035665086,BCC+Sec.,854.0,1513.0,1513.0,,208.2567814,1.0,,https://doi.org/10.1016/j.dib.2018.11.111,Data in Brief 21 (2018) 2664¡V2678
Al1Cr1Fe1Ni1Mo0.8,,C,25.0,7.035,7.035665086,BCC+Sec.,853.5,1510.0,,,208.2567814,0.1,,,Prof.Yeh-3dtransitional
Al1Cr1Fe1Ni1Ti0.5,VAM,C,23.0,,6.001919365,Other+B2,,1445.0,1829.0,,169.7013525,7.2,,,Paper_Collection_5_element
Al1Cr1Mo1Nb1Ti1,,,25.0,6.6,6.565952966,BCC,,,,,170.0203827,,,https://doi.org/10.1016/j.dib.2018.11.111,Data in Brief 21 (2018) 2664¡V2678
Al1Cr1Mo1Nb1Ti1,,,400.0,6.6,6.565952966,BCC,,1080.0,,,170.0203827,2.0,,https://doi.org/10.1016/j.dib.2018.11.111,Data in Brief 21 (2018) 2664¡V2678
Al1Cr1Mo1Nb1Ti1,,,600.0,6.6,6.565952966,BCC,,1060.0,,,170.0203827,3.0,,https://doi.org/10.1016/j.dib.2018.11.111,Data in Brief 21 (2018) 2664¡V2678
Al1Cr1Mo1Nb1Ti1,,,800.0,6.6,6.565952966,BCC,,860.0,,,170.0203827,2.0,,https://doi.org/10.1016/j.dib.2018.11.111,Data in Brief 21 (2018) 2664¡V2678
Al1Cr1Mo1Nb1Ti1,,,1000.0,6.6,6.565952966,BCC,,594.0,,,170.0203827,15.0,,https://doi.org/10.1016/j.dib.2018.11.111,Data in Brief 21 (2018) 2664¡V2678
Al1Cr1Mo1Nb1Ti1,,,1200.0,6.6,6.565952966,BCC,,105.0,,,170.0203827,24.0,,https://doi.org/10.1016/j.dib.2018.11.111,Data in Brief 21 (2018) 2664¡V2678
Al1Cr1Mo1Ti1,ANNEAL,C,25.0,6.64,5.980795667,BCC,,1060.0,,,188.9242953,,,,Prof.Yeh-RHEA
Al1Cr1Nb1Ti1V1,,C,25.0,5.8,5.756965517,BCC+Sec.,,1550.0,1570.0,,130.870268,1.0,,https://doi.org/10.1016/j.dib.2018.11.111,Data in Brief 21 (2018) 2664¡V2678
Al1Cr1Nb1Ti1V1,ANNEAL,C,25.0,5.8,5.756965517,BCC+Laves,,1550.0,1570.0,,130.870268,1.0,1.0,,Prof.Yeh-RHEA
Al1Cu0.2Li0.5Mg1Zn0.5,,,25.0,2.7,2.743501824,Other,,,,,55.91035824,,,https://doi.org/10.1016/j.dib.2018.11.111,Data in Brief 21 (2018) 2664¡V2678
Al1Cu0.5Li0.5Mg1Sn0.2,,,25.0,3.0,2.954533092,Other,,,,,53.23658334,,,https://doi.org/10.1016/j.dib.2018.11.111,Data in Brief 21 (2018) 2664¡V2678
Al1Cu1Fe1Ni1Ti1,,C,25.0,6.1,6.105067309,FCC,516.0,1074.0,1617.0,145.0,136.9184166,8.0,,https://doi.org/10.1016/j.dib.2018.11.111,Data in Brief 21 (2018) 2664¡V2678
Al1Cu1Fe1Ni1Ti1,,C,25.0,6.105,6.105067309,BCC,516.0,1070.0,,146.0,136.9184166,8.2,,,Prof.Yeh-3dtransitional
Al1Cu1Ni1Ti1,,C,25.0,5.7,5.739310967,FCC,537.0,300.0,536.0,129.0,121.62318,,,https://doi.org/10.1016/j.dib.2018.11.111,Data in Brief 21 (2018) 2664¡V2678
Al1Cu1Ni1Ti1,,C,25.0,5.745,5.739310967,FCC,537.0,300.0,,108.0,121.62318,0.85,,,Prof.Yeh-3dtransitional
Al1Fe1Ni1Ti1V1Zr1,,,25.0,5.9,5.851613812,BCC,800.0,,,,119.4237557,,,https://doi.org/10.1016/j.dib.2018.11.111,Data in Brief 21 (2018) 2664¡V2678
Al1Li0.5Mg1Sn0.2Zn0.5,,C,25.0,2.9,2.899852368,FCC+Sec.,,546.0,546.0,,52.66086888,,,https://doi.org/10.1016/j.dib.2018.11.111,Data in Brief 21 (2018) 2664¡V2678
Al1Li1Mg0.5Sc1Ti1.5,,,25.0,2.7,2.670243532,FCC+HCP,591.0,,,,66.25382092,,,https://doi.org/10.1016/j.dib.2018.11.111,Data in Brief 21 (2018) 2664¡V2678
Al1Li1Mg1Sn1Zn1,,C,25.0,3.9,3.879406733,FCC+HCP+Sec.,,600.0,615.0,,51.18581719,1.0,,https://doi.org/10.1016/j.dib.2018.11.111,Data in Brief 21 (2018) 2664¡V2678
Al1Mo0.5Nb1Ta0.5Ti1Zr1,,,25.0,7.1,7.147250402,BCC,,2000.0,,,118.2773132,10.0,,https://doi.org/10.1016/j.dib.2018.11.111,Data in Brief 21 (2018) 2664¡V2678
Al1Mo0.5Nb1Ta0.5Ti1Zr1,,,800.0,7.1,7.147250402,BCC,,1597.0,,,118.2773132,11.0,,https://doi.org/10.1016/j.dib.2018.11.111,Data in Brief 21 (2018) 2664¡V2678
Al1Mo0.5Nb1Ta0.5Ti1Zr1,,,1000.0,7.1,7.147250402,BCC,,745.0,,,118.2773132,50.0,,https://doi.org/10.1016/j.dib.2018.11.111,Data in Brief 21 (2018) 2664¡V2678
Al1Mo0.5Nb1Ta0.5Ti1Zr1,,,1200.0,7.1,7.147250402,BCC,,250.0,,,118.2773132,50.0,,https://doi.org/10.1016/j.dib.2018.11.111,Data in Brief 21 (2018) 2664¡V2678
Al1Mo0.5Nb1Ta0.5Ti1Zr1,,C,25.0,7.1,7.147250402,BCC,591.0,2000.0,2368.0,,118.2773132,10.0,,https://doi.org/10.1016/j.dib.2018.11.111,Data in Brief 21 (2018) 2664¡V2678
Al1Mo0.5Nb1Ta0.5Ti1Zr1,OTHER,C,25.0,7.4,7.147250402,BCC,591.0,2000.0,2368.0,,118.2773132,10.0,8.5,,Prof.Yeh-RHEA
Al1Mo1Nb1Ti1V1,,C,25.0,6.4,6.398950958,BCC,537.0,1375.0,,,146.8857027,3.0,,https://doi.org/10.1016/j.dib.2018.11.111,Data in Brief 21 (2018) 2664¡V2678
Al1Mo1Nb1Ti1V1,CAST,C,25.0,6.4,6.398950958,BCC,537.0,1375.0,,150.0,146.8857027,3.0,2.0,,Prof.Yeh-RHEA
Al1Nb1.5Ta0.5Ti1.5Zr0.5,,,25.0,6.8,6.848966848,BCC,,1280.0,,,105.1027635,4.0,,https://doi.org/10.1016/j.dib.2018.11.111,Data in Brief 21 (2018) 2664¡V2678
Al1Nb1.5Ta0.5Ti1.5Zr0.5,,,800.0,6.8,6.848966848,BCC,,728.0,,,105.1027635,12.0,,https://doi.org/10.1016/j.dib.2018.11.111,Data in Brief 21 (2018) 2664¡V2678
Al1Nb1.5Ta0.5Ti1.5Zr0.5,,,1000.0,6.8,6.848966848,BCC,,403.0,,,105.1027635,50.0,,https://doi.org/10.1016/j.dib.2018.11.111,Data in Brief 21 (2018) 2664¡V2678
Al1Nb1.5Ta0.5Ti1.5Zr0.5,,C,25.0,6.8,6.848966848,BCC,408.0,1280.0,1367.0,,105.1027635,4.0,,https://doi.org/10.1016/j.dib.2018.11.111,Data in Brief 21 (2018) 2664¡V2678
Al1Nb1.5Ta0.5Ti1.5Zr0.5,OTHER,C,25.0,6.88,6.848966848,BCC,407.5,1280.0,,,105.1027635,3.5,2.8,,Prof.Yeh-RHEA
Al1Nb1Ta0.5Ti1Zr0.5,OTHER,C,25.0,7.1,6.920415866,B2+Sec.,,1350.0,,,103.795012,1.3,0.3,,Prof.Yeh-RHEA
Al1Nb1Ta1Ti1V1,,C,25.0,7.9,7.891870036,BCC,,993.0,,121.0,121.5333728,,,https://doi.org/10.1016/j.dib.2018.11.111,Data in Brief 21 (2018) 2664¡V2678
Al1Nb1Ti1V1,,,25.0,5.5,5.496265861,BCC,,1020.0,,,103.9545112,5.0,,https://doi.org/10.1016/j.dib.2018.11.111,Data in Brief 21 (2018) 2664¡V2678
Al1Nb1Ti1V1,,,600.0,5.5,5.496265861,BCC,,810.0,,,103.9545112,12.0,,https://doi.org/10.1016/j.dib.2018.11.111,Data in Brief 21 (2018) 2664¡V2678
Al1Nb1Ti1V1,,,800.0,5.5,5.496265861,BCC,,685.0,,,103.9545112,50.0,,https://doi.org/10.1016/j.dib.2018.11.111,Data in Brief 21 (2018) 2664¡V2678
Al1Nb1Ti1V1,,,1000.0,5.5,5.496265861,BCC,,158.0,,,103.9545112,50.0,,https://doi.org/10.1016/j.dib.2018.11.111,Data in Brief 21 (2018) 2664¡V2678
Al1Nb1Ti1V1,,C,25.0,5.5,5.496265861,BCC,448.0,1020.0,1318.0,,103.9545112,5.0,,https://doi.org/10.1016/j.dib.2018.11.111,Data in Brief 21 (2018) 2664¡V2678
Al1Nb1Ti1V1,,C,25.0,5.5,5.496265861,BCC,,1000.0,1280.0,,103.9545112,5.0,,https://doi.org/10.1016/j.dib.2018.11.111,Data in Brief 21 (2018) 2664¡V2678
Al1Nb1Ti1V1,ANNEAL,C,25.0,5.59,5.496265861,BCC,443.5,1020.0,,,103.9545112,5.0,5.0,,Prof.Yeh-RHEA
Al1Nb1Ti1V1Zr1,ANNEAL,C,25.0,5.79,5.759532031,B2+Sec.+Laves,,1500.0,,,94.58669392,3.0,3.0,,Prof.Yeh-RHEA
Al1Nb1Ti1V1Zr0.1,ANNEAL,C,25.0,5.53,5.53065689,B2+Sec.,,1290.0,,,102.730773,3.7,3.7,,Prof.Yeh-RHEA
Al1Nb1Ti1V1Zr0.25,ANNEAL,C,25.0,5.57,5.578067181,B2+Sec.,,1360.0,,,101.0437695,9.3,9.3,,Prof.Yeh-RHEA
Al1Nb1Ti1V1Zr0.5,CAST,C,25.0,5.641,5.647615782,B2+Sec.+Laves,,962.0,,,98.56901709,1.0,1.0,,Prof.Yeh-RHEA
Al1Nb1Ti1V1Zr1.5,ANNEAL,C,25.0,5.87,5.845649763,B2+Sec.+Laves,,1540.0,,,91.52236107,0.4,0.4,,Prof.Yeh-RHEA
B0.006Co0.201Cr0.201Fe1Mn0.604,CAST,,,,7.8,FCC+Sec.,282.0,,,,,,,10.1016/j.msea.2019.01.088,
B0.012Co0.202Cr0.202Fe1Mn0.607,CAST,,,,7.8,FCC+Sec.,306.0,,,,,,,10.1016/j.msea.2019.01.088,
B0.035Co0.207Cr0.207Fe1Mn0.621,CAST,,,,7.7,FCC+Sec.,452.0,,,,,,,10.1016/j.msea.2019.01.088,
C0.02Co1Cr1Fe1Mn1Ni1,WROUGHT,T,25.0,,8.0,FCC+Sec.,,446.0,723.0,,,15.0,,10.1080/02670836.2017.1342367,
C0.02Co1Cr1Fe1Mn1Ni1,WROUGHT,T,25.0,,8.0,FCC+Sec.,,581.0,857.0,,,28.0,,10.1080/02670836.2017.1342367,
C0.041Co1Cr1Fe1Mn1Nb0.041Ni1,WROUGHT,T,25.0,,8.0,FCC+Sec.,,732.0,911.0,,,,32.0,10.1016/j.jallcom.2019.04.121,
C0.053Co1Cr1Fe1Mn1Ni1,ANNEAL,C,800.0,,8.0,FCC+Sec.,345.0,,,,,,,10.1007/s40195-019-00916-0,
C0.053Co1Cr1Fe1Mn1Ni1,ANNEAL,C,1000.0,,8.0,FCC+Sec.,285.0,,,,,,,10.1007/s40195-019-00916-0,
C0.111Co1Cr1Fe1Ni1W0.111,POWDER,,,7.24,8.5,FCC,475.0,,,,,,,10.3390/coatings9010016,
C0.1Co1Cr1Fe1Mn1Ni1Ti0.1,POWDER,C,25.0,7.5,7.8,FCC+Sec.,457.0,1616.0,,,,,4.5,10.1016/j.vacuum.2019.04.043,
C0.1Co1Cr1Fe1Mn1Ni1Ti0.1,POWDER,C,25.0,7.64,7.8,FCC+Sec.,461.0,1652.0,,,,,10.0,10.1016/j.vacuum.2019.04.043,
C0.1Co1Cr1Fe1Mn1Ni1Ti0.1,POWDER,C,25.0,7.66,7.8,FCC+Sec.,428.0,1490.0,,,,,11.4,10.1016/j.vacuum.2019.04.043,
C0.1Co1Cr1Fe1Mn1Ni1Ti0.1,POWDER,C,25.0,7.69,7.8,FCC+Sec.,378.0,1194.0,,,,,20.1,10.1016/j.vacuum.2019.04.043,
C0.1Hf0.5Mo0.5Nb1Ti1Zr1,CAST,C,25.0,,7.8,BCC+Sec.,,1183.0,2139.0,,,38.0,,10.1016/j.intermet.2015.09.011,
C0.2Mo1Nb1Re0.5Ta0.2W1,CAST,C,25.0,,13.5,BCC+Sec.,510.0,1074.0,,,,12.1,8.33,10.1016/j.jallcom.2018.11.111,
C0.3Hf0.5Mo0.5Nb1Ti1Zr1,CAST,C,25.0,,7.7,BCC+Sec.,,1201.0,1965.0,,,33.0,,10.1016/j.intermet.2015.09.011,
C0.429Co1Cr1Fe1Ni1W0.429,POWDER,,,8.39,9.1,FCC,531.0,,,,,,,10.3390/coatings9010016,
C0.4Mo1Nb1Re0.5Ta0.4W1,CAST,C,25.0,,13.4,BCC+Sec.,558.0,1144.0,,,,12.7,8.81,10.1016/j.jallcom.2018.11.111,
C0.5Co1Cr1Fe1Mn1Ni1,WROUGHT,T,25.0,,7.6,FCC,,520.9,791.0,,,40.3,,10.1016/j.msea.2019.01.050,
C0.5Mo1Nb1Re0.5Ta0.5W1,CAST,C,25.0,,13.3,BCC+Sec.,583.0,1202.0,,,,14.2,10.25,10.1016/j.jallcom.2018.11.111,
C0.6Mo1Nb1Re0.5Ta0.6W1,CAST,C,25.0,,13.3,BCC+Sec.,615.0,1241.0,,,,13.8,9.64,10.1016/j.jallcom.2018.11.111,
C1Co1Cr1Fe1Mn1Ni1,WROUGHT,T,25.0,,7.3,FCC,,643.8,888.0,,,31.9,,10.1016/j.msea.2019.01.050,
Co0.043Nb0.638Ni1Ta0.255Ti0.191,CAST,,25.0,,9.5,,815.0,,,,,,,10.1038/s41467-019-10533-1,
Co0.067Cu0.067Fe0.067Nb1Ni0.067,WROUGHT,C,25.0,,8.6,FCC+Laves,,1415.0,,,,12.6,,10.1557/jmr.2019.36,
Co0.086Cu0.086Fe0.086Nb1Ni0.086,WROUGHT,C,25.0,,8.6,FCC+Laves,,1703.0,,,,18.3,,10.1557/jmr.2019.36,
Co0.133Cu0.133Fe0.133Nb1Ni0.133,WROUGHT,C,25.0,,8.6,FCC+Laves,,1635.0,,,,31.7,,10.1557/jmr.2019.36,
Co0.139Cr0.446Cu0.99Ni1Si0.277,WROUGHT,T,25.0,,7.6,,142.5,777.0,810.0,,,3.4,,10.1016/j.msea.2019.05.003,
Co0.139Cr0.446Cu0.99Ni1Si0.277,WROUGHT,,,,7.6,,147.4,,,,,,,10.1016/j.msea.2019.05.003,
Co0.139Cr0.446Cu0.99Ni1Si0.277,WROUGHT,,,,7.6,,155.2,,,,,,,10.1016/j.msea.2019.05.003,
Co0.25Cr0.25Fe1Mn1,CAST,T,25.0,,7.7,FCC,,213.0,471.0,,212.0,55.7,,10.1016/j.msea.2019.138039,
Co0.25Cr0.25Fe1Mn1,CAST,T,25.0,,7.7,FCC,,393.0,634.0,,212.0,26.5,,10.1016/j.msea.2019.138039,
Co0.25Cr0.25Fe1Mn1,WROUGHT,T,25.0,,7.7,FCC,,792.0,1055.0,,212.0,22.6,,10.1016/j.msea.2019.138039,
Co0.25Cr0.25Fe1Mn1,WROUGHT,T,25.0,,7.7,FCC,,559.0,1004.0,,212.0,33.9,,10.1016/j.msea.2019.138039,
Co0.25Cr0.25Fe1Mn1,WROUGHT,T,25.0,,7.7,FCC,,512.0,978.0,,212.0,55.3,,10.1016/j.msea.2019.138039,
Co0.25Cr0.25Fe1Mn1,WROUGHT,T,25.0,,7.7,FCC,,476.0,947.0,,212.0,69.4,,10.1016/j.msea.2019.138039,
Co0.25Cr1Ni1,WROUGHT,T,25.0,,8.1,FCC,,518.0,744.0,240.0,238.0,36.0,,10.1016/j.actamat.2019.04.017,
Co0.25Cr1Ni1,WROUGHT,T,25.0,,8.1,FCC,,462.0,703.0,240.0,238.0,46.0,,10.1016/j.actamat.2019.04.017,
Co0.25Cr1Ni1,WROUGHT,T,25.0,,8.1,FCC,,395.0,644.0,240.0,238.0,58.0,,10.1016/j.actamat.2019.04.017,
Co0.25Cr1Ni1,WROUGHT,T,25.0,,8.1,FCC,,356.0,588.0,240.0,238.0,64.0,,10.1016/j.actamat.2019.04.017,
Co0.273Cr0.477Nb0.477Ni0.045Ti1,CAST,,25.0,,6.4,,422.0,,,,,,,10.1038/s41467-019-10533-1,
Co0.286Cr0.429Fe1Mn0.143Ni0.714V0.286,WROUGHT,T,25.0,,7.9,FCC,,401.0,717.0,,208.0,49.0,,10.1016/j.msea.2018.12.077,
Co0.286Cr0.429Fe1Mn0.143Ni0.714V0.286,WROUGHT,T,25.0,,7.9,FCC,,350.0,690.0,,208.0,50.0,,10.1016/j.msea.2018.12.077,
Co0.286Cr0.429Fe1Mn0.143Ni0.714V0.286,WROUGHT,T,25.0,,7.9,FCC,,312.0,660.0,,208.0,51.0,,10.1016/j.msea.2018.12.077,
Co0.286Cr0.429Fe1Mn0.143Ni0.714V0.286,WROUGHT,T,25.0,,7.9,FCC,,240.0,610.0,,208.0,53.0,,10.1016/j.msea.2018.12.077,
Co0.286Cr0.429Fe1Mn0.143Ni0.714V0.286,WROUGHT,T,25.0,,7.9,FCC,,210.0,593.0,,208.0,52.0,,10.1016/j.msea.2018.12.077,
Co0.2Cr0.2Fe1Mn0.6,WROUGHT,T,25.0,,7.8,FCC+HCP,,298.0,1400.0,,,50.0,,10.1038/s41598-017-16509-9,
Co0.2Cr0.2Fe1Mn0.6,WROUGHT,T,25.0,,7.8,FCC+HCP,,400.0,1200.0,,,75.0,,10.1038/s41598-017-16509-9,
Co0.2Cr0.2Fe1Mn0.6,CAST,,,,7.8,FCC+Sec.,296.0,,,,,65.0,,10.1016/j.msea.2019.01.088,
Co0.2Cr0.2Fe1Mn0.6,ANNEAL,T,25.0,,7.8,FCC+HCP,,250.0,730.0,,,63.0,,10.1016/j.actamat.2017.03.069,
Co0.2Cr0.2Fe1Mn0.6,WROUGHT,T,25.0,,7.8,FCC+HCP,,330.0,870.0,,,45.0,,10.1016/j.actamat.2017.03.069,
Co0.2Cr0.2Fe1Mn0.6,WROUGHT,T,25.0,,7.8,FCC+HCP,,280.0,800.0,,,42.0,,10.1016/j.actamat.2017.03.069,
Co0.2Cr0.2Fe1Mn0.6,WROUGHT,T,25.0,,7.8,FCC+HCP,,350.0,830.0,,,,,10.1016/j.actamat.2017.03.069,
Co0.2Cu0.2Fe0.2Nb1Ni0.2,WROUGHT,C,25.0,,8.6,FCC+Laves,,1498.0,,,,37.6,,10.1557/jmr.2019.36,
Co0.318Cr0.227Fe1Mo0.091Ni0.182,WROUGHT,T,25.0,,8.2,FCC+Sec.,,443.0,840.0,,,61.6,,10.1016/j.jallcom.2018.12.040,
Co0.318Cr0.227Fe1Mo0.091Ni0.182,WROUGHT,T,25.0,,8.2,FCC+Sec.,,301.0,718.0,,,77.5,,10.1016/j.jallcom.2018.12.040,
Co0.318Cr0.227Fe1Mo0.091Ni0.182,WROUGHT,T,25.0,,8.2,FCC+Sec.,,261.0,673.0,,,86.6,,10.1016/j.jallcom.2018.12.040,
Co0.318Cr0.227Fe1Mo0.091Ni0.182,WROUGHT,T,25.0,,8.2,FCC+Sec.,,231.0,638.0,,,87.2,,10.1016/j.jallcom.2018.12.040,
Co0.327Cr0.227Fe1Mo0.136Ni0.127,WROUGHT,T,25.0,,8.2,FCC+Sec.,,711.0,1096.0,,,38.3,,10.1016/j.jallcom.2018.12.040,
Co0.327Cr0.227Fe1Mo0.136Ni0.127,WROUGHT,T,25.0,,8.2,FCC+Sec.,,684.0,1078.0,,,48.1,,10.1016/j.jallcom.2018.12.040,
Co0.327Cr0.227Fe1Mo0.136Ni0.127,WROUGHT,T,25.0,,8.2,FCC+Sec.,,506.0,933.0,,,59.3,,10.1016/j.jallcom.2018.12.040,
Co0.327Cr0.227Fe1Mo0.136Ni0.127,WROUGHT,T,25.0,,8.2,FCC+Sec.,,296.0,693.0,,,63.2,,10.1016/j.jallcom.2018.12.040,
Co0.333Cr0.667Fe0.667Ni1Ti0.2,WROUGHT,,,,7.8,FCC,197.0,,,,213.0,,,10.1016/j.msea.2019.138181,
Co0.333Cr0.667Fe0.667Ni1Ti0.2,WROUGHT,T,25.0,,7.8,FCC,308.0,586.0,875.0,,213.0,46.0,,10.1016/j.msea.2019.138181,
Co0.476Cr0.476Fe0.476Nb0.095Ni1,CAST,T,25.0,,8.3,FCC+Laves,,170.0,537.0,,,32.0,,10.1016/j.matlet.2019.04.012,
Co0.476Cr0.476Fe0.476Nb0.095Ni1,ANNEAL,T,25.0,,8.3,FCC+Laves+Sec.,,560.0,860.0,,,19.0,,10.1016/j.matlet.2019.04.012,
Co0.476Cr0.476Fe0.476Nb0.19Ni1,CAST,T,25.0,,8.4,FCC+Laves,,640.0,840.0,,,7.0,,10.1016/j.matlet.2019.04.012,
Co0.476Cr0.476Fe0.476Nb0.19Ni1,ANNEAL,T,25.0,,8.4,FCC+Laves,,,,,,3.0,,10.1016/j.matlet.2019.04.012,
Co0.556Fe0.556Mo0.556Ni1V0.556,CAST,,25.0,,8.5,FCC+Sec.,510.0,,,,,,,10.1016/j.jallcom.2015.07.185,
Co0.564Nb0.795Ta0.103Ti1W0.103,CAST,,25.0,,7.7,,277.0,,,,,,,10.1038/s41467-019-10533-1,
Co0.5Cr0.5Fe1Ni1,WROUGHT,T,25.0,,8.2,FCC,,214.0,612.0,,219.0,77.3,,10.1080/21663831.2018.1553803,
Co0.5Cr1Fe1Ni1Ti0.5,"Mechanical alloying + Spark plasma Sintering, 1000℃/30MPa/8min",C,23.0,,7.439019026,FCC+Sec.,846,2650.0,2690.0,,207.8570945,10.0,,,Paper_Collection_5_element
Co0.5Fe0.5Mo0.1Ni1V0.25,CAST,T,-196.0,,8.4,FCC,,419.0,,,202.0,,34.6,10.1016/j.scriptamat.2019.02.038,
Co0.5Fe0.5Mo0.1Ni1V0.25,CAST,T,-70.0,,8.4,FCC,,350.0,,,202.0,,28.8,10.1016/j.scriptamat.2019.02.038,
Co0.5Fe0.5Mo0.1Ni1V0.25,CAST,T,20.0,,8.4,FCC,,252.0,,,202.0,,82.1,10.1016/j.scriptamat.2019.02.038,
Co0.5Fe0.5Mo0.1Ni1V0.25,CAST,T,600.0,,8.4,FCC,,214.0,,,202.0,,189.2,10.1016/j.scriptamat.2019.02.038,
Co0.5Fe0.5Mo0.1Ni1V0.25,CAST,T,700.0,,8.4,FCC,,212.0,,,202.0,,154.3,10.1016/j.scriptamat.2019.02.038,
Co0.5Fe0.5Mo0.1Ni1V0.25,CAST,T,800.0,,8.4,FCC,,187.0,,,202.0,,119.5,10.1016/j.scriptamat.2019.02.038,
Co0.5Fe0.5Mo0.5Ni1V0.5,CAST,,25.0,,8.5,FCC+Sec.,382.0,,,,,,,10.1016/j.jallcom.2015.07.185,
Co0.625Fe0.625Mo0.625Ni1V0.625,CAST,,25.0,,8.5,FCC+Sec.,520.0,,,,,,,10.1016/j.jallcom.2015.07.185,
Co0.714Fe0.714Mo0.714Ni1V0.714,CAST,,25.0,,8.5,FCC+Sec.,538.0,,,,,,,10.1016/j.jallcom.2015.07.185,
Co0.833Fe0.833Mo0.833Ni1V0.833,CAST,,25.0,,8.4,FCC+Sec.,602.0,,,,,,,10.1016/j.jallcom.2015.07.185,
Co0.875Cr0.625Fe1Ni1,WROUGHT,T,25.0,,8.3,FCC,,241.0,721.0,,220.0,96.2,,10.1080/21663831.2018.1553803,
Co0.986Cr0.952Fe0.933Mn0.914Ni1,WROUGHT,T,25.0,,8.0,BCC,,1290.0,1415.0,,220.0,1.1,,10.1016/j.msea.2019.01.112,
Co0.986Cr0.952Fe0.933Mn0.914Ni1,WROUGHT,T,25.0,,8.0,FCC+BCC+Sec.,,1135.0,1260.0,,,1.8,,10.1016/j.msea.2019.01.112,
Co0.986Cr0.952Fe0.933Mn0.914Ni1,WROUGHT,T,25.0,,8.0,FCC+BCC+Sec.,,585.0,815.0,,,31.7,,10.1016/j.msea.2019.01.112,
Co0.986Cr0.952Fe0.933Mn0.914Ni1,WROUGHT,T,25.0,,8.0,FCC+Sec.,,425.0,735.0,,,40.2,,10.1016/j.msea.2019.01.112,
Co0.986Cr0.952Fe0.933Mn0.914Ni1,WROUGHT,T,25.0,,8.0,FCC,,270.0,630.0,,220.0,46.2,,10.1016/j.msea.2019.01.112,
Co0.986Cr0.952Fe0.933Mn0.914Ni1,WROUGHT,T,25.0,,8.0,,,1120.0,1175.0,,,1.5,,10.1016/j.msea.2019.01.112,
Co1.5Cr1Fe1Mo0.1Ni1.5Ti0.5,VIM,C,,,7.853328371,FCC,,,,,210.213675,,,,Paper_Collection_6_element
Co1.5Cr1Fe1Mo0.5Ni1.5Ti0.5,VIM,C,,,8.054827962,FCC+Sec.,,,,,220.2925147,,,,Paper_Collection_6_element
Co1.5Cr1Fe1Mo0.8Ni1.5Ti0.5,VIM,C,,,8.184855477,FCC+Sec.,,,,,226.7963813,,,,Paper_Collection_6_element
Co1.5Cr1Fe1Ni.5Ti0.5,OTHER,C,23.0,,7.575017987,Other,442.0,1308.0,1384.0,,208.8744687,4.0,,,Paper_Collection_5_element
Co1.5Cr1Fe1Ni1.5Ti1,,,25.0,7.4,7.405752341,FCC+Sec.,654.0,,,,196.5539576,,,https://doi.org/10.1016/j.dib.2018.11.111,Data in Brief 21 (2018) 2664¡V2678
Co1.5Cr1Fe1Ni1.5Ti1,"VAM + Homogenized, 1100℃/4h/AC + Aged, 800℃/10h/AC",C,,,7.405752341,FCC+Sec.,654 ± 7,,,,196.5539576,,,,Paper_Collection_5_element
Co1.5Cr1Fe1Ni1.5Ti1,"VAM + Homogenized, 1100℃/4h/AC + Aged, 800℃/10h/AC",C,300.0,,7.405752341,FCC+Sec.,616.0,,,,196.5539576,,,,Paper_Collection_5_element
Co1.5Cr1Fe1Ni1.5Ti1,"VAM + Homogenized, 1100℃/4h/AC + Aged, 800℃/10h/AC",C,400.0,,7.405752341,FCC+Sec.,598.0,,,,196.5539576,,,,Paper_Collection_5_element
Co1.5Cr1Fe1Ni1.5Ti1,"VAM + Homogenized, 1100℃/4h/AC + Aged, 800℃/10h/AC",C,500.0,,7.405752341,FCC+Sec.,582.0,,,,196.5539576,,,,Paper_Collection_5_element
Co1.5Cr1Fe1Ni1.5Ti1,"VAM + Homogenized, 1100℃/4h/AC + Aged, 800℃/10h/AC",C,600.0,,7.405752341,FCC+Sec.,559.0,,,,196.5539576,,,,Paper_Collection_5_element
Co1.5Cr1Fe1Ni1.5Ti1,"VAM + Homogenized, 1100℃/4h/AC + Aged, 800℃/10h/AC",C,700.0,,7.405752341,FCC+Sec.,543.0,,,,196.5539576,,,,Paper_Collection_5_element
Co1.5Cr1Fe1Ni1.5Ti1,"VAM + Homogenized, 1100℃/4h/AC + Aged, 800℃/10h/AC",C,800.0,,7.405752341,FCC+Sec.,496.0,,,,196.5539576,,,,Paper_Collection_5_element
Co1.5Cr1Fe1Ni1.5Ti1,"VAM + Homogenized, 1100℃/4h/AC + Aged, 800℃/10h/AC",C,900.0,,7.405752341,FCC+Sec.,392.0,,,,196.5539576,,,,Paper_Collection_5_element
Co1.5Cr1Fe1Ni1.5Ti0.10,OTHER,C,900.0,,8.194922393,Other,,,,,218.4223224,,,,Paper_Collection_5_element
Co1.5Cr1Fe1Ni1.5Ti0.10,OTHER,C,1000.0,,8.194922393,Other,,,,,218.4223224,,,,Paper_Collection_5_element
Co1.5Cr1Fe1Ni1.5Ti0.10,OTHER,C,,,8.194922393,Other,524.0,,,,218.4223224,,,,Paper_Collection_5_element
Co1.5Cr1Fe1Ni1.5Ti0.10,OTHER,C,,,8.194922393,FCC+Sec.,311.0,,,,218.4223224,,,,Paper_Collection_5_element
Co1.5Cr1Fe1Ni1.5Ti0.5,,,25.0,7.8,7.79697679,FCC,509.0,,,,207.3950164,,,https://doi.org/10.1016/j.dib.2018.11.111,Data in Brief 21 (2018) 2664¡V2678
Co1.5Cr1Fe1Ni1.5Ti0.5,"VAM + Homogenized, 1100℃/4h/AC + Aged, 800℃/10h/AC",C,,,7.79697679,FCC+Sec.,509 ± 11,,,,207.3950164,,,,Paper_Collection_5_element
Co1.5Cr1Fe1Ni1.5Ti0.5,VAM,C,,,7.79697679,FCC+Sec.,,,,,207.3950164,,,,Paper_Collection_5_element
Co1.5Cr1Fe1Ni1.5Ti0.5,VAM + 1150℃/6h + 600℃/50h,C,,,7.79697679,FCC+Sec.,,,,,207.3950164,,,,Paper_Collection_5_element
Co1.5Cr1Fe1Ni1.5Ti0.5,VAM + 1150℃/6h + 700℃/50h,C,,,7.79697679,FCC+Sec.,,,,,207.3950164,,,,Paper_Collection_5_element
Co1.5Cr1Fe1Ni1.5Ti0.5,VAM + 1150℃/6h + 800℃/50h,C,,,7.79697679,FCC+Sec.,,,,,207.3950164,,,,Paper_Collection_5_element
Co1.5Cr1Fe1Ni1.5Ti0.5,VAM + 1150℃/6h + 900℃/50h,C,,,7.79697679,FCC+Sec.,,,,,207.3950164,,,,Paper_Collection_5_element
Co1.5Cr1Fe1Ni1.5Ti0.5,VAM + 1150℃/6h + 1000℃/50h,C,,,7.79697679,FCC+Sec.,,,,,207.3950164,,,,Paper_Collection_5_element
Co1.5Cr1Fe1Ni1.5Ti0.5,VAM + 1150℃/6h + 1150℃/50h,C,,,7.79697679,FCC+Sec.,,,,,207.3950164,,,,Paper_Collection_5_element
Co1.5Cr1Fe1Ni1.5Ti0.5,VAM + 1150℃/6h/WQ + 650℃/50h,C,,,7.79697679,Other,498.0,,,,207.3950164,,,,Paper_Collection_5_element
Co1.5Cr1Fe1Ni1.5Ti0.5,VAM + 1150℃/6h/WQ + 700℃/50h,C,,,7.79697679,Other,558.0,,,,207.3950164,,,,Paper_Collection_5_element
Co1.5Cr1Fe1Ni1.5Ti0.5,VAM + 1150℃/6h/WQ + 750℃/50h,C,,,7.79697679,Other,565.0,,,,207.3950164,,,,Paper_Collection_5_element
Co1.5Cr1Fe1Ni1.5Ti0.5,VAM + 1150℃/6h/WQ + 750℃/50h,C,23.0,,7.79697679,Other,527,,,,207.3950164,,,,Paper_Collection_5_element
Co1.5Cr1Fe1Ni1.5Ti0.5,VAM + 1150℃/6h/WQ + 750℃/50h,C,500.0,,7.79697679,Other,445,,,,207.3950164,,,,Paper_Collection_5_element
Co1.5Cr1Fe1Ni1.5Ti0.5,VAM + 1150℃/6h/WQ + 750℃/50h,C,700.0,,7.79697679,Other,418,,,,207.3950164,,,,Paper_Collection_5_element
Co1.5Cr1Fe1Ni1.5Ti0.5,VAM + 1150℃/6h/WQ + 750℃/50h,C,800.0,,7.79697679,Other,389,,,,207.3950164,,,,Paper_Collection_5_element
Co1.5Cr1Fe1Ni1.5Ti0.5,VAM + 1150℃/6h/WQ + 750℃/50h,,900.0,,,,349,,,,,,,,Paper_Collection_5_element
Co1.5Cr1Fe1Ni1.5Ti0.5,VAM + 1150℃/6h/WQ + 750℃/50h,,1000.0,,,,268,,,,,,,,Paper_Collection_5_element
Co1.5Cr1Fe1Ni1.5Ti0.5,VAM + 1150℃/6h/WQ + 800℃/50h,,524.0,,,,524,,,,,,,,Paper_Collection_5_element
Co1.5Cr1Fe1Ni1.5Ti0.5,VAM + 1150℃/6h/WQ + 900℃/50h,,311.0,,,,311,,,,,,,,Paper_Collection_5_element
Co1.5Cr1Fe1Ni1.5Ti0.5,VIM,C,,,7.79697679,FCC,,,,,207.3950164,,,,Paper_Collection_5_element
Co1.5Cr1Fe1Ni1.5Ti0.5,"Mechanical alloying + Spark plasma Sintering, 1150℃/30MPa/20min",,,,,,442,,,,,,,,Paper_Collection_5_element
Co19.4Cr19.4Fe19.4Mn19.4Ni19.4C1.5N1.5,"VIM + Homogenized, 1000℃/4days",C,,,7.761720298,FCC+B2,,,,,,,,,Paper_Collection_7_element
Co1Cr0.053Ni1,WROUGHT,T,25.0,,8.8,FCC,,,,219.0,207.0,,,10.1016/j.actamat.2019.04.017,
Co1Cr0.25Ni1,WROUGHT,T,25.0,,8.7,FCC,,745.0,824.0,223.0,213.0,36.0,,10.1016/j.actamat.2019.04.017,
Co1Cr0.25Ni1,WROUGHT,T,25.0,,8.7,FCC,,623.0,746.0,223.0,213.0,53.0,,10.1016/j.actamat.2019.04.017,
Co1Cr0.25Ni1,WROUGHT,T,25.0,,8.7,FCC,,387.0,626.0,223.0,213.0,73.0,,10.1016/j.actamat.2019.04.017,
Co1Cr0.25Ni1,WROUGHT,T,25.0,,8.7,FCC,,330.0,553.0,223.0,213.0,101.0,,10.1016/j.actamat.2019.04.017,
Co1Cr0.2Fe1Ni1Si0.2,CAST,T,25.0,,7.8,FCC,130.1,225.0,732.0,,195.0,61.0,,10.1016/j.jmmm.2019.01.096,
Co1Cr0.2Fe1Ni1Si0.2,WROUGHT,T,25.0,,7.8,FCC,318.2,705.0,1070.0,,195.0,10.0,,10.1016/j.jmmm.2019.01.096,
Co1Cr0.2Fe1Ni1Si0.2,WROUGHT,T,25.0,,7.8,FCC,153.8,320.0,920.0,,195.0,60.0,,10.1016/j.jmmm.2019.01.096,
Co1Cr0.385Fe0.154Ni0.154,WROUGHT,T,25.0,,8.4,FCC+HCP,,482.0,857.0,,,13.3,,10.1080/21663831.2018.1553803,
Co1Cr0.429Fe0.571Mo0.286Ni0.571,CAST,T,25.0,,8.6,FCC,,350.0,720.0,,234.0,21.9,,10.1016/j.scriptamat.2017.05.019,
Co1Cr0.429Fe0.571Mo0.286Ni0.571,WROUGHT,T,25.0,,8.6,FCC+Sec.,,1311.0,1410.0,,,12.1,,10.1016/j.scriptamat.2017.05.019,
Co1Cr0.429Fe0.571Mo0.286Ni0.571,WROUGHT,T,25.0,,8.6,FCC+Sec.,,1212.0,1360.0,,,14.9,,10.1016/j.scriptamat.2017.05.019,
Co1Cr0.429Fe0.571Mo0.286Ni0.571,WROUGHT,T,25.0,,8.6,FCC+Sec.,,1028.0,1249.0,,,18.3,,10.1016/j.scriptamat.2017.05.019,
Co1Cr0.429Fe0.571Mo0.286Ni0.571,WROUGHT,T,25.0,,8.6,FCC+Sec.,,879.0,1194.0,,,25.4,,10.1016/j.scriptamat.2017.05.019,
Co1Cr0.429Fe0.571Mo0.286Ni0.571,WROUGHT,T,25.0,,8.6,FCC+Sec.,,799.0,1127.0,,,28.2,,10.1016/j.scriptamat.2017.05.019,
Co1Cr0.429Fe0.571Mo0.286Ni0.571,WROUGHT,T,25.0,,8.6,FCC,,350.0,918.0,,234.0,62.4,,10.1016/j.scriptamat.2017.05.019,
Co1Cr0.455Fe0.364Ni0.364,WROUGHT,T,25.0,,8.3,FCC+HCP,,392.0,746.0,,,20.3,,10.1080/21663831.2018.1553803,
Co1Cr0.487Nb0.231Ta0.026Ti0.821,CAST,,25.0,,6.9,,856.0,,,,,,,10.1038/s41467-019-10533-1,
Co1Cr0.556Fe0.667Ni0.667,WROUGHT,T,25.0,,8.3,FCC,,299.0,841.0,,222.0,76.1,,10.1080/21663831.2018.1553803,
Co1Cr0.588Fe0.176Mo0.176Ni1,WROUGHT,T,25.0,,8.6,FCC,,,,,231.0,8.0,,10.1016/j.ijplas.2018.10.005,
Co1Cr0.588Fe0.176Mo0.176Ni1,WROUGHT,T,25.0,,8.6,FCC,,,,,231.0,14.0,,10.1016/j.ijplas.2018.10.005,
Co1Cr0.588Fe0.176Mo0.176Ni1,WROUGHT,T,25.0,,8.6,FCC,,1100.0,1300.0,,231.0,32.0,,10.1016/j.ijplas.2018.10.005,
Co1Cr0.588Fe0.176Mo0.176Ni1,WROUGHT,T,25.0,,8.6,FCC,,950.0,,,231.0,36.0,,10.1016/j.ijplas.2018.10.005,
Co1Cr0.588Fe0.176Mo0.176Ni1,WROUGHT,T,25.0,,8.6,FCC,,649.0,,,231.0,42.0,,10.1016/j.ijplas.2018.10.005,
Co1Cr0.588Fe0.176Mo0.176Ni1,WROUGHT,T,25.0,,8.6,FCC,,439.0,,,231.0,63.0,,10.1016/j.ijplas.2018.10.005,
Co1Cr0.588Fe0.176Mo0.176Ni1,WROUGHT,T,25.0,,8.6,FCC,,309.0,,,231.0,82.0,,10.1016/j.ijplas.2018.10.005,
Co1Cr0.667Fe0.667Ni1Ti0.333,ANNEAL,,25.0,,7.8,FCC,509.0,,,,,,,10.1016/j.actamat.2011.06.041,
Co1Cr0.667Fe0.667Ni1Ti0.667,ANNEAL,,25.0,,7.4,FCC+Sec.,654.0,,,,,,,10.1016/j.actamat.2011.06.041,
Co1Cr0.917Ni1Ta0.5Ti0.75,CAST,,25.0,,8.8,,1011.0,,,,,,,10.1038/s41467-019-10533-1,
Co1Cr1Cu0.5Fe1Ni1,CAST,,25.0,,8.3,FCC,172.0,,,,215.0,,,10.1016/j.intermet.2010.03.030,
Co1Cr1Cu1Fe1,,,25.0,,8.2,FCC,134.0,,,,208.0,,,10.3166/acsm.31.633-648,
Co1Cr1Cu1Fe1Mn1Ni1Ti1V1,CAST,C,25.0,,7.3,FCC+BCC+Sec.,,1312.0,1312.0,74.0,,1.0,,10.1016/j.msea.2006.11.049,
Co1Cr1Cu1Fe1Ni1,CAST,,,,8.3,FCC+B2,160.0,,,,206.0,,,10.1016/j.vacuum.2018.12.009,
Co1Cr1Cu1Fe1Ni1,,C,25.0,,8.3,FCC,286.0,230.0,888.0,,206.0,51.0,,10.1016/j.msea.2011.11.063,
Co1Cr1Cu1Fe1Ni1,CAST,,25.0,,8.3,FCC,286.0,,,,,,,10.1016/j.jallcom.2008.07.124,
Co1Cr1Cu1Fe1Ni1,CAST,C,25.0,,8.3,FCC,,300.0,,,206.0,50.2,,10.1007/s11665-018-3837-1,
Co1Cr1Cu1Fe1Ni1Ti0.5,CAST,C,25.0,,7.8,FCC,,700.0,1650.0,93.0,194.0,,29.0,10.1016/j.jallcom.2008.11.059,
Co1Cr1Cu1Fe1Ni1Ti0.5,CAST,C,25.0,,7.8,FCC,,700.0,1650.0,,194.0,22.0,21.6,10.1016/j.intermet.2006.08.005,
Co1Cr1Cu1Fe1Ni1Ti0.8,CAST,C,25.0,,7.6,FCC+Sec.,,1042.0,1848.0,,,3.0,2.11,10.1016/j.intermet.2006.08.005,
Co1Cr1Cu1Fe1Ni1Ti1,CAST,C,25.0,,7.4,FCC,,1272.0,1272.0,,185.0,2.0,0.0,10.1016/j.intermet.2006.08.005,
Co1Cr1Cu1Fe1Ni1Ti1V1Zr1,CAST,,25.0,,7.1,,680.0,,,,,,,10.1002/adem.200300567,
Co1Cr1Cu1Fe1Ni1V0.042,CAST,C,25.0,,8.3,FCC+Sec.,,303.0,,,,50.2,,10.1007/s11665-018-3837-1,
Co1Cr1Cu1Fe1Ni1V0.087,CAST,C,25.0,,8.3,FCC+Sec.,,307.0,,,,50.2,,10.1007/s11665-018-3837-1,
Co1Cr1Cu1Fe1Ni1V0.136,CAST,C,25.0,,8.3,FCC+Sec.,,330.0,,,,50.2,,10.1007/s11665-018-3837-1,
Co1Cr1Cu1Fe1Ni1V0.19,CAST,C,25.0,,8.2,FCC+Sec.,,616.0,,,,28.0,,10.1007/s11665-018-3837-1,
Co1Cr1Cu1Ni1Zn1,POWDER,C,25.0,5.26,8.1,BCC+FCC,,,,,,,,10.3390/e21020122,
Co1Cr1Cu1Ni1Zn1,POWDER,C,25.0,6.26,8.1,BCC+FCC,,,,,,,,10.3390/e21020122,
Co1Cr1Cu1Ni1Zn1,POWDER,C,25.0,7.84,8.1,BCC+FCC,,,,,,,,10.3390/e21020122,
Co1Cr1Cu1Ni1Zn1,POWDER,C,25.0,7.89,8.1,FCC+FCC,615.0,2121.0,,,,,,10.3390/e21020122,
Co1Cr1Fe1Ga1Ni1,CAST,,,,7.5,FCC+BCC,,,,,,,,10.1007/s10853-018-03196-8,
Co1Cr1Fe1Mn0.2Ni1Pd1,CAST,C,25.0,,9.1,FCC+Sec.,470.0,650.0,,,,50.0,,10.3390/e21030288,
Co1Cr1Fe1Mn0.4Ni1Pd1,CAST,C,25.0,,9.1,FCC+Sec.,380.0,650.0,,,,46.0,,10.3390/e21030288,
Co1Cr1Fe1Mn0.6Ni1Pd1,CAST,C,25.0,,9.0,FCC+Sec.,180.0,650.0,,,,42.0,,10.3390/e21030288,
Co1Cr1Fe1Mn0.8Ni1Pd1,CAST,C,25.0,,8.9,FCC+Sec.,160.0,650.0,,,,35.0,,10.3390/e21030288,
Co1Cr1Fe1Mn1,,C,25.0,,7.8,,,338.0,,,,4.3,,10.1016/j.intermet.2016.09.003,
Co1Cr1Fe1Mn1Mo0.042Ni1,CAST,C,25.0,,8.1,FCC,,225.0,,,221.0,,,10.1016/j.jmst.2018.10.009,
Co1Cr1Fe1Mn1Mo0.087Ni1,CAST,C,25.0,,8.1,FCC+Sec.,,330.0,,,,,,10.1016/j.jmst.2018.10.009,
Co1Cr1Fe1Mn1Mo0.136Ni1,CAST,C,25.0,,8.1,FCC+Sec.,,560.0,,,,,,10.1016/j.jmst.2018.10.009,
Co1Cr1Fe1Mn1Mo0.19Ni1,CAST,C,25.0,,8.1,FCC+Sec.,,765.0,,,,,,10.1016/j.jmst.2018.10.009,
Co1Cr1Fe1Mn1Ni1,,,,,8.0,FCC+BCC,,,,,220.0,62.0,,10.4028/www.scientific.net/MSF.846.13,
Co1Cr1Fe1Mn1Ni1,,,,,8.0,,,,,202.2,220.0,,,10.1557/adv.2017.76,
Co1Cr1Fe1Mn1Ni1,ANNEAL,C,25.0,,8.0,FCC,,230.0,,,220.0,,75.0,10.1134/S0031918X17060084,
Co1Cr1Fe1Mn1Ni1,WROUGHT,T,25.0,,8.0,FCC,,243.0,558.0,,220.0,56.0,,10.1080/02670836.2017.1342367,
Co1Cr1Fe1Mn1Ni1,WROUGHT,T,25.0,,8.0,FCC,,249.0,621.0,,220.0,50.0,,10.1080/02670836.2017.1342367,
Co1Cr1Fe1Mn1Ni1,POWDER,C,25.0,7.753,8.0,FCC,435.0,1100.0,,,220.0,41.0,,10.1080/00325899.2018.1554834,
Co1Cr1Fe1Mn1Ni1,CAST,C,25.0,,8.0,FCC,130.2,210.0,,,220.0,75.0,,10.1016/j.scriptamat.2018.11.042,
Co1Cr1Fe1Mn1Ni1,WROUGHT,C,25.0,,8.0,FCC,394.1,1150.0,,,220.0,1.1,,10.1016/j.scriptamat.2018.11.042,
Co1Cr1Fe1Mn1Ni1,WROUGHT,C,25.0,,8.0,FCC,430.7,1300.0,,,220.0,10.3,,10.1016/j.scriptamat.2018.11.042,
Co1Cr1Fe1Mn1Ni1,CAST,T,25.0,,8.0,FCC,,210.0,,,220.0,57.0,,10.1016/j.msea.2019.04.025,
Co1Cr1Fe1Mn1Ni1,WROUGHT,T,25.0,,8.0,FCC,,1150.0,,,220.0,6.0,,10.1016/j.msea.2019.04.025,
Co1Cr1Fe1Mn1Ni1,WROUGHT,T,25.0,,8.0,FCC,,1300.0,,,220.0,0.7,,10.1016/j.msea.2019.04.025,
Co1Cr1Fe1Mn1Ni1,WROUGHT,T,25.0,,8.0,FCC,,1050.0,,,220.0,52.0,,10.1016/j.msea.2019.04.025,
Co1Cr1Fe1Mn1Ni1,WROUGHT,T,25.0,,8.0,FCC,,560.0,,,220.0,39.5,,10.1016/j.msea.2019.04.025,
Co1Cr1Fe1Mn1Ni1,WROUGHT,T,25.0,,8.0,FCC,,520.0,,,,,20.3,10.1016/j.msea.2019.04.025,
Co1Cr1Fe1Mn1Ni1,WROUGHT,T,25.0,,8.0,FCC,,320.0,,,220.0,,,10.1016/j.msea.2019.04.025,
Co1Cr1Fe1Mn1Ni1,WROUGHT,T,25.0,,8.0,FCC,,280.0,,,220.0,54.0,,10.1016/j.msea.2019.04.025,
Co1Cr1Fe1Mn1Ni1,WROUGHT,T,25.0,,8.0,FCC,,378.7,700.0,,220.0,57.5,,10.1016/j.msea.2019.01.050,
Co1Cr1Fe1Mn1Ni1,WROUGHT,T,25.0,,8.0,FCC,,1120.0,,,,,,10.1016/j.msea.2018.10.094,
Co1Cr1Fe1Mn1Ni1,WROUGHT,T,-196.0,,8.0,FCC,,1692.0,,,,,,10.1016/j.msea.2018.10.094,
