Repository: azuredg01/alloy-textualization

本專案用於將合金（Alloy）資料集轉換為可供 Transformer-based 模型
（如 RoBERTa、MatSciBERT）進行 **性質回歸（Regression）**
與 **結構分類（Classification）** 的訓練資料，
並透過 **HuggingFace Accelerate + Distributed Data Parallel (DDP)** 進行多 GPU 訓練。

## Pipeline
                                 Dataset
                               (CSV files)
                                    │
                                    ▼
        ┌──────────────────────────────────────────────────────────┐
        │               Step 1: **data_process.ipynb**             │
        │               - 資料清理                                 │
        │               - 欄位命名統一（PROPERTY: ...）             │

File: data/all_data/all_data_cleaned_1.csv (part 5 of 6)
FORMULA,Process Method,Measurement Method,Measuremet T (?°C),Structure: Exp Density (g/cm^3),Structure: Calculated Density (g/cm^3),Structure: Microstructure,Mechanics: Hardness (HV),Mechanics: Yield strength (MPa),Mechanics: Ultra tensle strength (MPa),Mechanics: Exp Young modulus (GPa),Mechanics: Calculated Young modulus (GPa),Mechanics: Fracture Elongation (%),Mechanics: Plastic Elongation (%),Others: DOI,Others: Reference
Cr1Fe1Mo0.2Ni3,ANNEAL,C,,,8.427662237,FCC,238,,,,224.777957,,,,Paper_Collection_4_element
Cr1Fe1Mo0.2Ni4,ANNEAL,C,,,8.501802331,FCC+Sec.,308,,,,220.9409719,,,,Paper_Collection_4_element
Cr1Fe1Mo0.2Ni5,ANNEAL,C,,,8.556059496,FCC+Sec.,286,,,,218.1329915,,,,Paper_Collection_4_element
Cr1Fe1Mo0.2Ni6,ANNEAL,C,,,8.597486364,FCC,262,,,,215.9890197,,,,Paper_Collection_4_element
Cr1Fe1Mo0.3Ni2,ANNEAL,,,,,,268,,,,,,,,Paper_Collection_4_element
Cr1Fe1Mo0.3Ni2,ANNEAL,,,,,,382,,,,,,,,Paper_Collection_4_element
Cr1Fe1Mo0.3Ni2,ANNEAL,,,,,,367,,,,,,,,Paper_Collection_4_element
Cr1Fe1Mo0.3Ni2,ANNEAL,,,,,,293,,,,,,,,Paper_Collection_4_element
Cr1Fe1Mo0.3Ni3,ANNEAL,C,,,8.473425645,FCC,268,,,,227.4269998,,,,Paper_Collection_4_element
Cr1Fe1Mo0.3Ni4,ANNEAL,C,,,8.53903297,FCC+Sec.,382,,,,223.2713938,,,,Paper_Collection_4_element
Cr1Fe1Mo0.3Ni5,ANNEAL,C,,,8.58737521,FCC+Sec.,367,,,,220.2093683,,,,Paper_Collection_4_element
Cr1Fe1Mo0.3Ni6,ANNEAL,C,,,8.624475068,FCC+Sec.,293,,,,217.8594417,,,,Paper_Collection_4_element
Cr1Fe1Mo0.4Ni2,ANNEAL,,,,,,289,,,,,,,,Paper_Collection_4_element
Cr1Fe1Mo0.4Ni2,ANNEAL,,,,,,457,,,,,,,,Paper_Collection_4_element
Cr1Fe1Mo0.4Ni2,ANNEAL,,,,,,408,,,,,,,,Paper_Collection_4_element
Cr1Fe1Mo0.4Ni2,ANNEAL,,,,,,362,,,,,,,,Paper_Collection_4_element
Cr1Fe1Mo0.4Ni3,ANNEAL,C,,,8.516920353,FCC+Sec.,289,,,,229.9447175,,,,Paper_Collection_4_element
Cr1Fe1Mo0.4Ni4,ANNEAL,C,,,8.574691664,FCC+Sec.,457,,,,225.503421,,,,Paper_Collection_4_element
Cr1Fe1Mo0.4Ni5,ANNEAL,C,,,8.617539493,FCC+Sec.,408,,,,222.2093999,,,,Paper_Collection_4_element
Cr1Fe1Mo0.4Ni6,ANNEAL,C,,,8.650584948,FCC+Sec.,362,,,,219.6689579,,,,Paper_Collection_4_element
Cr1Fe1Mo0.5Ni2,ANNEAL,,,,,,345,,,,,,,,Paper_Collection_4_element
Cr1Fe1Mo0.5Ni2,ANNEAL,,,,,,520,,,,,,,,Paper_Collection_4_element
Cr1Fe1Mo0.5Ni2,ANNEAL,,,,,,452,,,,,,,,Paper_Collection_4_element
Cr1Fe1Mo0.5Ni2,ANNEAL,,,,,,405,,,,,,,,Paper_Collection_4_element
Cr1Fe1Mo0.5Ni3,ANNEAL,C,,,8.558310985,FCC+Sec.,345,,,,232.3406395,,,,Paper_Collection_4_element
Cr1Fe1Mo0.5Ni4,ANNEAL,C,,,8.608875909,FCC+Sec.,520,,,,227.6431563,,,,Paper_Collection_4_element
Cr1Fe1Mo0.5Ni5,ANNEAL,C,,,8.646614704,FCC+Sec.,452,,,,224.1372209,,,,Paper_Collection_4_element
Cr1Fe1Mo0.5Ni6,ANNEAL,C,,,8.675858241,FCC+Sec.,405,,,,221.4204953,,,,Paper_Collection_4_element
Cr1Hf1Nb1Ti1Zr1,,,25,8.1,8.235104701,BCC+Sec.,,1375,,,113.7863248,3,,https://doi.org/10.1016/j.dib.2018.11.111,Data in Brief 21 (2018) 2664¡V2678
Cr1Hf1Nb1Ti1Zr1,,,300,8.1,8.235104701,BCC+Sec.,,1420,,,113.7863248,4,,https://doi.org/10.1016/j.dib.2018.11.111,Data in Brief 21 (2018) 2664¡V2678
Cr1Hf1Nb1Ti1Zr1,,,500,8.1,8.235104701,BCC+Sec.,,1457,,,113.7863248,2,,https://doi.org/10.1016/j.dib.2018.11.111,Data in Brief 21 (2018) 2664¡V2678
Cr1Hf1Nb1Ti1Zr1,,,700,8.1,8.235104701,BCC+Sec.,,1322,,,113.7863248,1,,https://doi.org/10.1016/j.dib.2018.11.111,Data in Brief 21 (2018) 2664¡V2678
Cr1Hf1Nb1Ti1Zr1,,,900,8.1,8.235104701,BCC+Sec.,,1328,,,113.7863248,5,,https://doi.org/10.1016/j.dib.2018.11.111,Data in Brief 21 (2018) 2664¡V2678
Cr1Hf1Nb1Ti1Zr1,,C,25,8.2,8.235104701,BCC+Sec.,464,1375,2130,,113.7863248,3,,https://doi.org/10.1016/j.dib.2018.11.111,Data in Brief 21 (2018) 2664¡V2678
Cr1Hf1Nb1Ti1Zr1,CAST,C,25,8.2,8.235104701,BCC+Laves,464,1375,2130,112,113.7863248,3,3,,Prof.Yeh-RHEA
Cr1Mo0.5Nb1Ta0.5Ti1Zr1,,,25,8,7.995408725,BCC+Sec.,,1595,,,149.4081575,5,,https://doi.org/10.1016/j.dib.2018.11.111,Data in Brief 21 (2018) 2664¡V2678
Cr1Mo0.5Nb1Ta0.5Ti1Zr1,,,800,8,7.995408725,BCC+Sec.,,983,,,149.4081575,6,,https://doi.org/10.1016/j.dib.2018.11.111,Data in Brief 21 (2018) 2664¡V2678
Cr1Mo0.5Nb1Ta0.5Ti1Zr1,,,1000,8,7.995408725,BCC+Sec.,,546,,,149.4081575,50,,https://doi.org/10.1016/j.dib.2018.11.111,Data in Brief 21 (2018) 2664¡V2678
Cr1Mo0.5Nb1Ta0.5Ti1Zr1,,,1200,8,7.995408725,BCC+Sec.,,170,,,149.4081575,50,,https://doi.org/10.1016/j.dib.2018.11.111,Data in Brief 21 (2018) 2664¡V2678
Cr1Mo0.5Nb1Ta0.5Ti1Zr1,,C,25,8,7.995408725,BCC+Sec.,540,1595,2046,,149.4081575,5,,https://doi.org/10.1016/j.dib.2018.11.111,Data in Brief 21 (2018) 2664¡V2678
Cr1Mo1Nb1Ta0.125Ti1V0.375Zr0.5,ANNEAL,C,25,7.6,7.586674955,BCC+Laves,,1650.344,,,173.5633117,1.9,1.9,,Prof.Yeh-RHEA
Cr1Mo1Nb1Ta0.25Ti1V0.25Zr0.5,ANNEAL,C,25,7.88,7.864357741,BCC+Laves,,1650,,,174.8514008,1.9,1.9,,Prof.Yeh-RHEA
Cr1Mo1Nb1Ta0.375Ti1V0.125Zr0.5,ANNEAL,C,25,8.15,8.138541747,BCC+Laves,,1693.634,,,176.12326,2.1,2.1,,Prof.Yeh-RHEA
Cr1Mo1Nb1Ta0.5Ti1Zr0.5,ANNEAL,C,25,8.42,8.409292685,BCC+Laves,,1713.954,,,177.3791943,3,3,,Prof.Yeh-RHEA
Cr1Mo1Nb1Ti1V0.5Zr0.5,ANNEAL,C,25,7.32,7.30542599,BCC+Laves,,1576,,,172.2586802,2.9,2.9,,Prof.Yeh-RHEA
Cr1Nb1Ti1.89V0.56,CAST,C,25,6.17,6.161703106,BCC,,990,,,142.0401973,50,50,,Prof.Yeh-RHEA
Cr1Nb1Ti1V1Zr1,,,25,6.6,6.562205721,BCC+Sec.,,1298,,,125.5266458,3,,https://doi.org/10.1016/j.dib.2018.11.111,Data in Brief 21 (2018) 2664¡V2678
Cr1Nb1Ti1V1Zr1,,,600,6.6,6.562205721,BCC+Sec.,,1230,,,125.5266458,10,,https://doi.org/10.1016/j.dib.2018.11.111,Data in Brief 21 (2018) 2664¡V2678
Cr1Nb1Ti1V1Zr1,,,800,6.6,6.562205721,BCC+Sec.,,615,,,125.5266458,50,,https://doi.org/10.1016/j.dib.2018.11.111,Data in Brief 21 (2018) 2664¡V2678
Cr1Nb1Ti1V1Zr1,,,1000,6.6,6.562205721,BCC+Sec.,,259,,,125.5266458,50,,https://doi.org/10.1016/j.dib.2018.11.111,Data in Brief 21 (2018) 2664¡V2678
Cr1Nb1Ti1V1Zr1,,C,25,6.6,6.562205721,BCC+Sec.,482,1298,,,125.5266458,3,,https://doi.org/10.1016/j.dib.2018.11.111,Data in Brief 21 (2018) 2664¡V2678
Cr1Nb1Ti1Zr1,,,25,6.6,6.647787453,BCC+Sec.,,1260,,,125.0449438,6,,https://doi.org/10.1016/j.dib.2018.11.111,Data in Brief 21 (2018) 2664¡V2678
Cr1Nb1Ti1Zr1,,,600,6.6,6.647787453,BCC+Sec.,,1035,,,125.0449438,50,,https://doi.org/10.1016/j.dib.2018.11.111,Data in Brief 21 (2018) 2664¡V2678
Cr1Nb1Ti1Zr1,,,800,6.6,6.647787453,BCC+Sec.,,300,,,125.0449438,50,,https://doi.org/10.1016/j.dib.2018.11.111,Data in Brief 21 (2018) 2664¡V2678
Cr1Nb1Ti1Zr1,,,1000,6.6,6.647787453,BCC+Sec.,,115,,,125.0449438,50,,https://doi.org/10.1016/j.dib.2018.11.111,Data in Brief 21 (2018) 2664¡V2678
Cr1Nb1Ti1Zr1,,C,25,6.6,6.647787453,BCC+Sec.,418,1260,,,125.0449438,6,,https://doi.org/10.1016/j.dib.2018.11.111,Data in Brief 21 (2018) 2664¡V2678
Cu1Fe1Ni1Ti1V1Zr1,CAST,,25,,6.8,,590,,,,,,,10.1002/adem.200300567,
Cu1Mn1Ni1Sn0.053,CAST,C,25,,8.4,FCC+Sec.,205,380,,,,63,,10.1016/j.jallcom.2015.07.285,
Cu1Mn1Ni1Sn0.111,CAST,C,25,,8.3,FCC+Sec.,318,630,,,,20,,10.1016/j.jallcom.2015.07.285,
Cu1Mn1Ni1Zn0.25,CAST,C,25,,8.3,FCC,109,140,,,169,65,,10.1016/j.jallcom.2015.07.285,
Cu1Mn1Ni1Zn0.333,CAST,C,25,,8.3,FCC,147,215,,,167,60,,10.1016/j.jallcom.2015.07.285,
Cu1Fe1Ni1Ti1V1Zr1,,,25,6.8,6.846139111,Other,590,,,,130.0139483,,,https://doi.org/10.1016/j.dib.2018.11.111,Data in Brief 21 (2018) 2664¡V2678
Fe1Mn1Ni1,WROUGHT,T,25,,8.1,FCC,,529,613,182,203,36,,10.1016/j.actamat.2019.04.017,
Fe1Mn1Ni1,WROUGHT,T,25,,8.1,FCC,,522,601,182,203,25,,10.1016/j.actamat.2019.04.017,
Fe1Mn1Ni1,WROUGHT,T,25,,8.1,FCC,,460,599,182,203,25,,10.1016/j.actamat.2019.04.017,
Fe1Mn1Ni1,WROUGHT,T,25,,8.1,FCC,,407,536,182,203,27,,10.1016/j.actamat.2019.04.017,
Fe1Mn1Ni1,WROUGHT,T,25,,8.1,FCC,,372,542,182,203,26,,10.1016/j.actamat.2019.04.017,
Fe1Mn1Ni1,WROUGHT,T,25,,8.1,FCC,,322,554,182,203,31,,10.1016/j.actamat.2019.04.017,
Fe1Mn1Ni1,WROUGHT,T,25,,8.1,FCC,,221,602,,203,49,,10.1016/j.actamat.2014.08.026,
Fe1Mo1Nb1Ti1V1,CAST,C,25,,7.4,BCC+B2,699,1707,,,,1.7,,10.1007/s40195-019-00935-x,
Fe1Mo1Ni1Ti1V1Zr1,CAST,,25,,7.1,BCC+Sec.,740,,,,,,,10.1002/adem.200300567,
Fe1Mn1Ni1,,T,25,8.1,8.058794341,FCC,,221,602,,203.0095102,36,,https://doi.org/10.1016/j.dib.2018.11.111,Data in Brief 21 (2018) 2664¡V2678
Fe1Mo1Ni1Ti1V1Zr1,,,25,7.1,7.146875446,BCC+Sec.,740,,,,163.3220914,,,https://doi.org/10.1016/j.dib.2018.11.111,Data in Brief 21 (2018) 2664¡V2678
Fe1Ni1,,C,25,8.375,8.372690058,FCC,,185,,,205.7010234,35.8,,,Prof.Yeh-3dtransitional
Fe1Ni1Co1,,C,25,8.525,8.524402703,FCC,,211,,,206.7823096,30.8,,,Prof.Yeh-3dtransitional
Fe1Ni1Co1Cr1,,C,25,8.175,8.175043328,FCC,,274,,,225.7139231,38.6,,,Prof.Yeh-3dtransitional
Fe1Ni1Co1Mn1,,C,25,8.245,8.245835379,FCC,,170,,,204.4519856,41.1,,,Prof.Yeh-3dtransitional
Fe1Ni1Mn1,,C,25,8.055,8.058794341,FCC,,221,,,203.0095102,35.8,,,Prof.Yeh-3dtransitional
Hf0.05Mo0.12Ti0.32V0.195Zr0.315,CAST,C,25,6.55,6.620694816,BCC+Laves,,1371.5,,,117.9307007,13.95,7.65,,Prof.Yeh-RHEA
Hf0.05Mo0.165Ti0.35V0.30Zr0.135,CAST,C,25,6.6,6.688256359,BCC+Laves,,1416,,,139.5401746,23,15.05,,Prof.Yeh-RHEA
Hf0.05Nb0.155Si0.095Ti0.35V0.35,CAST,C,25,5.875,5.978483412,BCC+Sec.,,1307.5,,,107.304046,25.2,15.95,,Prof.Yeh-RHEA
Hf0.06Mo0.195Si0.065Ti0.35V0.33,CAST,C,25,6.48,6.553483922,BCC+Sec.,,1806,,,150.1605016,14.7,6.3,,Prof.Yeh-RHEA
Hf0.25Nb0.125Ti1V0.5Zr0.5,CAST,C,25,,6.6,BCC,332.4,1115,,,100,50,,10.1007/s40195-019-00921-3,
Hf0.25Nb0.25Ti1V0.5Zr0.5,CAST,C,25,,6.7,BCC,322.5,1065,,,100,50,,10.1007/s40195-019-00921-3,
Hf0.25Nb0.25Ti1V0.5Zr0.5,CAST,C,600,,6.7,BCC,322.5,718,,,100,50,,10.1007/s40195-019-00921-3,
Hf0.25Nb0.25Ti1V0.5Zr0.5,CAST,C,800,,6.7,BCC,322.5,135,,,100,50,,10.1007/s40195-019-00921-3,
Hf0.25Nb0.375Ti1V0.5Zr0.5,CAST,C,25,,6.8,BCC,318.9,1025,,,100,50,,10.1007/s40195-019-00921-3,
Hf0.25Nb0.5Ti1V0.5Zr0.5,CAST,C,25,,6.9,BCC,310.4,980,,,101,50,,10.1007/s40195-019-00921-3,
Hf0.25Nb0.5Ti1V0.5Zr0.5,CAST,C,600,,6.9,BCC,310.4,859,,,101,50,,10.1007/s40195-019-00921-3,
Hf0.25Nb0.5Ti1V0.5Zr0.5,CAST,C,800,,6.9,BCC,310.4,195,,,101,50,,10.1007/s40195-019-00921-3,
Hf0.25Ti1V0.5Zr0.5,CAST,C,25,,6.5,BCC,338.3,1160,,,100,50,,10.1007/s40195-019-00921-3,
Hf0.25Ti1V0.5Zr0.5,CAST,C,600,,6.5,BCC,338.3,405,,,100,50,,10.1007/s40195-019-00921-3,
Hf0.25Ti1V0.5Zr0.5,CAST,C,800,,6.5,BCC,338.3,85,,,100,50,,10.1007/s40195-019-00921-3,
Hf0.26Nb1Ta1Ti0.578Zr0.416,CAST,C,60,,10.4,BCC,,795,,,122,,,10.1080/14786435.2015.1028506,
Hf0.26Nb1Ta1Ti0.578Zr0.416,CAST,C,100,,10.4,BCC,,765,,,122,,,10.1080/14786435.2015.1028506,
Hf0.26Nb1Ta1Ti0.578Zr0.416,CAST,C,200,,10.4,BCC,,650,,,122,,,10.1080/14786435.2015.1028506,
Hf0.26Nb1Ta1Ti0.578Zr0.416,CAST,C,300,,10.4,BCC,,590,,,122,,,10.1080/14786435.2015.1028506,
Hf0.26Nb1Ta1Ti0.578Zr0.416,CAST,C,25,,10.4,BCC,,845,,,122,,,10.1080/14786435.2015.1028506,
Hf0.333Nb0.333Ta0.333Ti1Zr0.667,CAST,T,25,,8.2,BCC,301,903,990,,103,19,,10.1063/1.4966659,
Hf0.5Mo0.5Nb1Si0.1Ti1Zr1,CAST,C,25,,7.7,BCC+Sec.,442,1350,2150,,,,28,10.1016/j.jallcom.2015.11.091,
Hf0.5Mo0.5Nb1Si0.3Ti1Zr1,CAST,C,25,,7.5,BCC+Sec.,494,1370,1950,,,,23,10.1016/j.jallcom.2015.11.091,
Hf0.5Mo0.5Nb1Si0.5Ti1Zr1,CAST,C,25,,7.2,BCC+Sec.,524,1600,1900,,,,23,10.1016/j.jallcom.2015.11.091,
Hf0.5Mo0.5Nb1Si0.7Ti1Zr1,CAST,C,25,,7,BCC+Sec.,580,1550,1900,,,,12,10.1016/j.jallcom.2015.11.091,
Hf0.5Mo0.5Nb1Si0.9Ti1Zr1,CAST,C,25,,6.8,BCC+Sec.,640,1650,2000,,,,9,10.1016/j.jallcom.2015.11.091,
Hf0.5Mo0.5Nb1Ti1Zr1,CAST,C,25,,7.9,BCC+Sec.,400,1150,1500,,115,,,10.1016/j.jallcom.2015.11.091,
Hf0.5Mo0.5Nb1Ti1Zr1,CAST,C,25,,7.9,BCC,,1176,1538,,,,25,10.1016/j.intermet.2015.09.011,
Hf0.5Mo0.5Nb1Si0.1Ti1Zr1,,C,25,7.7,7.733358209,BCC+Sec.,442,1365,,,113.2624205,28,,https://doi.org/10.1016/j.dib.2018.11.111,Data in Brief 21 (2018) 2664¡V2678
Hf0.5Mo0.5Nb1Si0.1Ti1Zr1,CAST,C,25,7.715,7.733358209,BCC+Sec.,,1360,,,113.2624205,27.8,20,,Prof.Yeh-RHEA
Hf0.5Mo0.5Nb1Si0.3Ti1Zr1,,C,25,7.5,7.475316323,BCC+Sec.,494,1428,,,110.0986975,23,,https://doi.org/10.1016/j.dib.2018.11.111,Data in Brief 21 (2018) 2664¡V2678
Hf0.5Mo0.5Nb1Si0.3Ti1Zr1,CAST,C,25,7.445,7.475316323,BCC+Sec.,,1430,,,110.0986975,23.1,15,,Prof.Yeh-RHEA
Hf0.5Mo0.5Nb1Si0.5Ti1Zr1,,C,25,7.2,7.240792178,BCC+Sec.,524,1605,,,107.2233138,23,,https://doi.org/10.1016/j.dib.2018.11.111,Data in Brief 21 (2018) 2664¡V2678
Hf0.5Mo0.5Nb1Si0.5Ti1Zr1,CAST,C,25,7.165,7.240792178,BCC+Sec.,,1580,,,107.2233138,22.5,4,,Prof.Yeh-RHEA
Hf0.5Mo0.5Nb1Si0.7Ti1Zr1,,C,25,7,7.026710816,BCC+Sec.,580,1604,,,104.5985689,12,,https://doi.org/10.1016/j.dib.2018.11.111,Data in Brief 21 (2018) 2664¡V2678
Hf0.5Mo0.5Nb1Si0.7Ti1Zr1,CAST,C,25,6.675,7.026710816,BCC+Sec.,,1580,,,104.5985689,12.3,3,,Prof.Yeh-RHEA
Hf0.5Mo0.5Nb1Si0.9Ti1Zr1,,C,25,6.8,6.83051096,BCC+Sec.,640,1677,,,102.1930602,9,,https://doi.org/10.1016/j.dib.2018.11.111,Data in Brief 21 (2018) 2664¡V2678
Hf0.5Mo0.5Nb1Si0.9Ti1Zr1,CAST,C,25,6.83,6.83051096,BCC+Sec.,,1680,,,102.1930602,9,1,,Prof.Yeh-RHEA
Hf0.5Mo0.5Nb1Ti1Zr1,,C,25,7.9,7.872332196,BCC+Sec.,400,1178,,,114.9663113,25,,https://doi.org/10.1016/j.dib.2018.11.111,Data in Brief 21 (2018) 2664¡V2678
Hf0.5Mo0.5Nb1Ti1Zr1,CAST,C,25,7.845,7.872332196,BCC,,1180,,,114.9663113,24.6,19,,Prof.Yeh-RHEA
Hf0.5Mo0.5Nb1Ti1Zr1C0.1,,C,25,7.8,7.809851568,BCC+Sec.,,1183,2139,,,38,,https://doi.org/10.1016/j.dib.2018.11.111,Data in Brief 21 (2018) 2664¡V2678
Hf0.5Mo0.5Nb1Ti1Zr1C0.1,CAST,C,25,7.715,7.809851568,BCC+Sec.,,1180,,,,38.4,30,,Prof.Yeh-RHEA
Hf0.5Mo0.5Nb1Ti1Zr1C0.3,,C,25,7.7,7.688980345,BCC+Sec.,,1201,1965,,,33,,https://doi.org/10.1016/j.dib.2018.11.111,Data in Brief 21 (2018) 2664¡V2678
Hf0.5Mo0.5Nb1Ti1Zr1C0.3,CAST,C,25,7.7,7.688980345,BCC+Sec.,,1201,1965,,,33,25,,Prof.Yeh-RHEA
Hf0.5Nb0.25Ti2V1Zr1,CAST,C,25,6.57,6.604855931,BCC,,1115,,,99.82086809,50,50,,Prof.Yeh-RHEA
Hf0.5Nb0.5Ta0.5Ti1.5Zr1,,T,25,8.2,8.186719184,BCC,301,903,990,,103.2079302,19,,https://doi.org/10.1016/j.dib.2018.11.111,Data in Brief 21 (2018) 2664¡V2678
Hf0.5Nb0.5Ta0.5Ti1.5Zr1,CAST,T,25,8.13,8.186719184,BCC,,903,,,103.2079302,18.8,,,Prof.Yeh-RHEA
Hf0.5Nb0.5Ti2V1Zr1,CAST,C,25,6.66,6.700702897,BCC,,1065,,,100.0723702,50,50,,Prof.Yeh-RHEA
Hf0.5Nb0.667Ta0.333Ti1Zr0.833,WROUGHT,C,-269,,8.4,BCC,,2250,,,100,,,10.1016/j.msea.2017.10.073,
Hf0.5Nb0.667Ta0.333Ti1Zr0.833,WROUGHT,C,-269,,8.4,BCC,,2210,,,100,,,10.1016/j.msea.2017.10.073,
Hf0.5Nb0.667Ta0.333Ti1Zr0.833,WROUGHT,C,-196,,8.4,BCC,,1880,,,100,,,10.1016/j.msea.2017.10.073,
Hf0.5Nb0.667Ta0.333Ti1Zr0.833,WROUGHT,C,-196,,8.4,BCC,,1750,,,100,,,10.1016/j.msea.2017.10.073,
Hf0.5Nb0.667Ta0.333Ti1Zr0.833,WROUGHT,C,-153,,8.4,BCC,,1640,,,100,,,10.1016/j.msea.2017.10.073,
Hf0.5Nb0.667Ta0.333Ti1Zr0.833,WROUGHT,C,-153,,8.4,BCC,,1550,,,100,,,10.1016/j.msea.2017.10.073,
Hf0.5Nb0.667Ta0.333Ti1Zr0.833,WROUGHT,C,-103,,8.4,BCC,,1380,,,100,,,10.1016/j.msea.2017.10.073,
Hf0.5Nb0.667Ta0.333Ti1Zr0.833,WROUGHT,C,-103,,8.4,BCC,,1370,,,100,,,10.1016/j.msea.2017.10.073,
Hf0.5Nb0.667Ta0.333Ti1Zr0.833,WROUGHT,C,-43,,8.4,BCC,,1200,,,100,,,10.1016/j.msea.2017.10.073,
Hf0.5Nb0.667Ta0.333Ti1Zr0.833,WROUGHT,C,-43,,8.4,BCC,,1180,,,100,,,10.1016/j.msea.2017.10.073,
Hf0.5Nb0.667Ta0.333Ti1Zr0.833,WROUGHT,C,72,,8.4,BCC,,1040,,,100,,,10.1016/j.msea.2017.10.073,
Hf0.5Nb0.667Ta0.333Ti1Zr0.833,WROUGHT,C,72,,8.4,BCC,,1020,,,100,,,10.1016/j.msea.2017.10.073,
Hf0.5Nb0.667Ta0.333Ti1Zr0.833,WROUGHT,C,25,,8.4,BCC,,1150,,,100,,,10.1016/j.msea.2017.10.073,
Hf0.5Nb0.667Ta0.333Ti1Zr0.833,WROUGHT,C,25,,8.4,BCC,,1100,,,100,,,10.1016/j.msea.2017.10.073,
Hf0.5Nb0.667Ta0.333Ti1Zr0.833,WROUGHT,C,-269,,8.4,BCC,,2390,,,100,,,10.1016/j.msea.2017.10.073,
Hf0.5Nb0.667Ta0.333Ti1Zr0.833,WROUGHT,C,-196,,8.4,BCC,,1920,,,100,,,10.1016/j.msea.2017.10.073,
Hf0.5Nb0.667Ta0.333Ti1Zr0.833,WROUGHT,C,-153,,8.4,BCC,,1370,,,100,,,10.1016/j.msea.2017.10.073,
Hf0.5Nb0.667Ta0.333Ti1Zr0.833,WROUGHT,C,-103,,8.4,BCC,,1250,,,100,,,10.1016/j.msea.2017.10.073,
Hf0.5Nb0.667Ta0.333Ti1Zr0.833,WROUGHT,C,-43,,8.4,BCC,,1020,,,100,,,10.1016/j.msea.2017.10.073,
Hf0.5Nb0.667Ta0.333Ti1Zr0.833,WROUGHT,C,72,,8.4,BCC,,640,,,100,,,10.1016/j.msea.2017.10.073,
Hf0.5Nb0.667Ta0.333Ti1Zr0.833,WROUGHT,C,25,,8.4,BCC,,890,,,100,,,10.1016/j.msea.2017.10.073,
Hf0.5Nb0.75Ti2V1Zr1,CAST,C,25,6.77,6.787672183,BCC,,1025,,,100.3005773,50,50,,Prof.Yeh-RHEA
Hf0.5Nb1Ti2V1Zr1,CAST,C,25,6.84,6.866942619,BCC,,980,,,100.5085826,50,50,,Prof.Yeh-RHEA
Hf0.5Ti2V1Zr1,CAST,C,25,6.47,6.498698848,BCC,,1160,,,99.54231228,50,50,,Prof.Yeh-RHEA
Hf0.787Nb0.142Ta0.142Ti1Zr0.787,WROUGHT,T,25,,8.5,BCC,,540,995,,92,,,10.1080/21663831.2016.1221861,
Hf1Mo0.25Nb1Ta1Ti1Zr1,CAST,C,25,,9.9,BCC,395,1112,,96,115,50,,10.1016/j.matlet.2016.03.133,
Hf1Mo0.5Nb1Si0.3Ti1V0.5,CAST,C,1000,,8.5,BCC+Sec.,,398,430,,,,,10.1016/j.jallcom.2016.10.014,
Hf1Mo0.5Nb1Si0.3Ti1V0.5,CAST,C,25,,8.5,BCC+Sec.,,1617,2016,,,,,10.1016/j.jallcom.2016.10.014,
Hf1Mo0.5Nb1Si0.3Ti1V0.5,CAST,C,1200,,8.5,BCC+Sec.,,166,187,,,,,10.1016/j.jallcom.2016.10.014,
Hf1Mo0.5Nb1Si0.3Ti1V0.5,CAST,C,23,8.46,8.5,BCC+Sec.,,1617,,,,,,10.1016/j.actamat.2019.06.032,
Hf1Mo0.5Nb1Si0.3Ti1V0.5,CAST,C,1000,8.46,8.5,BCC+Sec.,,398,,,,,,10.1016/j.actamat.2019.06.032,
Hf1Mo0.5Nb1Si0.3Ti1V0.5,CAST,C,1200,8.46,8.5,BCC+Sec.,,166,,,,,,10.1016/j.actamat.2019.06.032,
Hf1Mo0.5Nb1Si0.5Ti1V0.5,CAST,C,1000,,8.2,BCC+Sec.,,614,696,,,,,10.1016/j.jallcom.2016.10.014,
Hf1Mo0.5Nb1Si0.5Ti1V0.5,CAST,C,25,,8.2,BCC+Sec.,,1787,2052,,,,,10.1016/j.jallcom.2016.10.014,
Hf1Mo0.5Nb1Si0.5Ti1V0.5,CAST,C,1200,,8.2,BCC+Sec.,,188,219,,,,,10.1016/j.jallcom.2016.10.014,
Hf1Mo0.5Nb1Si0.5Ti1V0.5,CAST,C,23,8.16,8.2,BCC+Sec.,,1787,,,,,,10.1016/j.actamat.2019.06.032,
Hf1Mo0.5Nb1Si0.5Ti1V0.5,CAST,C,1000,8.16,8.2,BCC+Sec.,,614,,,,,,10.1016/j.actamat.2019.06.032,
Hf1Mo0.5Nb1Si0.5Ti1V0.5,CAST,C,1200,8.16,8.2,BCC+Sec.,,188,,,,,,10.1016/j.actamat.2019.06.032,
Hf1Mo0.5Nb1Si0.7Ti1V0.5,CAST,C,1000,,7.9,BCC+Sec.,,673,741,,,,,10.1016/j.jallcom.2016.10.014,
Hf1Mo0.5Nb1Si0.7Ti1V0.5,CAST,C,25,,7.9,BCC+Sec.,,2134,2242,,,,,10.1016/j.jallcom.2016.10.014,
Hf1Mo0.5Nb1Si0.7Ti1V0.5,CAST,C,1200,,7.9,BCC+Sec.,,235,268,,,,,10.1016/j.jallcom.2016.10.014,
Hf1Mo0.5Nb1Si0.7Ti1V0.5,CAST,C,23,7.89,7.9,BCC+Sec.,,2134,,,,,,10.1016/j.actamat.2019.06.032,
Hf1Mo0.5Nb1Si0.7Ti1V0.5,CAST,C,1000,7.89,7.9,BCC+Sec.,,673,,,,,,10.1016/j.actamat.2019.06.032,
Hf1Mo0.5Nb1Si0.7Ti1V0.5,CAST,C,1200,7.89,7.9,BCC+Sec.,,235,,,,,,10.1016/j.actamat.2019.06.032,
Hf1Mo0.5Nb1Ta1Ti1Zr1,CAST,C,25,,9.9,BCC,480,1317,,102,123,50,,10.1016/j.matlet.2016.03.133,
Hf1Mo0.5Nb1Ti1V0.5,CAST,C,1000,,9,BCC,,368,394,,126,,,10.1016/j.jallcom.2016.10.014,
Hf1Mo0.5Nb1Ti1V0.5,CAST,C,1200,,9,BCC,,60,,,126,,,10.1016/j.jallcom.2016.10.014,
Hf1Mo0.5Nb1Ti1V0.5,CAST,C,25,,9,BCC,,1260,,,126,,,10.1016/j.jallcom.2016.10.014,
Hf1Mo0.5Nb1Ti1V0.5,CAST,C,23,8.96,9,BCC,,1260,,,126,,,10.1016/j.actamat.2019.06.032,
Hf1Mo0.5Nb1Ti1V0.5,CAST,C,1000,8.96,9,BCC,,368,,,126,,,10.1016/j.actamat.2019.06.032,
Hf1Mo0.5Nb1Ti1V0.5,CAST,C,1200,8.96,9,BCC,,60,,,126,,,10.1016/j.actamat.2019.06.032,
Hf1Mo0.75Nb1Ta1Ti1Zr1,CAST,C,25,,9.9,BCC,492,1373,,109,130,50,,10.1016/j.matlet.2016.03.133,
Hf1Mo1Nb1Ta1Ti1,CAST,C,25,,10.8,BCC,,1369,,,155,27,,10.3390/e21010015,
Hf1Mo1Nb1Ta1Ti1,CAST,C,800,,10.8,BCC,,822,,,155,,,10.3390/e21010015,
Hf1Mo1Nb1Ta1Ti1,CAST,C,1000,,10.8,BCC,,778,,,155,,,10.3390/e21010015,
Hf1Mo1Nb1Ta1Ti1,CAST,C,1200,,10.8,BCC,,699,,,155,,,10.3390/e21010015,
Hf1Mo1Nb1Ta1Ti1,CAST,C,1400,,10.8,BCC,,367,,,155,,,10.3390/e21010015,
Hf1Mo1Nb1Ta1Ti1W1Zr1,CAST,C,25,,11.1,BCC+Laves,,1637,,,,15.5,,10.1016/j.jallcom.2019.06.138,
Hf1Mo1Nb1Ta1Ti1W1Zr1,CAST,C,800,,11.1,BCC+Laves,,1065,,,,35,,10.1016/j.jallcom.2019.06.138,
Hf1Mo1Nb1Ta1Ti1W1Zr1,CAST,C,1000,,11.1,BCC+Laves,,736,,,,35,,10.1016/j.jallcom.2019.06.138,
Hf1Mo1Nb1Ta1Ti1W1Zr1,CAST,C,1200,,11.1,BCC+Laves,,703,,,,35,,10.1016/j.jallcom.2019.06.138,
Hf1Mo1Nb1Ta1Ti1Zr1,CAST,C,25,,9.9,BCC,,1512,,,137,12,,10.3390/e21010015,
Hf1Mo1Nb1Ta1Ti1Zr1,CAST,C,800,,9.9,BCC,,1007,,,137,12,,10.3390/e21010015,
Hf1Mo1Nb1Ta1Ti1Zr1,CAST,C,1000,,9.9,BCC,,814,,,137,23,,10.3390/e21010015,
Hf1Mo1Nb1Ta1Ti1Zr1,CAST,C,1200,,9.9,BCC,,556,,,137,30,,10.3390/e21010015,
Hf1Mo1Nb1Ta1Ti1Zr1,CAST,C,25,,9.9,BCC,505,1512,1800,115,137,30,,10.1016/j.matlet.2016.03.133,
Hf1Mo1Nb1Ta1Ti1Zr1,CAST,C,25,,9.9,BCC,505,1512,,,137,,,10.1016/j.intermet.2015.03.013,
Hf1Mo1Nb1Ta1Ti1Zr1,CAST,C,800,,9.9,BCC,,1007,,,137,,,10.1016/j.intermet.2015.03.013,
Hf1Mo1Nb1Ta1Ti1Zr1,CAST,C,1000,,9.9,BCC,,814,,,137,,,10.1016/j.intermet.2015.03.013,
Hf1Mo1Nb1Ta1Ti1Zr1,CAST,C,1200,,9.9,BCC,,556,,,137,12,,10.1016/j.intermet.2015.03.013,
Hf1Mo1Nb1Ta1Ti1Zr1,CAST,C,23,9.93,9.9,BCC,,1512,,,137,,,10.1016/j.actamat.2019.06.032,
Hf1Mo1Nb1Ta1Ti1Zr1,CAST,C,1000,9.93,9.9,BCC,,814,,,137,,,10.1016/j.actamat.2019.06.032,
Hf1Mo1Nb1Ta1Ti1Zr1,CAST,C,1200,9.93,9.9,BCC,,556,,,137,,,10.1016/j.actamat.2019.06.032,
Hf1Mo1Nb1Ta1Zr1,CAST,C,25,,10.9,BCC,,1524,,,141,16,,10.3390/e21010015,
Hf1Mo1Nb1Ta1Zr1,CAST,C,800,,10.9,BCC,,1005,,,141,,,10.3390/e21010015,
Hf1Mo1Nb1Ta1Zr1,CAST,C,1000,,10.9,BCC,,927,,,141,,,10.3390/e21010015,
Hf1Mo1Nb1Ta1Zr1,CAST,C,1200,,10.9,BCC,,694,,,141,,,10.3390/e21010015,
Hf1Mo1Nb1Ta1Zr1,CAST,C,1400,,10.9,BCC,,278,,,141,,,10.3390/e21010015,
Hf1Mo1Nb1Ti1Zr1,CAST,C,25,,8.7,BCC,,1351,,,128,9,,10.3390/e21010015,
Hf1Mo1Nb1Ti1Zr1,CAST,C,800,,8.7,BCC,,829,,,128,50,,10.3390/e21010015,
Hf1Mo1Nb1Ti1Zr1,CAST,C,1000,,8.7,BCC,,721,,,128,50,,10.3390/e21010015,
Hf1Mo1Nb1Ti1Zr1,CAST,C,1200,,8.7,BCC,,301,,,128,50,,10.3390/e21010015,
Hf1Mo1Nb1Ti1Zr1,ANNEAL,C,25,,8.7,BCC,,1575,1640,,128,10,,10.1016/j.matdes.2015.05.019,
Hf1Mo1Nb1Ti1Zr1,ANNEAL,C,800,,8.7,BCC,,825,1095,,128,,,10.1016/j.matdes.2015.05.019,
Hf1Mo1Nb1Ti1Zr1,ANNEAL,C,1000,,8.7,BCC,,635,654,,128,,,10.1016/j.matdes.2015.05.019,
Hf1Mo1Nb1Ti1Zr1,ANNEAL,C,1200,,8.7,BCC,,187,194,,128,,,10.1016/j.matdes.2015.05.019,
Hf1Mo1Nb1Ti1Zr1,CAST,C,25,,8.7,BCC,,1719,1803,,128,,,10.1016/j.matdes.2015.05.019,
Hf1Mo1Nb1Ti1Zr1,CAST,C,25,8.68,8.7,BCC,,1719,,,128,20,,10.1016/j.intermet.2015.10.011,
Hf1Mo1Nb1Ti1Zr1,CAST,C,23,8.68,8.7,BCC,,1575,,,128,,,10.1016/j.actamat.2019.06.032,
Hf1Mo1Nb1Ti1Zr1,CAST,C,1000,8.68,8.7,BCC,,635,,,128,,,10.1016/j.actamat.2019.06.032,
Hf1Mo1Nb1Ti1Zr1,CAST,C,1200,8.68,8.7,BCC,,187,,,128,,,10.1016/j.actamat.2019.06.032,
Hf1Mo1Ta1Ti1Zr1,CAST,C,25,,10.2,BCC,,1600,,,143,4,,10.3390/e21010015,
Hf1Mo1Ta1Ti1Zr1,CAST,C,800,,10.2,BCC,,1045,,,143,19,,10.3390/e21010015,
Hf1Mo1Ta1Ti1Zr1,CAST,C,1000,,10.2,BCC,,855,,,143,30,,10.3390/e21010015,
Hf1Mo1Ta1Ti1Zr1,CAST,C,1200,,10.2,BCC,,404,,,143,30,,10.3390/e21010015,
Hf1Mo1Ta1Ti1Zr1,CAST,C,25,,10.2,BCC,542,1600,1743,,143,,,10.1016/j.intermet.2015.03.013,
Hf1Mo1Ta1Ti1Zr1,CAST,C,800,,10.2,BCC,,1045,1446,,143,,,10.1016/j.intermet.2015.03.013,
Hf1Mo1Ta1Ti1Zr1,CAST,C,1000,,10.2,BCC,,855,,,143,,,10.1016/j.intermet.2015.03.013,
Hf1Mo1Ta1Ti1Zr1,CAST,C,1200,,10.2,BCC,,404,,,143,4,,10.1016/j.intermet.2015.03.013,
Hf1Mo1Ta1Ti1Zr1,CAST,C,23,10.18,10.2,BCC,,1600,,,143,,,10.1016/j.actamat.2019.06.032,
Hf1Mo1Ta1Ti1Zr1,CAST,C,1000,10.18,10.2,BCC,,855,,,143,,,10.1016/j.actamat.2019.06.032,
Hf1Mo1Ta1Ti1Zr1,CAST,C,1200,10.18,10.2,BCC,,404,,,143,,,10.1016/j.actamat.2019.06.032,
Hf1Nb1Si0.5Ti1V1,CAST,C,800,,7.8,BCC+Sec.,,875,,,,50,,10.1016/j.matlet.2016.03.092,
Hf1Nb1Si0.5Ti1V1,CAST,C,1000,,7.8,BCC+Sec.,,240,,,,50,,10.1016/j.matlet.2016.03.092,
Hf1Nb1Si0.5Ti1V1,CAST,C,25,,7.8,BCC+Sec.,490,1399,1608,,,11,,10.1016/j.matlet.2016.03.092,
Hf1Nb1Si0.5Ti1V1Zr1,ANNEAL,C,400,,7.5,BCC+Laves+Sec.,,1273,1335,,,14.5,,10.4028/www.scientific.net/MSF.849.76,
Hf1Nb1Si0.5Ti1V1Zr1,ANNEAL,C,600,,7.5,BCC+Laves+Sec.,,597,651,,,50,,10.4028/www.scientific.net/MSF.849.76,
Hf1Nb1Si0.5Ti1V1Zr1,ANNEAL,C,800,,7.5,BCC+Laves+Sec.,,102,107,,,50,,10.4028/www.scientific.net/MSF.849.76,
Hf1Nb1Si0.5Ti1V1Zr1,ANNEAL,C,25,,7.5,BCC+Laves+Sec.,,1483,1611,,,9.5,,10.4028/www.scientific.net/MSF.849.76,
Hf1Nb1Si0.5Ti1V1Zr1,CAST,C,600,,7.5,BCC+Laves+Sec.,,920,1252,,,50,,10.4028/www.scientific.net/MSF.849.76,
Hf1Nb1Si0.5Ti1V1Zr1,CAST,C,800,,7.5,BCC+Laves+Sec.,,371,427,,,50,,10.4028/www.scientific.net/MSF.849.76,
Hf1Nb1Si0.5Ti1V1Zr1,CAST,C,25,,7.5,BCC+Laves+Sec.,,1540,1643,,,16.8,,10.4028/www.scientific.net/MSF.849.76,
Hf1Nb1Ta1Ti1,ANNEAL,,,,10.9,BCC,280,,,,119,,,10.1016/j.matdes.2018.06.003,
Hf1Nb1Ta1Ti1,CAST,,,,10.9,BCC,270,,,,119,,,10.1016/j.matdes.2018.06.003,
Hf1Nb1Ta1Ti1,ANNEAL,C,20,,10.9,BCC,,860,,,119,,,10.1016/j.actamat.2019.06.006,
Hf1Nb1Ta1Ti1,ANNEAL,C,20,,10.9,BCC,,834,,,119,,,10.1016/j.actamat.2019.06.006,
Hf1Nb1Ta1Ti1,ANNEAL,C,200,,10.9,BCC,,610,,,119,,,10.1016/j.actamat.2019.06.006,
Hf1Nb1Ta1Ti1,ANNEAL,C,600,,10.9,BCC,,473,,,119,,,10.1016/j.actamat.2019.06.006,
Hf1Nb1Ta1Ti1W1Zr1,CAST,C,25,,11.2,BCC+Laves,,1550,,,,26.3,,10.1016/j.jallcom.2019.06.138,
Hf1Nb1Ta1Ti1W1Zr1,CAST,C,800,,11.2,BCC+Laves,,577,,,,35,,10.1016/j.jallcom.2019.06.138,
Hf1Nb1Ta1Ti1W1Zr1,CAST,C,1000,,11.2,BCC+Laves,,409,,,,35,,10.1016/j.jallcom.2019.06.138,
Hf1Nb1Ta1Ti1W1Zr1,CAST,C,1200,,11.2,BCC+Laves,,345,,,,35,,10.1016/j.jallcom.2019.06.138,
Hf1Nb1Ta1Ti1Zr1,CAST,T,25,,9.9,BCC,359,1155,1212,59,107,50,,10.3390/e21020114,
Hf1Nb1Ta1Ti1Zr1,CAST,T,25,,9.9,BCC,,828,862,,107,50,,10.1016/j.msea.2015.12.017,
Hf1Nb1Ta1Ti1Zr1,CAST,T,25,,9.9,BCC,,827,856,,107,50,,10.1016/j.msea.2015.12.017,
Hf1Nb1Ta1Ti1Zr1,CAST,T,25,,9.9,BCC,,820,869,,107,50,,10.1016/j.msea.2015.12.017,
Hf1Nb1Ta1Ti1Zr1,CAST,T,25,,9.9,BCC,,803,810,,107,50,,10.1016/j.msea.2015.12.017,
Hf1Nb1Ta1Ti1Zr1,CAST,C,25,,9.9,BCC,,905,,,107,50,,10.1016/j.msea.2015.08.024,
Hf1Nb1Ta1Ti1Zr1,WROUGHT,T,25,,9.9,BCC,,958,974,,107,50,,10.1016/j.matlet.2016.08.060,
Hf1Nb1Ta1Ti1Zr1,WROUGHT,T,25,,9.9,BCC,,944,959,,107,50,,10.1016/j.matlet.2016.08.060,
Hf1Nb1Ta1Ti1Zr1,WROUGHT,T,25,,9.9,BCC,,940,953,,107,7.9,,10.1016/j.matlet.2016.08.060,
Hf1Nb1Ta1Ti1Zr1,CAST,C,25,,9.9,BCC,335,1015,,85,,1.7,,10.1016/j.matlet.2016.03.133,
Hf1Nb1Ta1Ti1Zr1,WROUGHT,,,,9.9,BCC,,,,,,5,,10.1016/j.matchar.2018.07.015,
Hf1Nb1Ta1Ti1Zr1,CAST,C,25,,9.9,BCC,,890,,,107,9.2,,10.1016/j.matchar.2015.11.018,
Hf1Nb1Ta1Ti1Zr1,WROUGHT,,20,,9.9,BCC,,,,88.9,107,4.7,,10.1016/j.jallcom.2019.05.322,
Hf1Nb1Ta1Ti1Zr1,WROUGHT,,40,,9.9,BCC,,,,88.6,,,,10.1016/j.jallcom.2019.05.322,
Hf1Nb1Ta1Ti1Zr1,WROUGHT,,60,,9.9,BCC,,,,88.4,107,9.7,,10.1016/j.jallcom.2019.05.322,
Hf1Nb1Ta1Ti1Zr1,WROUGHT,,80,,9.9,BCC,,,,88.1,107,,,10.1016/j.jallcom.2019.05.322,
Hf1Nb1Ta1Ti1Zr1,WROUGHT,,100,,9.9,BCC,,,,87.9,107,,,10.1016/j.jallcom.2019.05.322,
Hf1Nb1Ta1Ti1Zr1,WROUGHT,,120,,9.9,BCC,,,,87.7,107,,,10.1016/j.jallcom.2019.05.322,
Hf1Nb1Ta1Ti1Zr1,WROUGHT,,140,,9.9,BCC,,,,87.5,107,,,10.1016/j.jallcom.2019.05.322,
Hf1Nb1Ta1Ti1Zr1,WROUGHT,,160,,9.9,BCC,,,,87.3,107,,,10.1016/j.jallcom.2019.05.322,
Hf1Nb1Ta1Ti1Zr1,WROUGHT,,180,,9.9,BCC,,,,87.1,107,,,10.1016/j.jallcom.2019.05.322,
Hf1Nb1Ta1Ti1Zr1,WROUGHT,,200,,9.9,BCC,,,,86.9,107,,,10.1016/j.jallcom.2019.05.322,
Hf1Nb1Ta1Ti1Zr1,WROUGHT,,220,,9.9,BCC,,,,86.7,107,,,10.1016/j.jallcom.2019.05.322,
Hf1Nb1Ta1Ti1Zr1,WROUGHT,,240,,9.9,BCC,,,,86.5,107,,,10.1016/j.jallcom.2019.05.322,
Hf1Nb1Ta1Ti1Zr1,WROUGHT,,260,,9.9,BCC,,,,86.3,107,,,10.1016/j.jallcom.2019.05.322,
Hf1Nb1Ta1Ti1Zr1,WROUGHT,,280,,9.9,BCC,,,,86.1,107,,,10.1016/j.jallcom.2019.05.322,
Hf1Nb1Ta1Ti1Zr1,WROUGHT,,300,,9.9,BCC,,,,85.8,107,,,10.1016/j.jallcom.2019.05.322,
Hf1Nb1Ta1Ti1Zr1,WROUGHT,,320,,9.9,BCC,,,,85.5,107,,,10.1016/j.jallcom.2019.05.322,
Hf1Nb1Ta1Ti1Zr1,WROUGHT,,340,,9.9,BCC,,,,85.2,107,,,10.1016/j.jallcom.2019.05.322,
Hf1Nb1Ta1Ti1Zr1,WROUGHT,,360,,9.9,BCC,,,,84.9,107,15.7,,10.1016/j.jallcom.2019.05.322,
Hf1Nb1Ta1Ti1Zr1,WROUGHT,,380,,9.9,BCC,,,,84.5,107,12.6,,10.1016/j.jallcom.2019.05.322,
Hf1Nb1Ta1Ti1Zr1,WROUGHT,,400,,9.9,BCC,,,,84.2,107,10.8,,10.1016/j.jallcom.2019.05.322,
Hf1Nb1Ta1Ti1Zr1,WROUGHT,,420,,9.9,BCC,,,,83.8,107,,,10.1016/j.jallcom.2019.05.322,
Hf1Nb1Ta1Ti1Zr1,WROUGHT,,440,,9.9,BCC,,,,83.5,107,,,10.1016/j.jallcom.2019.05.322,
Hf1Nb1Ta1Ti1Zr1,WROUGHT,,460,,9.9,BCC,,,,83.1,107,,,10.1016/j.jallcom.2019.05.322,
Hf1Nb1Ta1Ti1Zr1,WROUGHT,,480,,9.9,BCC,,,,82.7,107,,,10.1016/j.jallcom.2019.05.322,
Hf1Nb1Ta1Ti1Zr1,WROUGHT,,500,,9.9,BCC,,,,82.3,107,,,10.1016/j.jallcom.2019.05.322,
Hf1Nb1Ta1Ti1Zr1,WROUGHT,,520,,9.9,BCC,,,,81.9,107,,,10.1016/j.jallcom.2019.05.322,
Hf1Nb1Ta1Ti1Zr1,WROUGHT,,540,,9.9,BCC,,,,81.6,107,,,10.1016/j.jallcom.2019.05.322,
Hf1Nb1Ta1Ti1Zr1,WROUGHT,,560,,9.9,BCC,,,,81.3,107,,,10.1016/j.jallcom.2019.05.322,
Hf1Nb1Ta1Ti1Zr1,WROUGHT,,580,,9.9,BCC,,,,81,107,,,10.1016/j.jallcom.2019.05.322,
Hf1Nb1Ta1Ti1Zr1,WROUGHT,,600,,9.9,BCC,,,,80.7,107,,,10.1016/j.jallcom.2019.05.322,
Hf1Nb1Ta1Ti1Zr1,WROUGHT,,620,,9.9,BCC,,,,80.4,107,,,10.1016/j.jallcom.2019.05.322,
Hf1Nb1Ta1Ti1Zr1,WROUGHT,,640,,9.9,BCC,,,,80.2,107,,,10.1016/j.jallcom.2019.05.322,
Hf1Nb1Ta1Ti1Zr1,WROUGHT,,660,,9.9,BCC,,,,80,107,,,10.1016/j.jallcom.2019.05.322,
Hf1Nb1Ta1Ti1Zr1,WROUGHT,,680,,9.9,BCC,,,,79.8,107,,,10.1016/j.jallcom.2019.05.322,
Hf1Nb1Ta1Ti1Zr1,WROUGHT,,700,,9.9,BCC,,,,79.6,107,,,10.1016/j.jallcom.2019.05.322,
Hf1Nb1Ta1Ti1Zr1,WROUGHT,,720,,9.9,BCC,,,,79.3,107,,,10.1016/j.jallcom.2019.05.322,
Hf1Nb1Ta1Ti1Zr1,WROUGHT,,740,,9.9,BCC,,,,79,107,,,10.1016/j.jallcom.2019.05.322,
Hf1Nb1Ta1Ti1Zr1,WROUGHT,,760,,9.9,BCC,,,,78.7,107,,,10.1016/j.jallcom.2019.05.322,
Hf1Nb1Ta1Ti1Zr1,WROUGHT,,780,,9.9,BCC,,,,78.4,107,,,10.1016/j.jallcom.2019.05.322,
Hf1Nb1Ta1Ti1Zr1,WROUGHT,,800,,9.9,BCC,,,,78.1,107,,,10.1016/j.jallcom.2019.05.322,
Hf1Nb1Ta1Ti1Zr1,WROUGHT,,820,,9.9,BCC,,,,77.7,107,,,10.1016/j.jallcom.2019.05.322,
Hf1Nb1Ta1Ti1Zr1,WROUGHT,,840,,9.9,BCC,,,,77.4,107,,,10.1016/j.jallcom.2019.05.322,
Hf1Nb1Ta1Ti1Zr1,WROUGHT,T,25,,9.9,BCC,,985,1004,,107,,,10.1016/j.jallcom.2019.04.291,
Hf1Nb1Ta1Ti1Zr1,WROUGHT,T,25,,9.9,BCC,,972,1000,,107,,,10.1016/j.jallcom.2019.04.291,
Hf1Nb1Ta1Ti1Zr1,WROUGHT,T,25,,9.9,BCC,,967,981,,107,,,10.1016/j.jallcom.2019.04.291,
Hf1Nb1Ta1Ti1Zr1,WROUGHT,T,25,,9.9,BCC,366,1202,1295,,107,,,10.1016/j.jallcom.2015.07.209,
Hf1Nb1Ta1Ti1Zr1,WROUGHT,T,25,,9.9,BCC+BCC,,1303,1334,,107,,,10.1016/j.jallcom.2015.07.209,
Hf1Nb1Ta1Ti1Zr1,WROUGHT,T,25,,9.9,BCC,351,1145,1262,,107,,,10.1016/j.jallcom.2015.07.209,
Hf1Nb1Ta1Ti1Zr1,CAST,C,25,,9.9,BCC,295,1073,,55,107,,,10.1016/j.jallcom.2014.11.064,
Hf1Nb1Ta1Ti1Zr1,WROUGHT,T,25,,9.9,BCC,,940,1080,,107,,,10.1016/j.actamat.2017.09.062,
Hf1Nb1Ta1Ti1Zr1,WROUGHT,T,25,,9.9,BCC,309,830,840,,107,,,10.1016/j.actamat.2017.09.035,
Hf1Nb1Ta1Zr1,ANNEAL,C,25,,11.1,BCC+HCP,571,2310,,,,0.3,,10.1016/j.actamat.2016.01.018,
Hf1Nb1Ta1Zr1,ANNEAL,C,25,,11.1,BCC+HCP,536,2100,2200,,,3.5,,10.1016/j.actamat.2016.01.018,
Hf1Nb1Ta1Zr1,ANNEAL,C,25,,11.1,BCC+HCP,,2020,2030,,,1.7,,10.1016/j.actamat.2016.01.018,
Hf1Nb1Ta1Zr1,ANNEAL,C,25,,11.1,BCC+HCP,550,1950,2010,,,2.2,,10.1016/j.actamat.2016.01.018,
Hf1Nb1Ta1Zr1,CAST,C,25,,11.1,BCC,365,1315,1800,,105,21.6,,10.1016/j.actamat.2016.01.018,
Hf1Nb1Ti1V1Zr1,ANNEAL,C,25,,8.1,BCC+Laves,,1157,1468,,,,,10.1016/j.ijrmhm.2014.07.009,
Hf1Nb1Ti1V1Zr1,ANNEAL,C,25,,8.1,BCC,,1253,1393,,95,,,10.1016/j.ijrmhm.2014.07.009,
Hf1Nb1Ti1V1Zr1,ANNEAL,C,25,,8.1,BCC,,1140,1463,,95,,,10.1016/j.ijrmhm.2014.07.009,
Hf1Nb1Ti1V1Zr1,ANNEAL,C,25,,8.1,BCC,,1120,1376,,95,30,,10.1016/j.ijrmhm.2014.07.009,
Hf1Nb1Ti1V1Zr1,CAST,C,25,,8.1,BCC+Laves,,1170,1463,,,29.6,,10.1016/j.ijrmhm.2014.07.009,
Hf1Nb1Ti1Zr1,CAST,T,25,,8.4,BCC,,879,969,,89,,14.9,10.1016/j.matlet.2014.05.134,
Hf1Nb1Ti1Zr1,WROUGHT,,,,8.4,BCC,,,,69.7,89,,,10.1016/j.intermet.2019.04.003,
Hf1Nb1Ti1Zr1,CAST,C,25,,8.4,BCC,351,1000,,,89,52,,10.1007/s12598-019-01310-6,
Hf1Nb1Ti1Zr1,ANNEAL,,,,8.4,BCC,,,,,89,,,10.1007/s12598-019-01310-6,
Hf1Nb1Ti1Zr1,CAST,C,800,,8.4,BCC,,303,,,89,51,,10.1007/s12598-019-01310-6,
Hf1Nb1Ti1Zr1,CAST,C,1000,,8.4,BCC,,154,,,89,51,,10.1007/s12598-019-01310-6,
Hf1Sc1Ti1Y1Zr1,CAST,C,25,,6.2,Other,256,793,,,,15.7,,10.1007/s00339-019-2484-1,
Hf1Sc1Ti1Zr1,CAST,C,25,,6.8,Other,233,1001,,,,21.9,,10.1007/s00339-019-2484-1,
Hf1Ta0.4Ti1Zr1,CAST,T,25,,9.2,BCC+HCP,,400,1100,,,,,10.1002/adma.201701678,
Hf1Ta0.5Ti1Zr1,CAST,T,25,,9.4,BCC+HCP,,700,1100,,,,,10.1002/adma.201701678,
Hf1Ta0.6Ti1Zr1,CAST,T,25,,9.6,BCC+HCP,,800,1100,,,,,10.1002/adma.201701678,
Hf1Ta1Ti1Zr1,CAST,T,25,,10.2,BCC,,1500,1500,,107,,,10.1002/adma.201701678,
Hf1Ti1Y1Zr1,CAST,C,25,,7,Other,241,554,,,,17.7,,10.1007/s00339-019-2484-1,
Hf1Ti1Zr1,CAST,C,25,,8.3,Other,211,773,,,,17,,10.1007/s00339-019-2484-1,
Hf1Mo0.25Nb1Ta1Ti1Zr1,,C,25,9.9,9.906161127,BCC,395,1112,,121,115.2945674,50,,https://doi.org/10.1016/j.dib.2018.11.111,Data in Brief 21 (2018) 2664¡V2678
Hf1Mo0.25Nb1Ta1Ti1Zr1,CAST,C,25,9.94,9.906161127,BCC,,1110,,96,115.2945674,50,50,,Prof.Yeh-RHEA
Hf1Mo0.5Nb1Si0.3Ti1V0.5,CAST,C,25,8.75,8.466583224,BCC+Sec.,,1620,,,119.575457,18.5,12.5,,Prof.Yeh-RHEA
Hf1Mo0.5Nb1Si0.5Ti1V0.5,CAST,C,25,8.6,8.169248443,BCC+Sec.,,1790,,,116.0596505,11.9,5.2,,Prof.Yeh-RHEA
Hf1Mo0.5Nb1Si0.7Ti1V0.5,CAST,C,25,8.49,7.899390445,BCC+Sec.,,2130,,,112.8687407,9.2,0.8,,Prof.Yeh-RHEA
Hf1Mo0.5Nb1Ta1Ti1Zr1,,C,25,9.9,9.917872809,BCC,480,1317,,130,123.0677835,50,,https://doi.org/10.1016/j.dib.2018.11.111,Data in Brief 21 (2018) 2664¡V2678
Hf1Mo0.5Nb1Ta1Ti1Zr1,CAST,C,25,9.96,9.917872809,BCC,,1320,,102,123.0677835,50,50,,Prof.Yeh-RHEA
Hf1Mo0.5Nb1Ti1V0.5,CAST,C,25,9.02,8.97404319,BCC,,1260,,,125.5758684,35,35,,Prof.Yeh-RHEA
Hf1Mo0.75Nb1Ta1Ti1Zr1,,C,25,9.9,9.928762404,BCC,492,1373,,139,130.2953678,50,,https://doi.org/10.1016/j.dib.2018.11.111,Data in Brief 21 (2018) 2664¡V2678
Hf1Mo0.75Nb1Ta1Ti1Zr1,CAST,C,25,9.97,9.928762404,BCC,,1370,,109,130.2953678,50,50,,Prof.Yeh-RHEA
Hf1Mo1Nb1Ta1Ti1Zr1,CAST,C,25,9.97,9.938913534,BCC,,1512,,115,137.0328224,12,10,,Prof.Yeh-RHEA
Hf1Mo1Nb1Ta1Ti1W1Zr1,CAST,C,25,11.06,11.07993463,BCC,,1637,,,170.0287422,15.5,13,,Prof.Yeh-RHEA
Hf1Mo1Nb1Ta1Ti1Zr1,,,25,9.95,9.938913534,BCC,,1512,,,137.0328224,12,,https://doi.org/10.1016/j.dib.2018.11.111,Data in Brief 21 (2018) 2664¡V2678
Hf1Mo1Nb1Ta1Ti1Zr1,,,800,9.95,9.938913534,BCC,,1007,,,137.0328224,23,,https://doi.org/10.1016/j.dib.2018.11.111,Data in Brief 21 (2018) 2664¡V2678
Hf1Mo1Nb1Ta1Ti1Zr1,,,1000,9.95,9.938913534,BCC,,814,,,137.0328224,30,,https://doi.org/10.1016/j.dib.2018.11.111,Data in Brief 21 (2018) 2664¡V2678
Hf1Mo1Nb1Ta1Ti1Zr1,,,1200,9.95,9.938913534,BCC,,556,,,137.0328224,30,,https://doi.org/10.1016/j.dib.2018.11.111,Data in Brief 21 (2018) 2664¡V2678
Hf1Mo1Nb1Ta1Ti1Zr1,,C,25,10,9.938913534,BCC,505,1512,,,137.0328224,12,,https://doi.org/10.1016/j.dib.2018.11.111,Data in Brief 21 (2018) 2664¡V2678
Hf1Mo1Nb1Ta1Ti1Zr1,,C,25,9.9,9.938913534,BCC,505,1512,,147,137.0328224,12,,https://doi.org/10.1016/j.dib.2018.11.111,Data in Brief 21 (2018) 2664¡V2678
Hf1Mo1Nb1Ti1Zr1,,,25,8.7,8.685086263,BCC,,1575,,,127.9212828,9,,https://doi.org/10.1016/j.dib.2018.11.111,Data in Brief 21 (2018) 2664¡V2678
Hf1Mo1Nb1Ti1Zr1,,,800,8.7,8.685086263,BCC,,825,,,127.9212828,50,,https://doi.org/10.1016/j.dib.2018.11.111,Data in Brief 21 (2018) 2664¡V2678
Hf1Mo1Nb1Ti1Zr1,,,1000,8.7,8.685086263,BCC,,635,,,127.9212828,50,,https://doi.org/10.1016/j.dib.2018.11.111,Data in Brief 21 (2018) 2664¡V2678
Hf1Mo1Nb1Ti1Zr1,,,1200,8.7,8.685086263,BCC,,187,,,127.9212828,50,,https://doi.org/10.1016/j.dib.2018.11.111,Data in Brief 21 (2018) 2664¡V2678
Hf1Mo1Nb1Zr1Ti1,,C,25,8.7,8.685086263,BCC,,1803,1719,,127.9212828,10,,https://doi.org/10.1016/j.dib.2018.11.111,Data in Brief 21 (2018) 2664¡V2678
Hf1Mo1Ta1Ti1Zr1,,,25,10.21,10.19147746,BCC,,1600,,,142.9802846,4,,https://doi.org/10.1016/j.dib.2018.11.111,Data in Brief 21 (2018) 2664¡V2678
Hf1Mo1Ta1Ti1Zr1,,,800,10.21,10.19147746,BCC,,1045,,,142.9802846,19,,https://doi.org/10.1016/j.dib.2018.11.111,Data in Brief 21 (2018) 2664¡V2678
Hf1Mo1Ta1Ti1Zr1,,,1000,10.21,10.19147746,BCC,,855,,,142.9802846,30,,https://doi.org/10.1016/j.dib.2018.11.111,Data in Brief 21 (2018) 2664¡V2678
Hf1Mo1Ta1Ti1Zr1,,,1200,10.21,10.19147746,BCC,,404,,,142.9802846,30,,https://doi.org/10.1016/j.dib.2018.11.111,Data in Brief 21 (2018) 2664¡V2678
Hf1Mo1Ta1Ti1Zr1,,C,25,10.2,10.19147746,BCC,542,1600,,,142.9802846,4,,https://doi.org/10.1016/j.dib.2018.11.111,Data in Brief 21 (2018) 2664¡V2678
Hf1Nb0.5Ta0.5Ti1Zr1O0.1,CAST,C,25,9.29,9.000474978,BCC,,1100,,,,50,50,,Prof.Yeh-RHEA
Hf1Nb0.5Ta0.5Ti1Zr1O0.05,CAST,C,25,9.29,9.141264456,BCC,,955,,,,50,50,,Prof.Yeh-RHEA
Hf1Nb0.5Ta0.5Ti1Zr1O0.2,CAST,C,25,9.29,8.73288579,BCC,,1390,,,,8.2,5,,Prof.Yeh-RHEA
Hf1Nb1Si0.5Ti1V1,,,25,7.8,7.800398498,BCC+Sec.,,1399,,,96.79415347,11,,https://doi.org/10.1016/j.dib.2018.11.111,Data in Brief 21 (2018) 2664¡V2678
Hf1Nb1Si0.5Ti1V1,,,800,7.8,7.800398498,BCC+Sec.,,875,,,96.79415347,50,,https://doi.org/10.1016/j.dib.2018.11.111,Data in Brief 21 (2018) 2664¡V2678
Hf1Nb1Si0.5Ti1V1,,,1000,7.8,7.800398498,BCC+Sec.,,240,,,96.79415347,50,,https://doi.org/10.1016/j.dib.2018.11.111,Data in Brief 21 (2018) 2664¡V2678
Hf1Nb1Si0.5Ti1V1,,C,25,7.8,7.800398498,BCC+Sec.,490,1399,1608,,96.79415347,11,,https://doi.org/10.1016/j.dib.2018.11.111,Data in Brief 21 (2018) 2664¡V2678
Hf1Nb1Si0.5Ti1V1,CAST,C,25,8.6,7.800398498,BCC+Sec.,,1400,1608,,96.79415347,10.9,4,,Prof.Yeh-RHEA
Hf1Nb1Si0.5Ti1V1Zr1,,,0,7.5,7.513774178,BCC+Sec.,,1540,,,90.41466498,17,,https://doi.org/10.1016/j.dib.2018.11.111,Data in Brief 21 (2018) 2664¡V2678
Hf1Nb1Si0.5Ti1V1Zr1,,,600,7.5,7.513774178,BCC+Sec.,,1252,,,90.41466498,50,,https://doi.org/10.1016/j.dib.2018.11.111,Data in Brief 21 (2018) 2664¡V2678
Hf1Nb1Si0.5Ti1V1Zr1,,,800,7.5,7.513774178,BCC+Sec.,,427,,,90.41466498,50,,https://doi.org/10.1016/j.dib.2018.11.111,Data in Brief 21 (2018) 2664¡V2678
Hf1Nb1Si0.5Ti1V1Zr1,,C,25,7.5,7.513774178,BCC+Sec.,464,1540,1643,,90.41466498,17,,https://doi.org/10.1016/j.dib.2018.11.111,Data in Brief 21 (2018) 2664¡V2678
Hf1Nb1Si0.5Ti1V1Zr1,CAST,C,25,7.8,7.513774178,BCC+Laves+Sec.,464,1540,1643,,90.41466498,17,4,,Prof.Yeh-RHEA
Hf1Nb1Ta1Ti1W1Zr1,CAST,C,25,11.23,11.19531061,BCC,,1550,,,148.4958845,26.3,24.5,,Prof.Yeh-RHEA
Hf1Nb1Ta1Ti1Zr1,,,25,9.9,9.893530612,BCC,,929,,,106.9115089,50,,https://doi.org/10.1016/j.dib.2018.11.111,Data in Brief 21 (2018) 2664¡V2678
Hf1Nb1Ta1Ti1Zr1,,,600,9.9,9.893530612,BCC,,675,,,106.9115089,50,,https://doi.org/10.1016/j.dib.2018.11.111,Data in Brief 21 (2018) 2664¡V2678
Hf1Nb1Ta1Ti1Zr1,,,800,9.9,9.893530612,BCC,,535,,,106.9115089,50,,https://doi.org/10.1016/j.dib.2018.11.111,Data in Brief 21 (2018) 2664¡V2678
Hf1Nb1Ta1Ti1Zr1,,,1000,9.9,9.893530612,BCC,,295,,,106.9115089,50,,https://doi.org/10.1016/j.dib.2018.11.111,Data in Brief 21 (2018) 2664¡V2678
Hf1Nb1Ta1Ti1Zr1,,,1200,9.9,9.893530612,BCC,,92,,,106.9115089,50,,https://doi.org/10.1016/j.dib.2018.11.111,Data in Brief 21 (2018) 2664¡V2678
Hf1Nb1Ta1Ti1Zr1,,,1400,9.9,9.893530612,BCC,,790,,,106.9115089,50,,https://doi.org/10.1016/j.dib.2018.11.111,Data in Brief 21 (2018) 2664¡V2678
Hf1Nb1Ta1Ti1Zr1,,C,25,9.9,9.893530612,BCC,335,1015,,111,106.9115089,50,,https://doi.org/10.1016/j.dib.2018.11.111,Data in Brief 21 (2018) 2664¡V2678
Hf1Nb1Ta1Ti1Zr1,,C,25,9.9,9.893530612,BCC,295,1073,,111,106.9115089,50,,https://doi.org/10.1016/j.dib.2018.11.111,Data in Brief 21 (2018) 2664¡V2678
Hf1Nb1Ta1Ti1Zr1,,C,25,9.9,9.893530612,BCC,390,929,,,106.9115089,50,,https://doi.org/10.1016/j.dib.2018.11.111,Data in Brief 21 (2018) 2664¡V2678
Hf1Nb1Ta1Zr1,,C,25,11.1,11.06162515,BCC,365,1315,,,104.9436304,,,https://doi.org/10.1016/j.dib.2018.11.111,Data in Brief 21 (2018) 2664¡V2678
Hf1Nb1Ta1Zr1,CAST,C,25,11.3,11.06162515,BCC,,1320,,,104.9436304,34,32,,Prof.Yeh-RHEA
Hf1Nb1Ti1V1Zr1,,,25,8.1,8.0598931,BCC+Sec.,,1170,,,94.98742358,30,,https://doi.org/10.1016/j.dib.2018.11.111,Data in Brief 21 (2018) 2664¡V2678
Hf1Nb1Ti1V1Zr1,,,300,8.1,8.0598931,BCC+Sec.,,1120,,,94.98742358,30,,https://doi.org/10.1016/j.dib.2018.11.111,Data in Brief 21 (2018) 2664¡V2678
Hf1Nb1Ti1V1Zr1,,,500,8.1,8.0598931,BCC+Sec.,,1253,,,94.98742358,38,,https://doi.org/10.1016/j.dib.2018.11.111,Data in Brief 21 (2018) 2664¡V2678
Hf1Nb1Ti1V1Zr1,,,700,8.1,8.0598931,BCC+Sec.,,1140,,,94.98742358,30,,https://doi.org/10.1016/j.dib.2018.11.111,Data in Brief 21 (2018) 2664¡V2678
Hf1Nb1Ti1V1Zr1,,,900,8.1,8.0598931,BCC+Sec.,,1157,,,94.98742358,40,,https://doi.org/10.1016/j.dib.2018.11.111,Data in Brief 21 (2018) 2664¡V2678
Hf1Nb1Ti1V1Zr1,,C,25,8.1,8.0598931,BCC+Sec.,388,1170,1463,,94.98742358,30,,https://doi.org/10.1016/j.dib.2018.11.111,Data in Brief 21 (2018) 2664¡V2678
Hf1Nb1Ti1V1Zr1,CAST,C,25,8.1,8.0598931,BCC,388,1170,1463,128,94.98742358,30,30,,Prof.Yeh-RHEA
Hf1Nb1Ti1Zr1,,T,25,8.4,8.389278152,BCC,,879,969,,89.37400368,15,,https://doi.org/10.1016/j.dib.2018.11.111,Data in Brief 21 (2018) 2664¡V2678
Hf1Nb1Ti1Zr1,ANNEAL,T,25,8.395,8.389278152,BCC,,879,,,89.37400368,14.9,,,Prof.Yeh-RHEA
Mo0.135Nb0.205Ti0.24V0.20Zr0.22,CAST,C,25,6.845,6.835399701,BCC,,1475.5,,,126.8650501,29.75,22,,Prof.Yeh-RHEA
Mo0.13Si0.05Ti0.35V0.31Zr0.16,CAST,C,25,5.91,5.88473401,BCC+Sec.,,1432,,,129.6372579,23.7,16.1,,Prof.Yeh-RHEA
Mo0.15Nb0.095Ti0.325V0.27Zr0.16,CAST,C,25,6.46,6.464510938,BCC,,1526,,,135.9988299,26.9,18.9,,Prof.Yeh-RHEA
Mo0.1Nb1Ti1V0.3Zr1,ANNEAL,C,25,,6.6,BCC,,932,,,102,,45,10.1016/j.matdes.2015.06.072,
Mo0.333Nb0.333Ti0.333V1Zr0.333,CAST,C,25,,6.9,BCC,,1418,2508,,138,24,,10.1007/s11837-012-0366-5,
Mo0.3Nb1Ti1V0.3Zr1,ANNEAL,C,25,,6.8,BCC,,1312,,,112,,50,10.1016/j.matdes.2015.06.072,
