Repository: azuredg01/alloy-textualization

本專案用於將合金（Alloy）資料集轉換為可供 Transformer-based 模型
（如 RoBERTa、MatSciBERT）進行 **性質回歸（Regression）**
與 **結構分類（Classification）** 的訓練資料，
並透過 **HuggingFace Accelerate + Distributed Data Parallel (DDP)** 進行多 GPU 訓練。

## Pipeline
                                 Dataset
                               (CSV files)
                                    │
                                    ▼
        ┌──────────────────────────────────────────────────────────┐
        │               Step 1: **data_process.ipynb**             │
        │               - 資料清理                                 │
        │               - 欄位命名統一（PROPERTY: ...）             │

File: data/all_data/all_data_manual_copy.csv (part 5 of 16)
Al10Cu5Ni40Ti16.5Zr28.5,VAM,,C,,,,6.491943677,,other,Other,,,,,,800,,,,,,114.8306647,,,,,,,,,,,,,,,,,,,,,,,,,,,,,,,,,,,,,,,,,,,,,,,,,,,,,,,Paper_Collection_5_element,Amorphous,,800,,
Al10Cu5Ni40Ti17Zr28,VAM,,C,,,,6.480934809,,other,Other,,,,,,862,,,,,,115.1745957,,,,,,,,,,,,,,,,,,,,,,,,,,,,,,,,,,,,,,,,,,,,,,,,,,,,,,,Paper_Collection_5_element,Amorphous,,862,,
Al10Cu6Ni40Si0.5Ti16Zr28.5,VAM,,C,,,,6.49488457,,other,Other,,,,,,829,,,,,,114.5176764,,,,,,,,,,,,,,,,,,,,,,,,,,,,,,,,,,,,,,,,,,,,,,,,,,,,,,,Paper_Collection_6_element,Amorphous,,829,,
Al10Cu6Ni40Ti16Zr28,VAM,,C,,,,6.520722541,,other,Other,,,,,,780,,,,,,115.2743071,,,,,,,,,,,,,,,,,,,,,,,,,,,,,,,,,,,,,,,,,,,,,,,,,,,,,,,Paper_Collection_5_element,Amorphous,,780,,
Al10Ni45Ti20Zr25,VAM,,C,,,,6.406165949,,other,Other,,,,,,719,,,,,,119.6320258,,,,,,,,,,,,,,,,,,,,,,,,,,,,,,,,,,,,,,,,,,,,,,,,,,,,,,,Paper_Collection_4_element,Amorphous,,719,,
Al11(CoCrCuFeMnNiTiV)89,VAM,,C,23.0,,,7.167802543,,other,FCC+BCC,,,,,,,1862.0,2431.0,,,,176.5941704,,,1.0,,,,,,,,,,,,,,,,,,,,,,,,,,,,,,,,,,,,,,,,,,,,,,,,,,,,Paper_Collection_7_element,FCC + BCC,,,,
Al11(CoCrFeMnNi)89,VAM,,C,23.0,,,7.845514835,,other,FCC+BCC+B2,,,,,,,833.0,1169.0,,149.0023312,,214.7601755,,,8.0,,,,,,,,,,,,,,,,,,,,,,,,,,,,,,,,,,,,,,,,,,,,,,,,,,,,Paper_Collection_6_element,FCC + BCC + B2,,,,
Al11.1(CoCrCuFeMnNiTiV)88.9,,,C,25.0,,6.7,7.166895031,,other,FCC+BCC,,,,,,,1862.0,2431.0,,362.8358209,182.0,176.5725277,,,1.0,,,,,,,,,,,,,,,,,,,,,,,,,,,,,,,,,,,,,,,,,,,,,,,,,,,https://doi.org/10.1016/j.dib.2018.11.111,Data in Brief 21 (2018) 2664¡V2678,FCC + BCC,,,182,
Al12(CoCrFeMnNi)88,VAM,,C,,,,7.827406377,,other,FCC+BCC+B2,,,,,,,,,,,,214.250908,,,,,,,,,,,,,,,,,,,,,,,,,,,,,,,,,,,,,,,,,,,,,,,,,,,,,,,Paper_Collection_6_element,FCC + BCC + B2,,,,
Al12.5Ce65Cu10Ni12.5,VAM,,C,,,,6.661596866,,other,Other,,,,,,,,,,,,49.40039733,,,,,,,,,,,,,,,,,,,,,,,,,,,,,,,,,,,,,,,,,,,,,,,,,,,,,,,Paper_Collection_4_element,Amorphous,,,,
Al13(CoCrFeMnNi)87,VAM,,C,,,,7.809012999,,other,FCC+BCC+B2,,,,,,,,,,,,213.7336277,,,,,,,,,,,,,,,,,,,,,,,,,,,,,,,,,,,,,,,,,,,,,,,,,,,,,,,Paper_Collection_6_element,FCC + BCC + B2,,,,
Al14(CoCrFeMnNi)86,VAM,,C,,,,7.790327922,,other,FCC+BCC+B2,,,,,,,,,,,,213.2081438,,,,,,,,,,,,,,,,,,,,,,,,,,,,,,,,,,,,,,,,,,,,,,,,,,,,,,,Paper_Collection_6_element,FCC + BCC + B2,,,,
Al15Ce60Cu10Ni15,VAM,,C,,,,6.61449648,,other,Other,,,,,,,,,,,,52.33970602,,,,,,,,,,,,,,,,,,,,,,,,,,,,,,,,,,,,,,,,,,,,,,,,,,,,,,,Paper_Collection_4_element,Amorphous,,,,
Al15Co35Cr10Ni35Si5,VAM,,C,,,,6.939925544,,other,FCC+Sec.,,,,,,,,,,,,171.9925673,,,,,,,,,,,,,,,,,,,,,,,,,,,,,,,,,,,,,,,,,,,,,,,,,,,,,,,Paper_Collection_5_element,FCC + L10,,,,
Al16(CoCrFeMnNi)84,VAM,,C,,,,7.75205447,,other,BCC+B2,,,,,,,,,,,,212.1317725,,,,,,,,,,,,,,,,,,,,,,,,,,,,,,,,,,,,,,,,,,,,,,,,,,,,,,,Paper_Collection_6_element,A2 + B2,,,,
Al17Co8Cr8Ni51Ta8W8,VAM,,C,,,,9.306644811,,other,Other+BCC+B2+Laves,,,,,,601,,,,,,197.0760531,,,,,,,,,,,,,,,,,,,,,,,,,,,,,,,,,,,,,,,,,,,,,,,,,,,,,,,Paper_Collection_6_element,γ' + BCC + β + Laves,,601,,
Al1C0.1Co1Cr1Fe1Ni1,CAST,,C,25.0,,,6.7,,other,BCC+Sec.,,,,,,,957.0,2550.0,,380.5970149,213.0,,,,,11.0,,,,,,,,,,,,,,,,,,,,,,,,,,,,,,,,,,,,,,,,,,,,,,,,,,10.1016/j.jallcom.2010.10.047,,,,,213,
Al1C0.2Co1Cr1Fe1Ni1,CAST,,C,25.0,,,6.6,,other,BCC+Sec.,,,,,,,906.0,2386.0,,361.5151515,151.0,,,,,9.0,,,,,,,,,,,,,,,,,,,,,,,,,,,,,,,,,,,,,,,,,,,,,,,,,,10.1016/j.jallcom.2010.10.047,,,,,151,
Al1C0.3Co1Cr1Fe1Ni1,CAST,,C,25.0,,,6.5,,other,BCC+Sec.,,,,,,,867.0,2178.0,,335.0769231,137.0,,,,,8.0,,,,,,,,,,,,,,,,,,,,,,,,,,,,,,,,,,,,,,,,,,,,,,,,,,10.1016/j.jallcom.2010.10.047,,,,,137,
Al1C0.4Co1Cr1Fe1Ni1,CAST,,C,25.0,,,6.5,,other,BCC+Sec.,,,,,,,1056.0,2375.0,,365.3846154,156.0,,,,,7.0,,,,,,,,,,,,,,,,,,,,,,,,,,,,,,,,,,,,,,,,,,,,,,,,,,10.1016/j.jallcom.2010.10.047,,,,,156,
Al1C0.5Co1Cr1Fe1Ni1,CAST,,C,25.0,,,6.4,,other,BCC+Sec.,,,,,,,1060.0,2250.0,,351.5625,181.0,,,,,6.0,,,,,,,,,,,,,,,,,,,,,,,,,,,,,,,,,,,,,,,,,,,,,,,,,,10.1016/j.jallcom.2010.10.047,,,,,181,
Al1C1Co1Cr1Fe1Ni1,POWDER,,,,,,6.2,,other,FCC+BCC,,,,,,,,,,,,,,,,7.0,,,,,,,,,,,,,,,,,,,,,,,,,,,,,,,,,,,,,,,,,,,,,,,,,,10.1080/00325899.2019.1576389,,,,,,
Al1C1Co1Cr1Fe1Ni1,CAST,,C,25.0,,,6.2,,other,BCC+Sec.,,,,,,,1251.0,2166.0,,349.3548387,75.0,,,,,,,,,,,,,,,,,,,,,,,,,,,,,,,,,,,,,,,,,,,,,,,,,,,,,,,10.1016/j.jallcom.2010.10.047,,,,,75,
Al1Co0.149Cr0.34Cu0.191Fe0.34Ni0.106,,,,,,,5.1,,other,,,,,,,749.0,,,,,,,,,,,,,,,,,,,,,,,,,,,,,,,,,,,,,,,,,,,,,,,,,,,,,,,,,,,,10.1016/j.actamat.2019.03.010,,,,749,,
Al1Co0.234Cr0.468Cu0.106Fe0.213Ni0.106,,,,,,,5.0,,other,,,,,,,797.0,,,,,,,,,,,,,,,,,,,,,,,,,,,,,,,,,,,,,,,,,,,,,,,,,,,,,,,,,,,,10.1016/j.actamat.2019.03.010,,,,797,,
Al1Co0.238Cr0.714Cu0.119Fe0.167Ni0.143,,,,,,,5.2,,other,,,,,,,783.0,,,,,,,,,,,,,,,,,,,,,,,,,,,,,,,,,,,,,,,,,,,,,,,,,,,,,,,,,,,,10.1016/j.actamat.2019.03.010,,,,783,,
Al1Co0.255Cr0.255Cu0.106Fe0.277Ni0.234,,,,,,,5.1,,other,,,,,,,811.0,,,,,,,,,,,,,,,,,,,,,,,,,,,,,,,,,,,,,,,,,,,,,,,,,,,,,,,,,,,,10.1016/j.actamat.2019.03.010,,,,811,,
Al1Co0.255Cr0.426Cu0.106Fe0.234Ni0.106,,,,,,,5.0,,other,,,,,,,843.0,,,,,,,,,,,,,,,,,,,,,,,,,,,,,,,,,,,,,,,,,,,,,,,,,,,,,,,,,,,,10.1016/j.actamat.2019.03.010,,,,843,,
Al1Co0.256Cr0.795Cu0.128Fe0.205Ni0.179,,,,,,,5.4,,other,,,,,,,802.0,,,,,,,,,,,,,,,,,,,,,,,,,,,,,,,,,,,,,,,,,,,,,,,,,,,,,,,,,,,,10.1016/j.actamat.2019.03.010,,,,802,,
Al1Co0.25Cr1Fe1Ni1,,,C,25.0,,,6.4,,other,,,,,,,,1363.0,,,,,,,,19.0,,,,,,,,,,,,,,,,,,,,,,,,,,,,,,,,,,,,,,,,,,,,,,,,,,,10.1016/j.jallcom.2018.07.346,,,,,,
Al1Co0.277Cr0.277Cu0.106Fe0.255Ni0.213,,,,,,,5.1,,other,,,,,,,799.0,,,,,,,,,,,,,,,,,,,,,,,,,,,,,,,,,,,,,,,,,,,,,,,,,,,,,,,,,,,,10.1016/j.actamat.2019.03.010,,,,799,,
Al1Co0.277Cr0.426Cu0.106Fe0.213Ni0.106,,,,,,,5.0,,other,,,,,,,805.0,,,,,,,,,,,,,,,,,,,,,,,,,,,,,,,,,,,,,,,,,,,,,,,,,,,,,,,,,,,,10.1016/j.actamat.2019.03.010,,,,805,,
Al1Co0.278Cr0.861Cu0.167Fe0.25Ni0.222,,,,,,,5.6,,other,,,,,,,790.0,,,,,,,,,,,,,,,,,,,,,,,,,,,,,,,,,,,,,,,,,,,,,,,,,,,,,,,,,,,,10.1016/j.actamat.2019.03.010,,,,790,,
Al1Co0.289Cr0.158Cu0.237Fe0.816Ni0.132,,,,,,,5.6,,other,,,,,,,604.0,,,,,,,,,,,,,,,,,,,,,,,,,,,,,,,,,,,,,,,,,,,,,,,,,,,,,,,,,,,,10.1016/j.actamat.2019.03.010,,,,604,,
Al1Co0.298Cr0.319Cu0.106Fe0.277Ni0.128,,,,,,,5.1,,other,,,,,,,728.0,,,,,,,,,,,,,,,,,,,,,,,,,,,,,,,,,,,,,,,,,,,,,,,,,,,,,,,,,,,,10.1016/j.actamat.2019.03.010,,,,728,,
Al1Co0.298Cr0.404Cu0.106Fe0.213Ni0.106,,,,,,,5.1,,other,,,,,,,855.0,,,,,,,,,,,,,,,,,,,,,,,,,,,,,,,,,,,,,,,,,,,,,,,,,,,,,,,,,,,,10.1016/j.actamat.2019.03.010,,,,855,,
Al1Co0.298Cr0.426Cu0.106Fe0.191Ni0.106,,,,,,,5.1,,other,,,,,,,859.0,,,,,,,,,,,,,,,,,,,,,,,,,,,,,,,,,,,,,,,,,,,,,,,,,,,,,,,,,,,,10.1016/j.actamat.2019.03.010,,,,859,,
Al1Co0.304Cr0.5Cu0.109Fe0.152Ni0.109,,,,,,,5.1,,other,,,,,,,811.0,,,,,,,,,,,,,,,,,,,,,,,,,,,,,,,,,,,,,,,,,,,,,,,,,,,,,,,,,,,,10.1016/j.actamat.2019.03.010,,,,811,,
Al1Co0.318Cr0.5Cu0.114Fe0.205Ni0.136,,,,,,,5.2,,other,,,,,,,790.0,,,,,,,,,,,,,,,,,,,,,,,,,,,,,,,,,,,,,,,,,,,,,,,,,,,,,,,,,,,,10.1016/j.actamat.2019.03.010,,,,790,,
Al1Co0.326Cr0.488Cu0.116Fe0.279Ni0.116,,,,,,,5.3,,other,,,,,,,828.0,,,,,,,,,,,,,,,,,,,,,,,,,,,,,,,,,,,,,,,,,,,,,,,,,,,,,,,,,,,,10.1016/j.actamat.2019.03.010,,,,828,,
Al1Co0.333Cr0.333Cu0.333Fe0.333,,,,25.0,,,5.4,,BCC,BCC,,,,,,644.0,,,,,,136.0,,,,,,,,,,,,,,,,,,,,,,,,,,,,,,,,,,,,,,,,,,,,,,,,,,,,,,10.3166/acsm.31.633-648,,,,644,,
Al1Co0.333Cr0.333Fe0.333Ni0.333,CAST,,,25.0,,,5.3,,BCC,BCC,,,,,,506.0,,,,,,145.0,,,,,,,,,,,,,,,,,,,,,,,,,,,,,,,,,,,,,,,,,,,,,,,,,,,,,,10.1016/j.jallcom.2008.07.124,,,,506,,
Al1Co0.349Cr0.395Cu0.116Fe0.326Ni0.14,,,,,,,5.3,,other,,,,,,,794.0,,,,,,,,,,,,,,,,,,,,,,,,,,,,,,,,,,,,,,,,,,,,,,,,,,,,,,,,,,,,10.1016/j.actamat.2019.03.010,,,,794,,
Al1Co0.357Cr0.357Cu0.357Fe0.357,,,,25.0,,,5.5,,BCC,BCC,,,,,,657.0,,,,,,139.0,,,,,,,,,,,,,,,,,,,,,,,,,,,,,,,,,,,,,,,,,,,,,,,,,,,,,,10.3166/acsm.31.633-648,,,,657,,
Al1Co0.362Cr0.34Cu0.106Fe0.213Ni0.106,,,,,,,5.1,,other,,,,,,,841.0,,,,,,,,,,,,,,,,,,,,,,,,,,,,,,,,,,,,,,,,,,,,,,,,,,,,,,,,,,,,10.1016/j.actamat.2019.03.010,,,,841,,
Al1Co0.383Cr0.319Cu0.106Fe0.213Ni0.106,,,,,,,5.1,,other,,,,,,,849.0,,,,,,,,,,,,,,,,,,,,,,,,,,,,,,,,,,,,,,,,,,,,,,,,,,,,,,,,,,,,10.1016/j.actamat.2019.03.010,,,,849,,
Al1Co0.395Cr0.349Fe0.326Ni0.256,,,,,,,5.3,,other,,,,,,,806.0,,,,,,,,,,,,,,,,,,,,,,,,,,,,,,,,,,,,,,,,,,,,,,,,,,,,,,,,,,,,10.1016/j.actamat.2019.03.010,,,,806,,
Al1Co0.404Cr0.404Cu0.106Fe0.106Ni0.106,,,,,,,5.1,,other,,,,,,,878.0,,,,,,,,,,,,,,,,,,,,,,,,,,,,,,,,,,,,,,,,,,,,,,,,,,,,,,,,,,,,10.1016/j.actamat.2019.03.010,,,,878,,
Al1Co0.419Cr0.465Fe0.279Ni0.163,,,,,,,5.3,,other,,,,,,,864.0,,,,,,,,,,,,,,,,,,,,,,,,,,,,,,,,,,,,,,,,,,,,,,,,,,,,,,,,,,,,10.1016/j.actamat.2019.03.010,,,,864,,
Al1Co0.419Cr0.558Fe0.233Ni0.116,,,,,,,5.2,,other,,,,,,,856.0,,,,,,,,,,,,,,,,,,,,,,,,,,,,,,,,,,,,,,,,,,,,,,,,,,,,,,,,,,,,10.1016/j.actamat.2019.03.010,,,,856,,
Al1Co0.426Cr0.383Cu0.106Fe0.106Ni0.106,,,,,,,5.1,,other,BCC+B2,,,,,,883.0,,,,,,,,,,,,,,,,,,,,,,,,,,,,,,,,,,,,,,,,,,,,,,,,,,,,,,,,,,,,10.1016/j.actamat.2019.03.010,,,,883,,
Al1Co0.435Cr0.435Cu0.435Fe0.435,,,,25.0,,,5.7,,other,FCC+BCC,,,,,,603.0,,,,,,,,,,,,,,,,,,,,,,,,,,,,,,,,,,,,,,,,,,,,,,,,,,,,,,,,,,,,10.3166/acsm.31.633-648,,,,603,,
Al1Co0.442Cr0.442Fe0.256Ni0.186,,,,,,,5.3,,other,,,,,,,855.0,,,,,,,,,,,,,,,,,,,,,,,,,,,,,,,,,,,,,,,,,,,,,,,,,,,,,,,,,,,,10.1016/j.actamat.2019.03.010,,,,855,,
Al1Co0.442Cr0.558Fe0.186Ni0.14,,,,,,,5.2,,other,,,,,,,855.0,,,,,,,,,,,,,,,,,,,,,,,,,,,,,,,,,,,,,,,,,,,,,,,,,,,,,,,,,,,,10.1016/j.actamat.2019.03.010,,,,855,,
Al1Co0.457Cr0.391Cu0.109Fe0.109Ni0.109,,,,,,,5.2,,other,,,,,,,840.0,,,,,,,,,,,,,,,,,,,,,,,,,,,,,,,,,,,,,,,,,,,,,,,,,,,,,,,,,,,,10.1016/j.actamat.2019.03.010,,,,840,,
Al1Co0.465Cr0.442Fe0.209Ni0.209,,,,,,,5.3,,other,,,,,,,816.0,,,,,,,,,,,,,,,,,,,,,,,,,,,,,,,,,,,,,,,,,,,,,,,,,,,,,,,,,,,,10.1016/j.actamat.2019.03.010,,,,816,,
Al1Co0.465Cr0.488Fe0.209Ni0.163,,,,,,,5.3,,other,,,,,,,828.0,,,,,,,,,,,,,,,,,,,,,,,,,,,,,,,,,,,,,,,,,,,,,,,,,,,,,,,,,,,,10.1016/j.actamat.2019.03.010,,,,828,,
Al1Co0.465Cr0.512Fe0.186Ni0.163,,,,,,,5.3,,other,,,,,,,857.0,,,,,,,,,,,,,,,,,,,,,,,,,,,,,,,,,,,,,,,,,,,,,,,,,,,,,,,,,,,,10.1016/j.actamat.2019.03.010,,,,857,,
Al1Co0.4Cr0.4Cu0.4Fe0.4,,,,25.0,,,5.6,,other,FCC+BCC,,,,,,624.0,,,,,,,,,,,,,,,,,,,,,,,,,,,,,,,,,,,,,,,,,,,,,,,,,,,,,,,,,,,,10.3166/acsm.31.633-648,,,,624,,
Al1Co0.4Cr0.4Fe0.4Ni0.4,CAST,,,25.0,,,5.6,,BCC,BCC,,,,,,487.0,,,,,,152.0,,,,,,,,,,,,,,,,,,,,,,,,,,,,,,,,,,,,,,,,,,,,,,,,,,,,,,10.1016/j.jallcom.2008.07.124,,,,487,,
Al1Co0.512Cr0.512Fe0.186Ni0.116,,,,,,,5.3,,other,,,,,,,882.0,,,,,,,,,,,,,,,,,,,,,,,,,,,,,,,,,,,,,,,,,,,,,,,,,,,,,,,,,,,,10.1016/j.actamat.2019.03.010,,,,882,,
Al1Co0.512Cr0.535Fe0.163Ni0.116,,,,,,,5.3,,other,BCC+B2,,,,,,883.0,,,,,,,,,,,,,,,,,,,,,,,,,,,,,,,,,,,,,,,,,,,,,,,,,,,,,,,,,,,,10.1016/j.actamat.2019.03.010,,,,883,,
Al1Co0.512Cr0.581Fe0.116Ni0.116,,,,,,,5.2,,other,,,,,,,848.0,,,,,,,,,,,,,,,,,,,,,,,,,,,,,,,,,,,,,,,,,,,,,,,,,,,,,,,,,,,,10.1016/j.actamat.2019.03.010,,,,848,,
Al1Co0.535Cr0.488Fe0.186Ni0.116,,,,,,,5.3,,other,,,,,,,863.0,,,,,,,,,,,,,,,,,,,,,,,,,,,,,,,,,,,,,,,,,,,,,,,,,,,,,,,,,,,,10.1016/j.actamat.2019.03.010,,,,863,,
Al1Co0.556Cr0.556Cu0.556Fe0.556,,,,25.0,,,6.1,,other,FCC+BCC,,,,,,557.0,,,,,,,,,,,,,,,,,,,,,,,,,,,,,,,,,,,,,,,,,,,,,,,,,,,,,,,,,,,,10.3166/acsm.31.633-648,,,,557,,
Al1Co0.556Cr0.556Fe0.556Ni0.556Ti0.111,CAST,,C,25.0,,,5.9,,other,BCC+B2,,,,,,605.5,1324.0,,,,,,,,10.02,,,,,,,,,,,,,,,,,,,,,,,,,,,,,,,,,,,,,,,,,,,,,,,,,,,10.1016/j.jallcom.2019.07.100,,,,605.5,,
Al1Co0.558Cr0.512Fe0.116Ni0.14,,,,,,,5.3,,other,,,,,,,875.0,,,,,,,,,,,,,,,,,,,,,,,,,,,,,,,,,,,,,,,,,,,,,,,,,,,,,,,,,,,,10.1016/j.actamat.2019.03.010,,,,875,,
Al1Co0.558Cr0.535Fe0.116Ni0.116,,,,,,,5.3,,other,,,,,,,868.0,,,,,,,,,,,,,,,,,,,,,,,,,,,,,,,,,,,,,,,,,,,,,,,,,,,,,,,,,,,,10.1016/j.actamat.2019.03.010,,,,868,,
Al1Co0.581Cr0.512Fe0.116Ni0.116,,,,,,,5.3,,other,,,,,,,865.0,,,,,,,,,,,,,,,,,,,,,,,,,,,,,,,,,,,,,,,,,,,,,,,,,,,,,,,,,,,,10.1016/j.actamat.2019.03.010,,,,865,,
Al1Co0.5Cr0.5Cu0.5Fe0.5,,,,25.0,,,5.9,,other,FCC+BCC,,,,,,567.0,,,,,,,,,,,,,,,,,,,,,,,,,,,,,,,,,,,,,,,,,,,,,,,,,,,,,,,,,,,,10.3166/acsm.31.633-648,,,,567,,
Al1Co0.5Cr0.5Cu0.5Fe0.5Ni0.5,CAST,,,,,,6.3,,other,FCC+BCC,,,,,,560.0,,,,,,156.0,,,,,,,,,,,,,,,,,,,,,,,,,,,,,,,,,,,,,,,,,,,,,,,,,,,,,,10.1016/j.vacuum.2018.12.009,,,,560,,
Al1Co0.5Cr0.5Cu0.5Fe0.5Ni0.5,CAST,,C,1000.0,,,6.3,,BCC,BCC,,,,,,,116.0,,,,,156.0,,,,,,,,,,,,,,,,,,,,,,,,,,,,,,,,,,,,,,,,,,,,,,,,,,,,,,10.1007/s11661-005-0218-9,,,,,,
Al1Co0.5Cr0.5Cu0.5Fe0.5Ni0.5,CAST,,C,1100.0,,,6.3,,BCC,BCC,,,,,,,79.0,,,,,156.0,,,,,,,,,,,,,,,,,,,,,,,,,,,,,,,,,,,,,,,,,,,,,,,,,,,,,,10.1007/s11661-005-0218-9,,,,,,
Al1Co0.5Cr0.5Cu0.5Fe0.5Ni0.5,CAST,,C,25.0,,,6.3,,BCC,BCC,,,,,,,1620.0,,,,,156.0,,,,,,,,,,,,,,,,,,,,,,,,,,,,,,,,,,,,,,,,,,,,,,,,,,,,,,10.1007/s11661-005-0218-9,,,,,,
Al1Co0.5Cr0.5Cu0.5Fe0.5Ni0.5,CAST,,C,600.0,,,6.3,,BCC,BCC,,,,,,,805.0,,,,,156.0,,,,,,,,,,,,,,,,,,,,,,,,,,,,,,,,,,,,,,,,,,,,,,,,,,,,,,10.1007/s11661-005-0218-9,,,,,,
Al1Co0.5Cr0.5Cu0.5Fe0.5Ni0.5,CAST,,C,500.0,,,6.3,,BCC,BCC,,,,,,,1120.0,,,,,156.0,,,,,,,,,,,,,,,,,,,,,,,,,,,,,,,,,,,,,,,,,,,,,,,,,,,,,,10.1007/s11661-005-0218-9,,,,,,
Al1Co0.5Cr0.5Cu0.5Fe0.5Ni0.5,CAST,,C,700.0,,,6.3,,BCC,BCC,,,,,,,567.0,,,,,156.0,,,,,,,,,,,,,,,,,,,,,,,,,,,,,,,,,,,,,,,,,,,,,,,,,,,,,,10.1007/s11661-005-0218-9,,,,,,
Al1Co0.5Cr0.5Cu0.5Fe0.5Ni0.5,CAST,,C,900.0,,,6.3,,BCC,BCC,,,,,,,214.0,,,,,156.0,,,,,,,,,,,,,,,,,,,,,,,,,,,,,,,,,,,,,,,,,,,,,,,,,,,,,,10.1007/s11661-005-0218-9,,,,,,
Al1Co0.5Cr0.5Cu0.5Fe0.5Ni0.5,CAST,,C,800.0,,,6.3,,BCC,BCC,,,,,,,302.0,,,,,,,,,,,,,,,,,,,,,,,,,,,,,,,,,,,,,,,,,,,,,,,,,,,,,,,,,,,10.1007/s11661-005-0218-9,,,,,,
Al1Co0.5Cr0.5Fe0.5Mo0.25Ni0.5,CAST,,,25.0,,,6.3,,other,BCC+B2,,,,,,605.0,,,,,,,,,,,,,,,,,,,,,,,,,,,,,,,,,,,,,,,,,,,,,,,,,,,,,,,,,,,,10.1007/s11837-013-0753-6,,,,605,,
Al1Co0.5Cr0.5Fe0.5Ni0.5,CAST,,C,25.0,,,5.9,,other,BCC+B2,,,,,,581.7,1241.0,,,,,160.0,,,,,,,,,,,,,,,,,,,,,,,,,,,,,,,,,,,,,,,,,,,,,,,,,,,,,,10.1016/j.jallcom.2019.07.100,,,,581.7,,
Al1Co0.5Cr0.5Fe0.5Ni0.5,ANNEAL,,,25.0,,,5.9,,BCC,BCC,,,,,,509.0,,,,,,160.0,,,,,,,,,,,,,,,,,,,,,,,,,,,,,,,,,,,,,,,,,,,,,,,,,,,,,,10.1016/j.jallcom.2009.08.090,,,,509,,
Al1Co0.5Cr0.5Fe0.5Ni0.5,ANNEAL,,,25.0,,,5.9,,BCC,BCC,,,,,,512.0,,,,,,160.0,,,,,,,,,,,,,,,,,,,,,,,,,,,,,,,,,,,,,,,,,,,,,,,,,,,,,,10.1016/j.jallcom.2009.08.090,,,,512,,
Al1Co0.5Cr0.5Fe0.5Ni0.5,CAST,,,25.0,,,5.9,,BCC,BCC,,,,,,432.0,,,,,,,,,9.98,,,,,,,,,,,,,,,,,,,,,,,,,,,,,,,,,,,,,,,,,,,,,,,,,,,10.1016/j.jallcom.2008.07.124,,,,432,,
Al1Co0.5Cr0.5Fe0.5Ni0.5,,,,,,,5.9,,BCC,BCC,,,,,,733.0,,,,,,160.0,,,,,,,,,,,,,,,,,,,,,,,,,,,,,,,,,,,,,,,,,,,,,,,,,,,,,,10.1016/j.intermet.2012.03.005,,,,733,,
Al1Co0.5Cr0.5Fe0.5Ni0.5Ti0.5,CAST,,C,25.0,,,5.6,,other,BCC+BCC,,,,,,643.0,,1030.0,,183.9285714,94.0,,,,,5.0,,,,,,,,,,,,,,,,,,,,,,,,,,,,,,,,,,,,,,,,,,,,,,,,,,10.1016/j.msea.2008.12.053,,,,643,94,
Al1Co0.5Cr1Fe0.147Ni0.294,,,,,,,5.7,,other,,,,,,,699.0,,,,,,,,,,,,,,,,,,,,,,,,,,,,,,,,,,,,,,,,,,,,,,,,,,,,,,,,,,,,10.1016/j.actamat.2019.03.010,,,,699,,
Al1Co0.5Cr1Fe1Mo0.5Ni1,CAST,,,25.0,,,7.0,,other,BCC+Sec.,,,,,,801.0,,,,,,,,,,,,,,,,,,,,,,,,,,,,,,,,,,,,,,,,,,,,,,,,,,,,,,,,,,,,10.1002/adem.200900171,,,,801,,
Al1Co0.5Cr1Fe1Ni1,,,C,25.0,,,6.5,,other,,,,,,,,1349.0,,,,,,,,20.0,,,,,,,,,,,,,,,,,,,,,,,,,,,,,,,,,,,,,,,,,,,,,,,,,,,10.1016/j.jallcom.2018.07.346,,,,,,
Al1Co0.667Cr0.667Cu0.667Fe0.667,,,,25.0,,,6.3,,other,FCC+BCC,,,,,,510.0,,,,,,,,,,,,,,,,,,,,,,,,,,,,,,,,,,,,,,,,,,,,,,,,,,,,,,,,,,,,10.3166/acsm.31.633-648,,,,510,,
Al1Co0.667Cr0.667Cu0.667Fe0.667Ni0.667,CAST,,,,,,6.6,,other,FCC+BCC,,,,,,498.0,,,,,,,,,,,,,,,,,,,,,,,,,,,,,,,,,,,,,,,,,,,,,,,,,,,,,,,,,,,,10.1016/j.vacuum.2018.12.009,,,,498,,
Al1Co0.667Cr0.667Fe0.667Mo0.333Ni0.667,CAST,,,25.0,,,6.6,,other,B2+Sec.,,,,,,655.0,,,,,,,,,,,,,,,,,,,,,,,,,,,,,,,,,,,,,,,,,,,,,,,,,,,,,,,,,,,,10.1007/s11837-013-0753-6,,,,655,,
Al1Co0.667Cr0.667Fe0.667Ni0.667,ANNEAL,,,25.0,,,6.2,,BCC,BCC,,,,,,484.0,,,,,,171.0,,,,,,,,,,,,,,,,,,,,,,,,,,,,,,,,,,,,,,,,,,,,,,,,,,,,,,10.1016/j.jallcom.2009.08.090,,,,484,,
Al1Co0.667Cr0.667Fe0.667Ni0.667,ANNEAL,,,25.0,,,6.2,,BCC,BCC,,,,,,517.0,,,,,,171.0,,,,,,,,,,,,,,,,,,,,,,,,,,,,,,,,,,,,,,,,,,,,,,,,,,,,,,10.1016/j.jallcom.2009.08.090,,,,517,,
Al1Co0.667Cr0.667Fe0.667Ni0.667,CAST,,,25.0,,,6.2,,BCC,BCC,,,,,,402.0,,,,,,171.0,,,,,,,,,,,,,,,,,,,,,,,,,,,,,,,,,,,,,,,,,,,,,,,,,,,,,,10.1016/j.jallcom.2008.07.124,,,,402,,
Al1Co0.667Cr0.667Fe0.667Ni0.667Ti0.333,CAST,,C,25.0,,,6.1,,other,BCC+B2,,,,,,641.7,1566.0,,,,,,,,11.85,,,,,,,,,,,,,,,,,,,,,,,,,,,,,,,,,,,,,,,,,,,,,,,,,,,10.1016/j.jallcom.2019.07.100,,,,641.7,,
Al1Co0.667Cr0.667Fe0.667Ni0.667Ti0.667,CAST,,C,25.0,,,5.9,,other,BCC+BCC,,,,,,,,2110.0,,357.6271186,133.0,,,,,10.0,,,,,,,,,,,,,,,,,,,,,,,,,,,,,,,,,,,,,,,,,,,,,,,,,,10.1016/j.msea.2008.12.053,,,,,133,
Al1Co0.674Cr0.419Fe0.116Ni0.116,,,,,,,5.3,,other,,,,,,,782.0,,,,,,,,,,,,,,,,,,,,,,,,,,,,,,,,,,,,,,,,,,,,,,,,,,,,,,,,,,,,10.1016/j.actamat.2019.03.010,,,,782,,
Al1Co0.75Cr1Fe1Ni1,,,C,25.0,,,6.6,,other,,,,,,,,1331.0,,,,,,,,20.0,,,,,,,,,,,,,,,,,,,,,,,,,,,,,,,,,,,,,,,,,,,,,,,,,,,10.1016/j.jallcom.2018.07.346,,,,,,
Al1Co0.769Cr0.769Cu0.769Fe0.769,,,,25.0,,,6.5,,other,FCC+BCC,,,,,,476.0,,,,,,,,,,,,,,,,,,,,,,,,,,,,,,,,,,,,,,,,,,,,,,,,,,,,,,,,,,,,10.3166/acsm.31.633-648,,,,476,,
Al1Co0.833Cr0.833Fe0.833Ni0.833Ti0.667,CAST,,C,25.0,,,6.2,,other,BCC+B2,,,,,,639.6,1503.0,,,,,,,,7.73,,,,,,,,,,,,,,,,,,,,,,,,,,,,,,,,,,,,,,,,,,,,,,,,,,,10.1016/j.jallcom.2019.07.100,,,,639.6,,
Al1Co0.8Cr0.8Fe0.8Mn0.8Ni0.8,CAST,,,25.0,,,6.6,,BCC,BCC,,,,,,539.0,,,,,,180.0,,,,,,,,,,,,,,,,,,,,,,,,,,,,,,,,,,,,,,,,,,,,,,,,,,,,,,10.1016/j.actamat.2013.09.037,,,,539,,
Al1Co0.8Cr0.8Fe0.8Ni0.8,ANNEAL,,,25.0,,,6.5,,BCC,BCC,,,,,,487.0,,,,,,177.0,,,,,,,,,,,,,,,,,,,,,,,,,,,,,,,,,,,,,,,,,,,,,,,,,,,,,,10.1016/j.jallcom.2009.08.090,,,,487,,
Al1Co0.8Cr0.8Fe0.8Ni0.8,ANNEAL,,,25.0,,,6.5,,BCC,BCC,,,,,,499.0,,,,,,177.0,,,,,,,,,,,,,,,,,,,,,,,,,,,,,,,,,,,,,,,,,,,,,,,,,,,,,,10.1016/j.jallcom.2009.08.090,,,,499,,
Al1Co1Cr0.091Nb0.727W0.212,CAST,,,25.0,,,7.2,,other,,,,,,,1084.0,,,,,,,,,,,,,,,,,,,,,,,,,,,,,,,,,,,,,,,,,,,,,,,,,,,,,,,,,,,,10.1038/s41467-019-10533-1,,,,1084,,
Al1Co1Cr1Cu1Fe1,,,,25.0,,,6.8,,other,FCC+BCC,,,,,,407.0,,,,,,,,,,,,,,,,,,,,,,,,,,,,,,,,,,,,,,,,,,,,,,,,,,,,,,,,,,,,10.3166/acsm.31.633-648,,,,407,,
Al1Co1Cr1Cu1Fe1Mn1Ni1,CAST,,C,25.0,,,7.1,,other,FCC+BCC+Sec.,,,,,,,1005.0,,,,,,,,15.0,,,,,,,,,,,,,,,,,,,,,,,,,,,,,,,,,,,,,,,,,,,,,,,,,,,10.1016/j.msea.2008.08.025,,,,,,
Al1Co1Cr1Cu1Fe1Ni1,CAST,,,,,,7.1,,other,FCC+BCC,,,,,,458.0,,,,,,,,,,,,,,,,,,,,,,,,,,,,,,,,,,,,,,,,,,,,,,,,,,,,,,,,,,,,10.1016/j.vacuum.2018.12.009,,,,458,,
Al1Co1Cr1Cu1Fe1Ni1,CAST,,,25.0,,,7.1,,other,FCC+BCC,,,,,,472.0,,,,,,,,,24.0,,,,,,,,,,,,,,,,,,,,,,,,,,,,,,,,,,,,,,,,,,,,,,,,,,,10.1016/j.msea.2012.07.003,,,,472,,
Al1Co1Cr1Cu1Fe1Ni1,CAST,,T,25.0,,,7.1,,other,BCC+Sec.,,,,,,,790.0,790.0,,111.2676056,,,,,,,,,,,,,,,,,,,,,,,,,,,,,,,,,,,,,,,,,,,,,,,,,,,,,,,,10.1016/j.msea.2011.11.045,,,,,,
Al1Co1Cr1Cu1Fe1Ni1,WROUGHT,,T,25.0,,,7.1,,other,BCC+Sec.,,,,,,,1040.0,1170.0,,164.7887324,,,,,,,,,,,,,,,,,,,,,,,,,,,,,,,,,,,,,,,,,,,,,,,,,,,,,,,,10.1016/j.msea.2011.11.045,,,,,,
Al1Co1Cr1Cu1Fe1Ni1,CAST,,T,700.0,,,7.1,,other,BCC+Sec.,,,,,,,350.0,360.0,,50.70422535,,,,,,,,,,,,,,,,,,,,,,,,,,,,,,,,,,,,,,,,,,,,,,,,,,,,,,,,10.1016/j.msea.2011.11.045,,,,,,
Al1Co1Cr1Cu1Fe1Ni1,WROUGHT,,T,700.0,,,7.1,,other,BCC+Sec.,,,,,,,63.0,91.0,,12.81690141,,,,,,,,,,,,,,,,,,,,,,,,,,,,,,,,,,,,,,,,,,,,,,,,,,,,,,,,10.1016/j.msea.2011.11.045,,,,,,
Al1Co1Cr1Cu1Fe1Ni1,CAST,,C,25.0,,,7.1,,other,FCC+BCC,,,,,,,1303.0,,,,,,,,,,,,,,,,,,,,,,,,,,,,,,,,,,,,,,,,,,,,,,,,,,,,,,,,,,,10.1016/j.msea.2008.08.025,,,,,,
Al1Co1Cr1Cu1Fe1Ni1,,,C,25.0,,,7.1,,other,,,,,,,,1285.0,,,,,,,,,,,,,,,,,,,,,,,,,,,,,,,,,,,,,,,,,,,,,,,,,,,,,,,,,,,10.1016/j.matdes.2016.12.036,,,,,,
Al1Co1Cr1Cu1Fe1Ni1,CAST,,C,1000.0,,,7.1,,other,FCC+BCC,,,,,,,47.0,,,,,,,,0.2,,,,,,,,,,,,,,,,,,,,,,,,,,,,,,,,,,,,,,,,,,,,,,,,,,,10.1007/s11661-005-0218-9,,,,,,
Al1Co1Cr1Cu1Fe1Ni1,CAST,,C,25.0,,,7.1,,other,FCC+BCC,,,,,,,948.0,,,,,,,,1.0,,,,,,,,,,,,,,,,,,,,,,,,,,,,,,,,,,,,,,,,,,,,,,,,,,,10.1007/s11661-005-0218-9,,,,,,
Al1Co1Cr1Cu1Fe1Ni1,CAST,,C,600.0,,,7.1,,other,FCC+BCC,,,,,,,561.0,,,,,,,,5.0,,,,,,,,,,,,,,,,,,,,,,,,,,,,,,,,,,,,,,,,,,,,,,,,,,,10.1007/s11661-005-0218-9,,,,,,
Al1Co1Cr1Cu1Fe1Ni1,CAST,,C,700.0,,,7.1,,other,FCC+BCC,,,,,,,307.0,,,,,,,,63.0,,,,,,,,,,,,,,,,,,,,,,,,,,,,,,,,,,,,,,,,,,,,,,,,,,,10.1007/s11661-005-0218-9,,,,,,
Al1Co1Cr1Cu1Fe1Ni1,CAST,,C,800.0,,,7.1,,other,FCC+BCC,,,,,,,172.0,,,,,,,,,,,,,,,,,,,,,,,,,,,,,,,,,,,,,,,,,,,,,,,,,,,,,,,,,,,10.1007/s11661-005-0218-9,,,,,,
Al1Co1Cr1Cu1Fe1Ni1,CAST,,C,900.0,,,7.1,,other,FCC+BCC,,,,,,,98.0,,,,,,,,24.6,,,,,,,,,,,,,,,,,,,,,,,,,,,,,,,,,,,,,,,,,,,,,,,,,,,10.1007/s11661-005-0218-9,,,,,,
Al1Co1Cr1Cu1Fe1Ni1Ti1,CAST,,C,25.0,,,6.6,,other,FCC+BCC+BCC,,,,,,,1234.0,,,,,,,,9.0,,,,,,,,,,,,,,,,,,,,,,,,,,,,,,,,,,,,,,,,,,,,,,,,,,,10.1016/j.msea.2008.08.025,,,,,,
Al1Co1Cr1Cu1Fe1Ni1Ti1,,,C,25.0,,,6.6,,other,,,,,,,,1523.0,,,,,,,,8.1,,,,,,,,,,,,,,,,,,,,,,,,,,,,,,,,,,,,,,,,,,,,,,,,,,,10.1016/j.matdes.2016.12.036,,,,,,
Al1Co1Cr1Cu1Fe1Ni1V1,CAST,,C,25.0,,,6.9,,other,FCC+BCC,,,,,,,1469.0,,,,,,,,16.0,,,,,,,,,,,,,,,,,,,,,,,,,,,,,,,,,,,,,,,,,,,,,,,,,,,10.1016/j.msea.2008.08.025,,,,,,
Al1Co1Cr1Cu1Ni1Ti1,,,C,25.0,,,6.4,,BCC,BCC,,,,,,,,1495.0,,233.59375,36.0,157.0,,,,8.0,,,,,,,,,,,,,,,,,,,,,,,,,,,,,,,,,,,,,,,,,,,,,,,,,,10.1016/j.matdes.2009.09.016,,,,,36,
Al1Co1Cr1Cu1Ni1Ti1Y0.5,CAST,,C,25.0,,,6.1,,other,Other,,,,,,,,1025.0,,168.0327869,36.0,,,,,3.0,,,,,,,,,,,,,,,,,,,,,,,,,,,,,,,,,,,,,,,,,,,,,,,,,,10.1016/j.matdes.2009.09.016,,,,,36,
Al1Co1Cr1Cu1Ni1Ti1Y0.8,CAST,,C,25.0,,,5.9,,other,Other,,,,,,,,1325.0,,224.5762712,38.0,,,,,5.0,,,,,,,,,,,,,,,,,,,,,,,,,,,,,,,,,,,,,,,,,,,,,,,,,,10.1016/j.matdes.2009.09.016,,,,,38,
Al1Co1Cr1Cu1Ni1Ti1Y1,CAST,,C,25.0,,,5.8,,other,Other,,,,,,,,1192.0,,205.5172414,37.0,,,,,4.0,,,,,,,,,,,,,,,,,,,,,,,,,,,,,,,,,,,,,,,,,,,,,,,,,,10.1016/j.matdes.2009.09.016,,,,,37,
Al1Co1Cr1Fe0.6Mo0.5Ni1,CAST,,,25.0,,,7.1,,other,BCC+Sec.,,,,,,754.0,,,,,,,,,,,,,,,,,,,,,,,,,,,,,,,,,,,,,,,,,,,,,,,,,,,,,,,,,,,,10.1016/j.wear.2009.10.013,,,,754,,
Al1Co1Cr1Fe1Mn1Ni1,CAST,,C,25.0,,,6.8,,other,FCC+BCC,,,,,,684.0,,,,,,,,,,0.0,,,,,,,,,,,,,,,,,,,,,,,,,,,,,,,,,,,,,,,,,,,,,,,,,,10.1016/j.jallcom.2018.10.168,,,,684,,
Al1Co1Cr1Fe1Mo0.1Ni1,CAST,,C,25.0,,,6.8,,BCC,BCC,,,,,,,1804.0,2280.0,,335.2941176,,188.0,,,,9.0,,,,,,,,,,,,,,,,,,,,,,,,,,,,,,,,,,,,,,,,,,,,,,,,,,10.1016/j.msea.2010.07.028,,,,,,
Al1Co1Cr1Fe1Mo0.2Ni1,CAST,,C,25.0,,,6.9,,other,BCC+Sec.,,,,,,,2456.0,2953.0,,427.9710145,,,,,,3.0,,,,,,,,,,,,,,,,,,,,,,,,,,,,,,,,,,,,,,,,,,,,,,,,,,10.1016/j.msea.2010.07.028,,,,,,
Al1Co1Cr1Fe1Mo0.3Ni1,CAST,,C,25.0,,,7.0,,other,BCC+Sec.,,,,,,,2649.0,3208.0,,458.2857143,,,,,,3.0,,,,,,,,,,,,,,,,,,,,,,,,,,,,,,,,,,,,,,,,,,,,,,,,,,10.1016/j.msea.2010.07.028,,,,,,
Al1Co1Cr1Fe1Mo0.4Ni1,CAST,,C,25.0,,,7.0,,other,BCC+Sec.,,,,,,,2670.0,3161.0,,451.5714286,,,,,,3.0,,,,,,,,,,,,,,,,,,,,,,,,,,,,,,,,,,,,,,,,,,,,,,,,,,10.1016/j.msea.2010.07.028,,,,,,
Al1Co1Cr1Fe1Mo0.5,CAST,,,25.0,,,6.8,,other,B2+Sec.,,,,,,857.0,,,,,,,,,,,,,,,,,,,,,,,,,,,,,,,,,,,,,,,,,,,,,,,,,,,,,,,,,,,,10.1016/j.intermet.2012.09.008,,,,857,,
Al1Co1Cr1Fe1Mo0.5Ni0.5,CAST,,,25.0,,,7.0,,other,B2+Sec.,,,,,,708.0,,,,,,,,,,,,,,,,,,,,,,,,,,,,,,,,,,,,,,,,,,,,,,,,,,,,,,,,,,,,10.1016/j.intermet.2012.09.008,,,,708,,
Al1Co1Cr1Fe1Mo0.5Ni1,CAST,,,25.0,,,7.1,,other,BCC+Sec.,,,,,,755.0,,,,,,,,,,,,,,,,,,,,,,,,,,,,,,,,,,,,,,,,,,,,,,,,,,,,,,,,,,,,10.1016/j.wear.2009.10.013,,,,755,,
Al1Co1Cr1Fe1Mo0.5Ni1,CAST,,C,25.0,,,7.1,,other,BCC+Sec.,,,,,,,2757.0,3036.0,,427.6056338,,,,,,3.0,,,,,,,,,,,,,,,,,,,,,,,,,,,,,,,,,,,,,,,,,,,,,,,,,,10.1016/j.msea.2010.07.028,,,,,,
Al1Co1Cr1Fe1Mo0.5Ni1,CAST,,,25.0,,,7.1,,other,B2+Sec.,,,,,,730.0,,,,,,,,,,,,,,,,,,,,,,,,,,,,,,,,,,,,,,,,,,,,,,,,,,,,,,,,,,,,10.1016/j.intermet.2012.09.008,,,,730,,
Al1Co1Cr1Fe1Mo0.5Ni1,CAST,,,25.0,,,7.1,,other,B2+Sec.,,,,,,715.0,,,,,,,,,,,,,,,,,,,,,,,,,,,,,,,,,,,,,,,,,,,,,,,,,,,,,,,,,,,,10.1007/s11837-013-0753-6,,,,715,,
Al1Co1Cr1Fe1Mo0.5Ni1,CAST,,,25.0,,,7.1,,other,BCC+Sec.,,,,,,796.0,,,,,,,,,,,,,,,,,,,,,,,,,,,,,,,,,,,,,,,,,,,,,,,,,,,,,,,,,,,,10.1002/adem.200900171,,,,796,,
Al1Co1Cr1Fe1Nb0.1Ni1,CAST,,C,25.0,,,6.8,,BCC,BCC,,,,,,569.0,1641.0,3285.0,,483.0882353,,182.0,,,,17.0,,,,,,,,,,,,,,,,,,,,,,,,,,,,,,,,,,,,,,,,,,,,,,,,,,10.1016/j.msea.2011.10.110,,,,569,,
Al1Co1Cr1Fe1Nb0.25Ni1,CAST,,C,25.0,,,6.8,,other,BCC+Sec.,,,,,,668.0,1959.0,3008.0,,442.3529412,,,,,,11.0,,,,,,,,,,,,,,,,,,,,,,,,,,,,,,,,,,,,,,,,,,,,,,,,,,10.1016/j.msea.2011.10.110,,,,668,,
Al1Co1Cr1Fe1Nb0.5Ni1,CAST,,C,25.0,,,7.0,,other,BCC+Sec.,,,,,,747.0,2473.0,3170.0,,452.8571429,,,,,,4.0,,,,,,,,,,,,,,,,,,,,,,,,,,,,,,,,,,,,,,,,,,,,,,,,,,10.1016/j.msea.2011.10.110,,,,747,,
Al1Co1Cr1Fe1Nb0.75Ni1,CAST,,,25.0,,,7.0,,other,BCC+Sec.,,,,,,,,,,,,,,,,,,,,,,,,,,,,,,,,,,,,,,,,,,,,,,,,,,,,,,,,,,,,,,,,,,10.1016/j.msea.2011.10.110,,,,,,
Al1Co1Cr1Fe1Ni1,POWDER,,C,25.0,,,6.7,,other,BCC+B2,,,,,,,,,,,,184.0,,,,,,,,,,,,,,,,,,,,,,,,,,,,,,,,,,,,,,,,,,,,,,,,,,,,,,10.1088/2053-1591/ab2517,,,,,,
Al1Co1Cr1Fe1Ni1,POWDER,,C,25.0,,,6.7,,other,BCC+B2,,,,,,,,,,,,,,,,,,,,,,,,,,,,,,,,,,,,,,,,,,,,,,,,,,,,,,,,,,,,,,,,,,10.1088/2053-1591/ab2517,,,,,,
Al1Co1Cr1Fe1Ni1,POWDER,,C,25.0,,,6.7,,other,BCC+B2+FCC,,,,,,,,,,,,184.0,,,,,,,,,,,,,,,,,,,,,,,,,,,,,,,,,,,,,,,,,,,,,,,,,,,,,,10.1088/2053-1591/ab2517,,,,,,
Al1Co1Cr1Fe1Ni1,POWDER,,C,25.0,,,6.7,,other,BCC+B2+FCC,,,,,,,,,,,,184.0,,,,33.0,,,,,,,,,,,,,,,,,,,,,,,,,,,,,,,,,,,,,,,,,,,,,,,,,,10.1088/2053-1591/ab2517,,,,,,
Al1Co1Cr1Fe1Ni1,POWDER,,C,25.0,,,6.7,,other,BCC+B2+FCC,,,,,,,520.0,,,,,184.0,,,,11.0,,,,,,,,,,,,,,,,,,,,,,,,,,,,,,,,,,,,,,,,,,,,,,,,,,10.1088/2053-1591/ab2517,,,,,,
Al1Co1Cr1Fe1Ni1,POWDER,,C,25.0,,,6.7,,other,BCC+B2+FCC,,,,,,,1150.0,,,,,184.0,,,,,,,,,,,,,,,,,,,,,,,,,,,,,,,,,,,,,,,,,,,,,,,,,,,,,,10.1088/2053-1591/ab2517,,,,,,
Al1Co1Cr1Fe1Ni1,POWDER,,C,25.0,,,6.7,,other,BCC+B2+FCC,,,,,,,1287.0,,,,,184.0,,,,25.0,,,,,,,,,,,,,,,,,,,,,,,,,,,,,,,,,,,,,,,,,,,,,,,,,,10.1088/2053-1591/ab2517,,,,,,
Al1Co1Cr1Fe1Ni1,POWDER,,C,25.0,,,6.7,,other,BCC+B2+FCC,,,,,,,1286.0,,,,,184.0,,,,,,,,,,,,,,,,,,,,,,,,,,,,,,,,,,,,,,,,,,,,,,,,,,,,,,10.1088/2053-1591/ab2517,,,,,,
Al1Co1Cr1Fe1Ni1,POWDER,,C,25.0,,,6.7,,other,BCC+B2+FCC,,,,,,,1390.0,,,,,,,,1.0,,,,,,,,,,,,,,,,,,,,,,,,,,,,,,,,,,,,,,,,,,,,,,,,,,,10.1088/2053-1591/ab2517,,,,,,
Al1Co1Cr1Fe1Ni1,POWDER,,C,25.0,,,6.7,,other,BCC+B2+FCC,,,,,,,1626.0,,,,,,,,10.0,,,,,,,,,,,,,,,,,,,,,,,,,,,,,,,,,,,,,,,,,,,,,,,,,,,10.1088/2053-1591/ab2517,,,,,,
Al1Co1Cr1Fe1Ni1,CAST,,T,700.0,,,6.7,,other,BCC+B2,,,,,,,395.0,400.0,,59.70149254,,,,,1.6,,,,,,,,,,,,,,,,,,,,,,,,,,,,,,,,,,,,,,,,,,,,,,,,,,,10.1016/j.msea.2015.08.078,,,,,,
Al1Co1Cr1Fe1Ni1,CAST,,T,700.0,,,6.7,,other,BCC+B2,,,,,,,395.0,400.0,,59.70149254,,,,,2.7,,,,,,,,,,,,,,,,,,,,,,,,,,,,,,,,,,,,,,,,,,,,,,,,,,,10.1016/j.msea.2015.08.078,,,,,,
Al1Co1Cr1Fe1Ni1,OTHER,,T,700.0,,,6.7,,other,BCC+B2+FCC+Sec.,,,,,,,295.0,393.0,,58.65671642,,,,,13.0,,,,,,,,,,,,,,,,,,,,,,,,,,,,,,,,,,,,,,,,,,,,,,,,,,,10.1016/j.msea.2015.08.078,,,,,,
Al1Co1Cr1Fe1Ni1,CAST,,C,25.0,,,6.7,,BCC,BCC,,,,,,520.0,1373.0,3531.0,,527.0149254,,,,,20.0,,,,,,,,,,,,,,,,,,,,,,,,,,,,,,,,,,,,,,,,,,,,,,,,,,,10.1016/j.msea.2011.10.110,,,,520,,
Al1Co1Cr1Fe1Ni1,CAST,,C,25.0,,,6.7,,BCC,BCC,,,,,,,1110.0,,,,,,,,0.8,,,,,,,,,,,,,,,,,,,,,,,,,,,,,,,,,,,,,,,,,,,,,,,,,,,10.1016/j.msea.2010.07.049,,,,,,
Al1Co1Cr1Fe1Ni1,CAST,,C,25.0,,,6.7,,BCC,BCC,,,,,,,1051.0,,,,,,,,22.7,,,,,,,,,,,,,,,,,,,,,,,,,,,,,,,,,,,,,,,,,,,,,,,,,,,10.1016/j.msea.2010.07.028,,,,,,
Al1Co1Cr1Fe1Ni1,CAST,,C,25.0,,,6.7,,BCC,BCC,,,,,,,1251.0,2004.0,,299.1044776,,,,,1.0,,,,,,,,,,,,,,,,,,,,,,,,,,,,,,,,,,,,,,,,,,,,,,,,,,,10.1016/j.msea.2008.01.064,,,,,,
Al1Co1Cr1Fe1Ni1,CAST,,C,25.0,,,6.7,,other,BCC+B2,,,,,,,,,,,,,,,12.0,,,,,,,,,,,,,,,,,,,,,,,,,,,,,,,,,,,,,,,,,,,,,,,,,,,10.1016/j.matdes.2013.12.048,,,,,,
Al1Co1Cr1Fe1Ni1,POWDER,,C,25.0,,,6.7,,other,BCC+FCC,,,,,,550.0,1221.1,,,,,,,,16.0,,,,,,,,,,,,,,,,,,,,,,,,,,,,,,,,,,,,,,,,,,,,,,,,,,,10.1016/j.matchar.2019.05.022,,,,550,,
Al1Co1Cr1Fe1Ni1,POWDER,,C,25.0,,,6.7,,other,BCC+FCC,,,,,,510.0,1186.7,,,,,,,,23.0,,,,,,,,,,,,,,,,,,,,,,,,,,,,,,,,,,,,,,,,,,,,,,,,,,,10.1016/j.matchar.2019.05.022,,,,510,,
Al1Co1Cr1Fe1Ni1,POWDER,,C,25.0,,,6.7,,other,BCC+FCC,,,,,,503.0,1112.9,,,,,,,,24.2,,,,,,,,,,,,,,,,,,,,,,,,,,,,,,,,,,,,,,,,,,,,,,,,,,,10.1016/j.matchar.2019.05.022,,,,503,,
Al1Co1Cr1Fe1Ni1,CAST,,C,25.0,,,6.7,,other,B2+BCC,,,,,,519.0,1631.0,,,,,,,,19.0,,,,,,,,,,,,,,,,,,,,,,,,,,,,,,,,,,,,,,,,,,,,,,,,,,,10.1016/j.matchar.2019.03.006,,,,519,,
Al1Co1Cr1Fe1Ni1,CAST,,C,25.0,,,6.7,,other,B2+BCC,,,,,,493.0,1209.0,,,,,,,,,,,,,,,,,,,,,,,,,,,,,,,,,,,,,,,,,,,,,,,,,,,,,,,,,,,10.1016/j.matchar.2019.03.006,,,,493,,
Al1Co1Cr1Fe1Ni1,POWDER,,,,,,6.7,,other,FCC+BCC,,,,,,,,,,,,,,,,,,,,,,,,,,,,,,,,,,,,,,,,,,,,,,,,,,,,,,,,,,,,,,,,,,10.1016/j.jallcom.2019.06.301,,,,,,
Al1Co1Cr1Fe1Ni1,POWDER,,,,,,6.7,,other,FCC+BCC,,,,,,,,,,,,,,,30.0,23.2,,,,,,,,,,,,,,,,,,,,,,,,,,,,,,,,,,,,,,,,,,,,,,,,,,10.1016/j.jallcom.2019.06.301,,,,,,
Al1Co1Cr1Fe1Ni1,,,C,25.0,,,6.7,,other,,,,,,,,1313.0,,,,,,,,33.0,26.5,,,,,,,,,,,,,,,,,,,,,,,,,,,,,,,,,,,,,,,,,,,,,,,,,,10.1016/j.jallcom.2018.07.346,,,,,,
Al1Co1Cr1Fe1Ni1,,,C,25.0,,,6.7,,other,,,,,,,,1300.0,,,,,,,,30.0,21.4,,,,,,,,,,,,,,,,,,,,,,,,,,,,,,,,,,,,,,,,,,,,,,,,,,10.1016/j.jallcom.2018.01.247,,,,,,
Al1Co1Cr1Fe1Ni1,ANNEAL,,T,25.0,,,6.7,,other,FCC+BCC,,,,,,,900.0,935.0,,139.5522388,,,,,,,,,,,,,,,,,,,,,,,,,,,,,,,,,,,,,,,,,,,,,,,,,,,,,,,,10.1016/j.jallcom.2017.03.307,,,,,,
Al1Co1Cr1Fe1Ni1,CAST,,C,25.0,,,6.7,,other,BCC+B2,,,,,,,1380.0,,,,,,,,,,,,,,,,,,,,,,,,,,,,,,,,,,,,,,,,,,,,,,,,,,,,,,,,,,,10.1016/j.jallcom.2016.05.034,,,,,,
Al1Co1Cr1Fe1Ni1,ANNEAL,,C,25.0,,,6.7,,other,BCC+B2+FCC+Sec.,,,,,,,1430.0,,,,,,,,,,,,,,,,,,,,,,,,,,,,,,,,,,,,,,,,,,,,,,,,,,,,,,,,,,,10.1016/j.jallcom.2016.05.034,,,,,,
Al1Co1Cr1Fe1Ni1,ANNEAL,,C,25.0,,,6.7,,other,BCC+B2+FCC,,,,,,,1690.0,,,,,,,,,,,,,,,,,,,,,,,,,,,,,,,,,,,,,,,,,,,,,,,,,,,,,,,,,,,10.1016/j.jallcom.2016.05.034,,,,,,
Al1Co1Cr1Fe1Ni1,ANNEAL,,C,25.0,,,6.7,,other,BCC+B2+FCC,,,,,,,1220.0,,,,,,,,,,,,,,,,,,,,,,,,,,,,,,,,,,,,,,,,,,,,,,,,,,,,,,,,,,,10.1016/j.jallcom.2016.05.034,,,,,,
Al1Co1Cr1Fe1Ni1,ANNEAL,,C,25.0,,,6.7,,other,BCC+B2+FCC,,,,,,,1450.0,,,,,,,,,,,,,,,,,,,,,,,,,,,,,,,,,,,,,,,,,,,,,,,,,,,,,,,,,,,10.1016/j.jallcom.2016.05.034,,,,,,
Al1Co1Cr1Fe1Ni1,CAST,,C,25.0,,,6.7,,BCC,BCC,,,,,,,1138.0,,,,,,,,,,,,,,,,,,,,,,,,,,,,,,,,,,,,,,,,,,,,,,,,,,,,,,,,,,,10.1016/j.jallcom.2010.10.047,,,,,,
Al1Co1Cr1Fe1Ni1,ANNEAL,,,25.0,,,6.7,,BCC,BCC,,,,,,484.0,,,,,,,,,,,,,,,,,,,,,,,,,,,,,,,,,,,,,,,,,,,,,,,,,,,,,,,,,,,,10.1016/j.jallcom.2009.08.090,,,,484,,
Al1Co1Cr1Fe1Ni1,ANNEAL,,,25.0,,,6.7,,other,FCC+BCC,,,,,,433.0,,,,,,,,,,,,,,,,,,,,,,,,,,,,,,,,,,,,,,,,,,,,,,,,,,,,,,,,,,,,10.1016/j.jallcom.2009.08.090,,,,433,,
Al1Co1Cr1Fe1Ni1,CAST,,,25.0,,,6.7,,BCC,BCC,,,,,,395.0,,,,,,,,,,,,,,,,,,,,,,,,,,,,,,,,,,,,,,,,,,,,,,,,,,,,,,,,,,,,10.1016/j.jallcom.2008.07.124,,,,395,,
Al1Co1Cr1Fe1Ni1,,,,,,,6.7,,BCC,BCC,,,,,,500.0,,,,,,184.0,,,,,,,,,,,,,,,,,,,,,,,,,,,,,,,,,,,,,,,,,,,,,,,,,,,,,,10.1016/j.intermet.2012.03.005,,,,500,,
Al1Co1Cr1Fe1Ni1Si0.2,CAST,,C,25.0,,,6.5,,BCC,BCC,,,,,,,1265.0,2173.0,,334.3076923,,176.0,,,,14.0,,,,,,,,,,,,,,,,,,,,,,,,,,,,,,,,,,,,,,,,,,,,,,,,,,10.1016/j.msea.2010.07.049,,,,,,
Al1Co1Cr1Fe1Ni1Si0.4,CAST,,C,25.0,,,6.2,,BCC,BCC,,,,,,,1481.0,2444.0,,394.1935484,,169.0,,,,13.0,,,,,,,,,,,,,,,,,,,,,,,,,,,,,,,,,,,,,,,,,,,,,,,,,,10.1016/j.msea.2010.07.049,,,,,,
Al1Co1Cr1Fe1Ni1Si0.6,CAST,,C,25.0,,,6.0,,BCC,BCC,,,,,,,1834.0,2195.0,,365.8333333,,162.0,,,,3.0,,,,,,,,,,,,,,,,,,,,,,,,,,,,,,,,,,,,,,,,,,,,,,,,,,10.1016/j.msea.2010.07.049,,,,,,
Al1Co1Cr1Fe1Ni1Si0.8,CAST,,C,25.0,,,5.8,,other,BCC+Sec.,,,,,,,2179.0,2664.0,,459.3103448,,,,,,2.0,,,,,,,,,,,,,,,,,,,,,,,,,,,,,,,,,,,,,,,,,,,,,,,,,,10.1016/j.msea.2010.07.049,,,,,,
Al1Co1Cr1Fe1Ni1Si1,CAST,,C,25.0,,,5.7,,other,BCC+Sec.,,,,,,,2411.0,2950.0,,517.5438596,,,,,,1.0,,,,,,,,,,,,,,,,,,,,,,,,,,,,,,,,,,,,,,,,,,,,,,,,,,10.1016/j.msea.2010.07.049,,,,,,
Al1Co1Cr1Fe1Ni1Ti0.5,CAST,,C,25.0,,,6.4,,other,BCC+BCC,,,,,,178.0,2260.0,3140.0,,490.625,178.0,,,,24.4,23.0,,,,,,,,,,,,,,,,,,,,,,,,,,,,,,,,,,,,,,,,,,,,,,,,,,10.1063/1.2734517,,,,178,178,
Al1Co1Cr1Fe1Ni1Ti1,CAST,,C,25.0,,,6.2,,other,BCC+BCC,,,,,,,1860.0,2580.0,,416.1290323,90.0,,,,,6.0,,,,,,,,,,,,,,,,,,,,,,,,,,,,,,,,,,,,,,,,,,,,,,,,,,10.1063/1.2734517,,,,,90,
Al1Co1Cr1Fe1Ni1Ti1,CAST,,C,25.0,,,6.2,,other,BCC+Laves,,,,,,,,2280.0,,367.7419355,148.0,,,,10.7,9.0,,,,,,,,,,,,,,,,,,,,,,,,,,,,,,,,,,,,,,,,,,,,,,,,,,10.1016/j.msea.2008.12.053,,,,,148,
Al1Co1Cr1Fe1Ni1Ti1,CAST,,C,25.0,,,6.2,,other,BCC+B2+Laves,,,,,,703.0,1448.0,,,,,,,,6.18,,,,,,,,,,,,,,,,,,,,,,,,,,,,,,,,,,,,,,,,,,,,,,,,,,,10.1016/j.jallcom.2019.07.100,,,,703,,
Al1Co1Cr1Fe1Ni1Ti1V1Zr1,CAST,,,25.0,,,6.3,,other,,,,,,,780.0,,,,,,,,,,,,,,,,,,,,,,,,,,,,,,,,,,,,,,,,,,,,,,,,,,,,,,,,,,,,10.1002/adem.200300567,,,,780,,
Al1Co1Cr1Ni1,CAST,,C,25.0,,,6.4,,other,BCC+B2,,,,,,1183.0,1750.0,,,,,,,,16.7,,,,,,,,,,,,,,,,,,,,,,,,,,,,,,,,,,,,,,,,,,,,,,,,,,,10.1016/j.jallcom.2018.11.057,,,,1183,,
Al1Co1Cu1Fe1Nd1Ni1,CAST,,,25.0,,,7.0,,other,Other,,,,,,578.0,,,,,,,,,,,,,,,,,,,,,,,,,,,,,,,,,,,,,,,,,,,,,,,,,,,,,,,,,,,,10.1016/j.msea.2012.07.003,,,,578,,
Al1Co1Cu1Fe1Ni0.5,CAST,,C,25.0,,,6.9,,other,FCC+BCC+B2,,,,,,430.9,929.0,,,,,,,,13.7,,,,,,,,,,,,,,,,,,,,,,,,,,,,,,,,,,,,,,,,,,,,,,,,,,,10.1016/j.jmst.2018.12.014,,,,430.9,,
Al1Co1Cu1Fe1Ni0.8,CAST,,C,25.0,,,7.0,,other,FCC+BCC+B2,,,,,,420.0,1021.0,,,,,,,,12.3,,,,,,,,,,,,,,,,,,,,,,,,,,,,,,,,,,,,,,,,,,,,,,,,,,,10.1016/j.jmst.2018.12.014,,,,420,,
Al1Co1Cu1Fe1Ni1,CAST,,,25.0,,,7.0,,other,FCC+BCC,,,,,,536.0,,,,,,,,,,,,,,,,,,,,,,,,,,,,,,,,,,,,,,,,,,,,,,,,,,,,,,,,,,,,10.1016/j.msea.2012.07.003,,,,536,,
Al1Co1Cu1Fe1Ni1,,,C,25.0,,,7.0,,other,,,,,,,,1060.0,,,,,,,,19.1,,,,,,,,,,,,,,,,,,,,,,,,,,,,,,,,,,,,,,,,,,,,,,,,,,,10.1016/j.matdes.2016.12.036,,,,,,
Al1Co1Cu1Fe1Ni1,CAST,,C,25.0,,,7.0,,other,FCC+BCC+B2,,,,,,391.4,994.0,,,,,,,,24.5,,,,,,,,,,,,,,,,,,,,,,,,,,,,,,,,,,,,,,,,,,,,,,,,,,,10.1016/j.jmst.2018.12.014,,,,391.4,,
Al1Co1Cu1Fe1Ni1Si1,CAST,,,25.0,,,5.9,,other,FCC+BCC,,,,,,682.0,,,,,,,,,,,,,,,,,,,,,,,,,,,,,,,,,,,,,,,,,,,,,,,,,,,,,,,,,,,,10.1016/j.msea.2012.07.003,,,,682,,
Al1Co1Cu1Fe1Ni1Ti1,CAST,,,25.0,,,6.5,,other,FCC+BCC,,,,,,626.0,,,,,,,,,,,,,,,,,,,,,,,,,,,,,,,,,,,,,,,,,,,,,,,,,,,,,,,,,,,,10.1016/j.msea.2012.07.003,,,,626,,
Al1Co1Cu1Fe1Ni1Ti1,,,C,25.0,,,6.5,,other,,,,,,,,1612.0,,,,,,,,12.8,,,,,,,,,,,,,,,,,,,,,,,,,,,,,,,,,,,,,,,,,,,,,,,,,,,10.1016/j.matdes.2016.12.036,,,,,,
Al1Co1Cu1Fe1Ni1Zr1,CAST,,,25.0,,,6.9,,other,FCC+BCC+Sec.,,,,,,472.0,,,,,,,,,,,,,,,,,,,,,,,,,,,,,,,,,,,,,,,,,,,,,,,,,,,,,,,,,,,,10.1016/j.msea.2012.07.003,,,,472,,
Al1Co1Fe1Ni1,CAST,,C,25.0,,,6.6,,BCC,BCC,,,,,,456.0,964.0,,,,,162.0,,,,,,,,,,,,,,,,,,,,,,,,,,,,,,,,,,,,,,,,,,,,,,,,,,,,,,10.1016/j.jmmm.2014.07.023,,,,456,,
Al1Co1Fe1Ni1Ti1,POWDER,,C,25.0,,,6.1,,other,BCC+B2,,,,,,667.0,,,,,,,,,,,,,,,,,,,,,,,,,,,,,,,,,,,,,,,,,,,,,,,,,,,,,,,,,,,,10.1016/j.jallcom.2019.02.083,,,,667,,
Al1Co1Fe1Ni1Ti1V1Zr1,CAST,,,25.0,,,6.2,,BCC,BCC,,,,,,790.0,,,,,,129.0,,,,,,,,,,,,,,,,,,,,,,,,,,,,,,,,,,,,,,,,,,,,,,,,,,,,,,10.1002/adem.200300567,,,,790,,
Al1Co1Ni1Ti1,POWDER,,C,25.0,,,5.7,,other,BCC+B2,,,,,,672.0,,,,,,,,,,,,,,,,,,,,,,,,,,,,,,,,,,,,,,,,,,,,,,,,,,,,,,,,,,,,10.1016/j.jallcom.2019.02.083,,,,672,,
Al1Cr0.077Cu0.077Mg0.077Si0.231Zn0.077,CAST,,C,25.0,,3.06,3.1,,FCC,FCC,,,,,,,490.0,,,,78.4,75.0,,,6.0,,,,,,,,,,,,,,,,,,,,,,,,,,,,,,,,,,,,,,,,,,,,,,,,,,,10.1038/s41598-019-43329-w,,,,,78.4,
Al1Cr0.5Nb1Ti1V1,ANNEAL,,C,600.0,,,5.6,,BCC,BCC,,,,,,,1005.0,1045.0,,186.6071429,,119.0,,,,,,,,,,,,,,,,,,,,,,,,,,,,,,,,,,,,,,,,,,,,,,,,,,,,,,10.1016/j.jallcom.2015.08.224,,,,,,
Al1Cr0.5Nb1Ti1V1,ANNEAL,,C,800.0,,,5.6,,BCC,BCC,,,,,,,640.0,685.0,,122.3214286,,119.0,,,,,,,,,,,,,,,,,,,,,,,,,,,,,,,,,,,,,,,,,,,,,,,,,,,,,,10.1016/j.jallcom.2015.08.224,,,,,,
Al1Cr0.5Nb1Ti1V1,ANNEAL,,C,1000.0,,,5.6,,BCC,BCC,,,,,,,40.0,80.0,,14.28571429,,119.0,,,,,,,,,,,,,,,,,,,,,,,,,,,,,,,,,,,,,,,,,,,,,,,,,,,,,,10.1016/j.jallcom.2015.08.224,,,,,,
Al1Cr0.5Nb1Ti1V1,ANNEAL,,C,25.0,,,5.6,,BCC,BCC,,,,,,,1300.0,1430.0,,255.3571429,,119.0,,,,,,,,,,,,,,,,,,,,,,,,,,,,,,,,,,,,,,,,,,,,,,,,,,,,,,10.1016/j.jallcom.2015.08.224,,,,,,
Al1Cr0.767Fe0.767Ni0.767,CAST,,C,25.0,,,5.9,,other,BCC+B2,,,,,,,1122.8,,,,,,,,24.7,,,,,,,,,,,,,,,,,,,,,,,,,,,,,,,,,,,,,,,,,,,,,,,,,,,10.1016/j.msea.2016.11.019,,,,,,
Al1Cr0.828Fe0.828Ni0.828,CAST,,C,25.0,,,6.0,,other,BCC+B2,,,,,,,906.8,,,,,,,,31.4,,,,,,,,,,,,,,,,,,,,,,,,,,,,,,,,,,,,,,,,,,,,,,,,,,,10.1016/j.msea.2016.11.019,,,,,,
Al1Cr0.889Fe0.889Ni0.889,CAST,,C,25.0,,,6.1,,other,BCC+B2,,,,,,,1044.0,,,,,,,,27.1,,,,,,,,,,,,,,,,,,,,,,,,,,,,,,,,,,,,,,,,,,,,,,,,,,,10.1016/j.msea.2016.11.019,,,,,,
Al1Cr1Cu1Fe1Mn1,POWDER,,C,25.0,,,6.5,,other,Other,,,,,,633.0,1010.0,,,,,,,,,,,,,,,,,,,,,,,,,,,,,,,,,,,,,,,,,,,,,,,,,,,,,,,,,,,10.1557/jmr.2019.18,,,,633,,
Al1Cr1Cu1Fe1Mn1W0.05,POWDER,,C,25.0,,,6.7,,other,BCC+Sec.,,,,,,680.0,1120.0,,,,,,,,,,,,,,,,,,,,,,,,,,,,,,,,,,,,,,,,,,,,,,,,,,,,,,,,,,,10.1557/jmr.2019.18,,,,680,,
Al1Cr1Cu1Fe1Mn1W0.1,POWDER,,C,25.0,,,6.8,,other,BCC+Sec.,,,,,,705.0,1250.0,,,,,,,,,,,,,,,,,,,,,,,,,,,,,,,,,,,,,,,,,,,,,,,,,,,,,,,,,,,10.1557/jmr.2019.18,,,,705,,
Al1Cr1Cu1Fe1Mn1W0.5,POWDER,,C,25.0,,,7.9,,other,BCC+Sec.,,,,,,780.0,1510.0,,,,,,,,,,,,,,,,,,,,,,,,,,,,,,,,,,,,,,,,,,,,,,,,,,,,,,,,,,,10.1557/jmr.2019.18,,,,780,,
Al1Cr1Cu1Fe1Ni0.6,ANNEAL,,,25.0,,,6.6,,other,FCC+BCC,,,,,,496.0,,,,,,,,,,,,,,,,,,,,,,,,,,,,,,,,,,,,,,,,,,,,,,,,,,,,,,,,,,,,10.1016/j.msea.2011.11.063,,,,496,,
Al1Cr1Cu1Fe1Ni0.8,ANNEAL,,,25.0,,,6.7,,other,FCC+BCC,,,,,,486.0,,,,,,,,,,,,,,,,,,,,,,,,,,,,,,,,,,,,,,,,,,,,,,,,,,,,,,,,,,,,10.1016/j.msea.2011.11.063,,,,486,,
Al1Cr1Cu1Fe1Ni1,ANNEAL,,,25.0,,,6.8,,other,FCC+BCC,,,,,,495.0,,,,,,,,,,,,,,,,,,,,,,,,,,,,,,,,,,,,,,,,,,,,,,,,,,,,,,,,,,,,10.1016/j.msea.2011.11.063,,,,495,,
Al1Cr1Cu1Fe1Ni1,POWDER,,,,,,6.8,,other,FCC+BCC+B2,,,,,,434.0,,,,,,,,,,,,,,,,,,,,,,,,,,,,,,,,,,,,,,,,,,,,,,,,,,,,,,,,,,,,10.1016/j.jallcom.2019.01.341,,,,434,,
Al1Cr1Cu1Fe1Ni1,POWDER,,,,,,6.8,,other,FCC+BCC+B2,,,,,,666.0,,,,,,,,,,,,,,,,,,,,,,,,,,,,,,,,,,,,,,,,,,,,,,,,,,,,,,,,,,,,10.1016/j.jallcom.2019.01.341,,,,666,,
Al1Cr1Cu1Fe1Ni1,POWDER,,,,,,6.8,,other,FCC+BCC+B2,,,,,,761.0,,,,,,,,,,,,,,,,,,,,,,,,,,,,,,,,,,,,,,,,,,,,,,,,,,,,,,,,,,,,10.1016/j.jallcom.2019.01.341,,,,761,,
Al1Cr1Cu1Fe1Ni1,POWDER,,,,,,6.8,,other,FCC+BCC+B2,,,,,,747.0,,,,,,,,,,,,,,,,,,,,,,,,,,,,,,,,,,,,,,,,,,,,,,,,,,,,,,,,,,,,10.1016/j.jallcom.2019.01.341,,,,747,,
Al1Cr1Cu1Fe1Ni1,POWDER,,C,20.0,,,6.8,,other,FCC+BCC+B2,,,,,,,1511.0,,,,,,,,,,,,,,,,,,,,,,,,,,,,,,,,,,,,,,,,,,,,,,,,,,,,,,,,,,,10.1016/j.jallcom.2019.01.341,,,,,,
Al1Cr1Cu1Fe1Ni1,POWDER,,C,400.0,,,6.8,,other,FCC+BCC+B2,,,,,,,1366.0,,,,,,,,5.0,,,,,,,,,,,,,,,,,,,,,,,,,,,,,,,,,,,,,,,,,,,,,,,,,,,10.1016/j.jallcom.2019.01.341,,,,,,
Al1Cr1Cu1Fe1Ni1,POWDER,,C,600.0,,,6.8,,other,FCC+BCC+B2,,,,,,,410.0,,,,,,,,17.0,,,,,,,,,,,,,,,,,,,,,,,,,,,,,,,,,,,,,,,,,,,,,,,,,,,10.1016/j.jallcom.2019.01.341,,,,,,
Al1Cr1Cu1Fe1Ni1,POWDER,,C,800.0,,,6.8,,other,FCC+BCC+B2,,,,,,,48.0,,,,,,,,35.0,,,,,,,,,,,,,,,,,,,,,,,,,,,,,,,,,,,,,,,,,,,,,,,,,,,10.1016/j.jallcom.2019.01.341,,,,,,
Al1Cr1Cu1Fe1Ni1,CAST,,,25.0,,,6.8,,other,FCC+BCC,,,,,,342.0,,,,,,,,,35.0,,,,,,,,,,,,,,,,,,,,,,,,,,,,,,,,,,,,,,,,,,,,,,,,,,,10.1016/j.jallcom.2008.07.124,,,,342,,
Al1Cr1Cu1Fe1Ni1Ti1,ANNEAL,,C,25.0,,,6.3,,other,BCC+BCC+Sec.,,,,,,,,1219.0,,193.4920635,,,,,,,,,,,,,,,,,,,,,,,,,,,,,,,,,,,,,,,,,,,,,,,,,,,,,,,,10.1016/j.jallcom.2011.02.108,,,,,,
Al1Cr1Fe1Mo0.2Ni1,CAST,,C,25.0,,,6.5,,other,BCC+B2,,,,,,549.0,1487.0,3222.0,,495.6923077,,,,,,29.0,,,,,,,,,,,,,,,,,,,,,,,,,,,,,,,,,,,,,,,,,,,,,,,,,,10.1016/j.jallcom.2013.03.253,,,,549,,
Al1Cr1Fe1Mo0.5Ni1,CAST,,C,25.0,,,6.8,,other,BCC+B2,,,,,,623.7,1914.1,4024.0,,591.7058824,,,,,,13.0,,,,,,,,,,,,,,,,,,,,,,,,,,,,,,,,,,,,,,,,,,,,,,,,,,10.1088/0256-307X/35/3/036102,,,,623.7,,
Al1Cr1Fe1Mo0.5Ni1,CAST,,C,25.0,,,6.8,,other,BCC+B2,,,,,,622.0,1749.0,2644.0,,388.8235294,,,,,,27.9,,,,,,,,,,,,,,,,,,,,,,,,,,,,,,,,,,,,,,,,,,,,,,,,,,10.1016/j.jallcom.2013.03.253,,,,622,,
Al1Cr1Fe1Mo0.5Ni1Ti0.25,CAST,,C,25.0,,,6.6,,other,BCC+B2,,,,,,712.0,2161.7,3642.0,,551.7424242,,,,,,14.3,,,,,,,,,,,,,,,,,,,,,,,,,,,,,,,,,,,,,,,,,,,,,,,,,,10.1088/0256-307X/35/3/036102,,,,712,,
Al1Cr1Fe1Mo0.5Ni1Ti0.4,CAST,,C,25.0,,,6.5,,other,BCC+B2,,,,,,731.9,2185.1,3673.0,,565.1384615,,,,,,14.8,,,,,,,,,,,,,,,,,,,,,,,,,,,,,,,,,,,,,,,,,,,,,,,,,,10.1088/0256-307X/35/3/036102,,,,731.9,,
