Repository: azuredg01/alloy-textualization

本專案用於將合金（Alloy）資料集轉換為可供 Transformer-based 模型
（如 RoBERTa、MatSciBERT）進行 **性質回歸（Regression）**
與 **結構分類（Classification）** 的訓練資料，
並透過 **HuggingFace Accelerate + Distributed Data Parallel (DDP)** 進行多 GPU 訓練。

## Pipeline
                                 Dataset
                               (CSV files)
                                    │
                                    ▼
        ┌──────────────────────────────────────────────────────────┐
        │               Step 1: **data_process.ipynb**             │
        │               - 資料清理                                 │
        │               - 欄位命名統一（PROPERTY: ...）             │

File: data/all_data/all_data_cleaned_0.csv (part 6 of 9)
FORMULA,Process Method,Measurement Method,Measuremet T (Â°C),Structure: Exp Density (g/cm^3),Structure: Calculated Density (g/cm^3),Structure: Microstructure,Mechanics: Hardness (HV),Mechanics: Yield strength (MPa),Mechanics: Ultra tensle strength (MPa),Mechanics: Exp Young modulus (GPa),Mechanics: Calculated Young modulus (GPa),Mechanics: Fracture Elongation (%),Mechanics: Plastic Elongation (%),Others: DOI,Others: Reference
Co1Cr1Fe1Mn1Ni1,CAST,C,25.0,,8.0,FCC,,216.0,,,220.0,63.0,,10.1016/j.jmst.2018.10.009,
Co1Cr1Fe1Mn1Ni1,WROUGHT,T,25.0,,8.0,FCC,,300.0,676.0,,220.0,57.0,,10.1016/j.jmst.2018.09.068,
Co1Cr1Fe1Mn1Ni1,WROUGHT,T,25.0,,8.0,FCC,,800.0,888.0,,220.0,6.0,,10.1016/j.jmst.2018.09.068,
Co1Cr1Fe1Mn1Ni1,POWDER,T,25.0,7.5,8.0,Other,410.9,,,184.0,220.0,2.0,,10.1016/j.jallcom.2019.07.195,
Co1Cr1Fe1Mn1Ni1,WROUGHT,T,25.0,,8.0,FCC,,353.0,635.0,,220.0,8.0,,10.1016/j.jallcom.2019.04.121,
Co1Cr1Fe1Mn1Ni1,ANNEAL,,,,8.0,FCC,,,,,220.0,49.0,,10.1016/j.jallcom.2018.11.181,
Co1Cr1Fe1Mn1Ni1,POWDER,,,,8.0,FCC,,,,,220.0,47.0,,10.1016/j.jallcom.2018.11.181,
Co1Cr1Fe1Mn1Ni1,POWDER,,,,8.0,FCC,,,,,220.0,59.0,,10.1016/j.jallcom.2018.11.181,
Co1Cr1Fe1Mn1Ni1,CAST,C,25.0,,8.0,FCC+BCC,415.0,1314.0,,,220.0,62.0,,10.1016/j.jallcom.2018.10.168,
Co1Cr1Fe1Mn1Ni1,WROUGHT,T,25.0,,8.0,FCC,,386.2,666.0,,220.0,,,10.1016/j.jallcom.2018.08.115,
Co1Cr1Fe1Mn1Ni1,CAST,C,25.0,,8.0,FCC,144.0,,,,220.0,,,10.1016/j.jallcom.2014.12.157,
Co1Cr1Fe1Mn1Ni1,ANNEAL,C,25.0,,8.0,FCC,135.0,230.0,,,220.0,,,10.1016/j.jallcom.2014.12.157,
Co1Cr1Fe1Mn1Ni1,WROUGHT,T,25.0,7.753,8.0,FCC,,293.1,626.0,,,,,10.1016/j.intermet.2019.106486,
Co1Cr1Fe1Mn1Ni1,,,,,8.0,,,,,202.0,220.0,,43.0,10.1016/j.intermet.2014.11.005,
Co1Cr1Fe1Mn1Ni1,CAST,T,25.0,,8.0,FCC,176.0,208.0,,,220.0,4.37,,10.1016/j.actamat.2013.09.037,
Co1Cr1Fe1Mn1Ni1,WROUGHT,T,25.0,,8.0,FCC,,370.0,670.0,,220.0,1.16,,10.1016/j.actamat.2013.06.018,
Co1Cr1Fe1Mn1Ni1,WROUGHT,T,25.0,,8.0,FCC,,1199.26,1335.0,,220.0,1.58,,10.1007/s11661-019-05231-y,
Co1Cr1Fe1Mn1Ni1,WROUGHT,T,25.0,,8.0,FCC,,1269.23,1366.0,,220.0,3.15,,10.1007/s11661-019-05231-y,
Co1Cr1Fe1Mn1Ni1,WROUGHT,T,25.0,,8.0,FCC,,1371.21,1403.0,,220.0,4.31,,10.1007/s11661-019-05231-y,
Co1Cr1Fe1Mn1Ni1,WROUGHT,T,25.0,,8.0,FCC,,1362.74,1471.0,,220.0,19.01,,10.1007/s11661-019-05231-y,
Co1Cr1Fe1Mn1Ni1,WROUGHT,T,25.0,,8.0,FCC,,1241.81,1325.0,,220.0,26.3,,10.1007/s11661-019-05231-y,
Co1Cr1Fe1Mn1Ni1,WROUGHT,T,25.0,,8.0,FCC,,930.3,1021.0,,220.0,38.7,,10.1007/s11661-019-05231-y,
Co1Cr1Fe1Mn1Ni1,WROUGHT,T,25.0,,8.0,FCC,,729.21,902.0,,220.0,42.55,,10.1007/s11661-019-05231-y,
Co1Cr1Fe1Mn1Ni1,WROUGHT,T,25.0,,8.0,FCC,,494.82,736.0,,220.0,43.15,,10.1007/s11661-019-05231-y,
Co1Cr1Fe1Mn1Ni1,WROUGHT,T,25.0,,8.0,FCC,,366.88,673.0,,220.0,45.05,,10.1007/s11661-019-05231-y,
Co1Cr1Fe1Mn1Ni1,WROUGHT,T,25.0,,8.0,FCC,,290.65,619.0,,,,,10.1007/s11661-019-05231-y,
Co1Cr1Fe1Mn1Ni1,WROUGHT,T,25.0,,8.0,FCC,,258.76,599.0,,,47.0,,10.1007/s11661-019-05231-y,
Co1Cr1Fe1Mn1Ni1Ta0.2,,,,,8.5,FCC+BCC,200.0,,,,,,,10.4028/www.scientific.net/MSF.846.13,
Co1Cr1Fe1Mn1Ni1Ta0.4,,,,,9.0,FCC+BCC,290.0,,,,,,,10.4028/www.scientific.net/MSF.846.13,
Co1Cr1Fe1Mn1Ni1Ta0.6,,,,,9.4,FCC+BCC,345.0,,,,,,,10.4028/www.scientific.net/MSF.846.13,
Co1Cr1Fe1Mn1Ni1V0.25,CAST,C,25.0,,7.9,FCC,151.0,,,,215.0,,,10.1016/j.jallcom.2014.12.157,
Co1Cr1Fe1Mn1Ni1V0.25,ANNEAL,C,25.0,,7.9,FCC+Sec.,144.0,200.0,,,,,75.0,10.1016/j.jallcom.2014.12.157,
Co1Cr1Fe1Mn1Ni1V0.263,ANNEAL,C,25.0,,7.9,FCC+Sec.,,200.0,,,,75.0,,10.1134/S0031918X17060084,
Co1Cr1Fe1Mn1Ni1V0.5,ANNEAL,C,25.0,,7.8,FCC+Sec.,,620.0,,,210.0,,,10.1134/S0031918X17060084,
Co1Cr1Fe1Mn1Ni1V0.5,CAST,C,25.0,,7.8,FCC,186.0,,,,210.0,,75.0,10.1016/j.jallcom.2014.12.157,
Co1Cr1Fe1Mn1Ni1V0.5,ANNEAL,C,25.0,,7.8,FCC,275.0,620.0,,,,75.0,,10.1016/j.jallcom.2014.12.157,
Co1Cr1Fe1Mn1Ni1V0.75,ANNEAL,C,25.0,,7.7,FCC+Sec.,380.0,740.0,1325.0,,,,7.8,10.1016/j.jallcom.2014.12.157,
Co1Cr1Fe1Mn1Ni1V0.75,CAST,C,25.0,,7.7,FCC+Sec.,342.0,,,,,,,10.1016/j.jallcom.2014.12.157,
Co1Cr1Fe1Mn1Ni1V0.765,ANNEAL,C,25.0,,7.7,FCC+Sec.,,780.0,,,,8.0,,10.1134/S0031918X17060084,
Co1Cr1Fe1Mn1Ni1V1,ANNEAL,C,25.0,,7.7,FCC+Sec.,,1700.0,,,,,0.5,10.1134/S0031918X17060084,
Co1Cr1Fe1Mn1Ni1V1,ANNEAL,C,25.0,,7.7,FCC+Sec.,636.0,1660.0,1845.0,,,,,10.1016/j.jallcom.2014.12.157,
Co1Cr1Fe1Mn1Ni1V1,CAST,C,25.0,,7.7,FCC+Sec.,650.0,,,,,1.0,,10.1016/j.jallcom.2014.12.157,
Co1Cr1Fe1Mo0.083Ni1,CAST,T,25.0,,8.2,,,198.8,479.0,,,51.1,,10.1016/j.actamat.2016.06.063,
Co1Cr1Fe1Mo0.149Ni1,POWDER,,,,8.3,FCC+Sec.,210.0,,,,,,,10.3390/met9030351,
Co1Cr1Fe1Mo0.15Ni1,CAST,T,25.0,,8.3,FCC,,489.0,895.0,,231.0,,53.6,10.1016/j.msea.2019.05.078,
Co1Cr1Fe1Mo0.15Ni1,WROUGHT,T,25.0,,8.3,,,873.0,,,,,23.4,10.1016/j.msea.2019.05.078,
Co1Cr1Fe1Mo0.15Ni1,WROUGHT,T,25.0,,8.3,,,952.0,1122.0,,,,14.2,10.1016/j.msea.2019.05.078,
Co1Cr1Fe1Mo0.15Ni1,WROUGHT,T,25.0,,8.3,FCC,,1136.0,1245.0,,231.0,,8.7,10.1016/j.msea.2019.05.078,
Co1Cr1Fe1Mo0.15Ni1,WROUGHT,T,25.0,,8.3,FCC,,1301.0,1493.0,,231.0,,7.2,10.1016/j.msea.2019.05.078,
Co1Cr1Fe1Mo0.15Ni1,WROUGHT,T,25.0,,8.3,,,1311.0,1421.0,,,,5.9,10.1016/j.msea.2019.05.078,
Co1Cr1Fe1Mo0.15Ni1,WROUGHT,T,25.0,,8.3,,,1273.0,1458.0,,,,5.5,10.1016/j.msea.2019.05.078,
Co1Cr1Fe1Mo0.208Ni1,CAST,T,25.0,,8.3,,,254.7,590.0,,,55.1,,10.1016/j.actamat.2016.06.063,
Co1Cr1Fe1Mo0.2Ni1,CAST,T,25.0,,8.3,FCC,,400.0,780.0,,232.0,53.0,,10.3390/e21050448,
Co1Cr1Fe1Mo0.2Ni1,ANNEAL,T,25.0,,8.3,FCC,,,838.0,,232.0,43.0,,10.3390/e21050448,
Co1Cr1Fe1Mo0.2Ni1,ANNEAL,T,25.0,,8.3,FCC,,,899.0,,232.0,31.0,,10.3390/e21050448,
Co1Cr1Fe1Mo0.2Ni1,ANNEAL,T,25.0,,8.3,FCC,,,902.0,,232.0,29.0,,10.3390/e21050448,
Co1Cr1Fe1Mo0.2Ni1,ANNEAL,T,25.0,,8.3,FCC,,,811.0,,232.0,52.0,,10.3390/e21050448,
Co1Cr1Fe1Mo0.2Ni1,ANNEAL,T,25.0,,8.3,FCC,,,790.0,,232.0,49.0,,10.3390/e21050448,
Co1Cr1Fe1Mo0.2Ni1,ANNEAL,T,25.0,,8.3,FCC,,,799.0,,232.0,47.0,,10.3390/e21050448,
Co1Cr1Fe1Mo0.2Ni1,ANNEAL,T,25.0,,8.3,FCC,,,802.0,,232.0,37.0,,10.3390/e21050448,
Co1Cr1Fe1Mo0.2Ni1,ANNEAL,T,25.0,,8.3,FCC,,,823.0,,232.0,36.0,,10.3390/e21050448,
Co1Cr1Fe1Mo0.2Ni1,ANNEAL,T,25.0,,8.3,FCC,,,849.0,,232.0,34.0,,10.3390/e21050448,
Co1Cr1Fe1Mo0.2Ni1,ANNEAL,T,25.0,,8.3,FCC,,,895.0,,232.0,32.0,,10.3390/e21050448,
Co1Cr1Fe1Mo0.304Ni1,CAST,T,25.0,,8.4,FCC+Sec.,,305.3,710.0,,,49.3,,10.1016/j.actamat.2016.06.063,
Co1Cr1Fe1Mo0.304Ni1,WROUGHT,T,25.0,,8.4,FCC+Sec.,,815.5,1186.0,,,18.9,,10.1016/j.actamat.2016.06.063,
Co1Cr1Fe1Mo0.304Ni1,WROUGHT,T,25.0,,8.4,FCC+Sec.,,646.7,1042.0,,,32.5,,10.1016/j.actamat.2016.06.063,
Co1Cr1Fe1Mo0.304Ni1,WROUGHT,T,25.0,,8.4,FCC+Sec.,,683.7,1067.0,,,30.4,,10.1016/j.actamat.2016.06.063,
Co1Cr1Fe1Mo0.5Ni1,CAST,,25.0,,8.5,FCC+Sec.,210.0,,,,,,,10.1007/s11837-013-0753-6,
Co1Cr1Fe1Mo1Ni1Ti1V1Zr1,CAST,,25.0,,7.3,,850.0,,,,,,,10.1002/adem.200300567,
Co1Cr1Fe1Nb0.103Ni1,CAST,T,25.0,,8.2,FCC+Sec.,,318.0,622.0,,,19.0,,10.1016/j.intermet.2015.01.004,
Co1Cr1Fe1Nb0.155Ni1,CAST,T,25.0,,8.2,FCC+Sec.,,322.0,744.0,,,23.0,,10.1016/j.intermet.2015.01.004,
Co1Cr1Fe1Nb0.206Ni1,CAST,T,25.0,,8.2,FCC+Sec.,,403.0,807.0,,,9.0,,10.1016/j.intermet.2015.01.004,
Co1Cr1Fe1Nb0.309Ni1,CAST,T,25.0,,8.2,FCC+Sec.,,479.0,879.0,,,4.0,,10.1016/j.intermet.2015.01.004,
Co1Cr1Fe1Nb0.412Ni1,CAST,T,25.0,,8.2,FCC+Sec.,,638.0,1004.0,,,1.0,,10.1016/j.intermet.2015.01.004,
Co1Cr1Fe1Ni1,POWDER,,,,8.2,FCC,,,,,226.0,39.0,,10.3390/coatings9010016,
Co1Cr1Fe1Ni1,,,,,8.2,,,,,204.0,226.0,48.0,,10.1016/j.msea.2016.05.082,
Co1Cr1Fe1Ni1,CAST,,,,8.2,FCC,94.7,,,,226.0,,,10.1016/j.matdes.2019.107698,
Co1Cr1Fe1Ni1,CAST,C,25.0,,8.2,FCC,,,,,226.0,,,10.1016/j.jallcom.2013.12.210,
Co1Cr1Fe1Ni1,ANNEAL,,25.0,,8.2,FCC,116.0,,,,226.0,58.9,,10.1016/j.jallcom.2009.08.090,
Co1Cr1Fe1Ni1,ANNEAL,,25.0,,8.2,FCC,113.0,,,,226.0,70.0,,10.1016/j.jallcom.2009.08.090,
Co1Cr1Fe1Ni1,CAST,C,25.0,,8.2,FCC,168.9,163.0,,,226.0,83.0,,10.1016/j.intermet.2019.106550,
Co1Cr1Fe1Ni1,CAST,T,25.0,,8.2,FCC,,148.0,413.0,,226.0,63.0,,10.1016/j.intermet.2015.01.004,
Co1Cr1Fe1Ni1,,,,,8.2,FCC,,,,,226.0,72.0,,10.1016/j.intermet.2012.03.005,
Co1Cr1Fe1Ni1,WROUGHT,T,25.0,,8.2,FCC,,631.0,732.0,210.0,226.0,78.0,,10.1016/j.actamat.2019.04.017,
Co1Cr1Fe1Ni1,WROUGHT,T,25.0,,8.2,FCC,,494.0,732.0,210.0,226.0,68.6,,10.1016/j.actamat.2019.04.017,
Co1Cr1Fe1Ni1,WROUGHT,T,25.0,,8.2,FCC,,448.0,672.0,210.0,226.0,62.0,,10.1016/j.actamat.2019.04.017,
Co1Cr1Fe1Ni1,WROUGHT,T,25.0,,8.2,FCC,,273.0,567.0,210.0,226.0,61.6,,10.1016/j.actamat.2019.04.017,
Co1Cr1Fe1Ni1,WROUGHT,T,25.0,,8.2,FCC,,172.0,504.0,210.0,226.0,,,10.1016/j.actamat.2019.04.017,
Co1Cr1Fe1Ni1,CAST,T,25.0,,8.2,FCC,,155.0,472.0,,,,,10.1016/j.actamat.2016.06.063,
Co1Cr1Fe1Ni1,ANNEAL,T,25.0,,8.2,FCC,,190.0,453.0,,226.0,39.0,,10.1016/j.actamat.2015.08.076,
Co1Cr1Fe1Ni1,WROUGHT,T,25.0,,8.2,FCC,,274.0,708.0,,226.0,51.0,,10.1016/j.actamat.2014.08.026,
Co1Cr1Fe1Ni1,WROUGHT,T,20.0,,8.2,FCC,,446.0,664.0,189.0,226.0,65.0,,10.1007/s40843-018-9373-y,
Co1Cr1Fe1Ni1,WROUGHT,T,-73.0,,8.2,FCC,,488.0,790.0,194.0,226.0,85.0,,10.1007/s40843-018-9373-y,
Co1Cr1Fe1Ni1,WROUGHT,T,-196.0,,8.2,FCC,,590.0,1070.0,204.0,226.0,105.0,,10.1007/s40843-018-9373-y,
Co1Cr1Fe1Ni1,WROUGHT,T,-223.0,,8.2,FCC,,,1152.0,,226.0,80.0,,10.1007/s40843-018-9373-y,
Co1Cr1Fe1Ni1,WROUGHT,T,-253.0,,8.2,FCC,,,1240.0,,226.0,,,10.1007/s40843-018-9373-y,
Co1Cr1Fe1Ni1,WROUGHT,T,-269.0,,8.2,FCC,,680.0,1251.0,221.0,226.0,,,10.1007/s40843-018-9373-y,
Co1Cr1Fe1Ni1Pd1,CAST,,,,9.2,FCC,295.0,,,,201.0,,,10.3390/e21030288,
Co1Cr1Fe1Ni1Ti0.2,WROUGHT,T,25.0,,7.9,FCC,,700.0,1240.0,,218.0,36.0,,10.1016/j.actamat.2018.11.049,
Co1Cr1Fe1Ni1Ti0.2,WROUGHT,T,-196.0,,7.9,FCC,,860.0,1580.0,,218.0,46.0,,10.1016/j.actamat.2018.11.049,
Co1Cr1Fe1Ni1Ti0.3,WROUGHT,T,25.0,,7.8,FCC,263.0,540.0,772.0,,214.0,60.0,,10.1016/j.msea.2019.138181,
Co1Cr1Fe1Ni1Ti0.3,WROUGHT,,,,7.8,FCC,185.0,,,,214.0,,,10.1016/j.msea.2019.138181,
Co1Cr1Fe1Ni1Ti1,CAST,C,25.0,,7.2,FCC,,,2020.0,135.0,195.0,,9.0,10.1016/j.msea.2008.12.053,
Co1Cr1Fe1Ni1W0.2,CAST,C,25.0,,8.9,FCC,244.0,335.0,,,238.0,52.0,,10.1016/j.intermet.2019.106550,
Co1Cr1Fe1Ni1W0.5,CAST,C,25.0,,9.8,FCC+Sec.,357.9,556.0,,,,35.6,,10.1016/j.intermet.2019.106550,
Co1Cr1Mn1Ni1,WROUGHT,T,25.0,,8.1,FCC,,282.0,694.0,,222.0,44.0,,10.1016/j.actamat.2014.08.026,
Co1Cr1Mo1Nb1,CAST,C,25.0,,8.8,BCC+Laves,,,1420.0,,,,,10.1007/s11665-017-2799-z,
Co1Cr1Mo1Nb1Ti0.2,CAST,C,25.0,,8.5,BCC+Laves,,,1906.0,,,,,10.1007/s11665-017-2799-z,
Co1Cr1Mo1Nb1Ti0.4,CAST,C,25.0,,8.3,BCC,,,1771.0,,212.0,,,10.1007/s11665-017-2799-z,
Co1Cr1Mo1Nb1Ti0.5,CAST,C,25.0,,8.2,BCC+Laves,,,1609.0,,,,,10.1007/s11665-017-2799-z,
Co1Cr1Mo1Nb1Ti1,CAST,C,25.0,,7.8,BCC+Laves,,,1097.0,,,,,10.1007/s11665-017-2799-z,
Co1Cr1Ni1,,,,,8.3,,,,,222.0,231.0,60.0,,10.1016/j.msea.2017.06.086,
Co1Cr1Ni1,,,,,8.3,,,,,234.0,231.0,23.0,,10.1016/j.msea.2017.04.003,
Co1Cr1Ni1,ANNEAL,T,-196.0,,8.3,,,600.0,1247.0,,231.0,53.0,,10.1016/j.jmst.2018.12.002,
Co1Cr1Ni1,ANNEAL,T,24.0,,8.3,,,400.0,800.0,,231.0,76.0,,10.1016/j.jmst.2018.12.002,
Co1Cr1Ni1,ANNEAL,T,-196.0,,8.3,,,1215.0,1440.0,,,,,10.1016/j.jmst.2018.12.002,
Co1Cr1Ni1,WROUGHT,T,25.0,,8.3,FCC,468.0,1100.0,,,,,,10.1016/j.actamat.2018.12.015,
Co1Cr1Ni1,WROUGHT,T,25.0,,8.3,FCC,326.0,597.0,,,,,,10.1016/j.actamat.2018.12.015,
Co1Cr1Ni1,WROUGHT,T,25.0,,8.3,FCC,223.0,346.0,,,,68.0,,10.1016/j.actamat.2018.12.015,
Co1Cr1Ni1,WROUGHT,T,25.0,,8.3,FCC,,300.0,860.0,,,60.0,,10.1016/j.actamat.2014.08.026,
Co1Cr1Ni1,,,,,8.3,,,,,229.0,,48.0,, 10.1038/ncomms10602,
Co1Cu1Fe1Mn1Ni1,CAST,,800.0,,8.4,FCC,,,,,189.0,,14.0,10.1016/j.msea.2019.04.096,
Co1Cu1Fe1Mn1Ni1,CAST,,900.0,,8.4,FCC,,,,,189.0,,,10.1016/j.msea.2019.04.096,
Co1Cu1Fe1Mn1Ni1,CAST,,100.0,,8.4,FCC,,,,,189.0,,,10.1016/j.msea.2019.04.096,
Co1Cu1Fe1Mn1Ni1,CAST,T,25.0,,8.4,FCC,208.0,,478.0,,189.0,,,10.1016/j.matdes.2012.08.019,
Co1Cu1Fe1Mn1Ni1Sn0.03,CAST,T,25.0,,8.4,FCC,192.0,,465.0,,187.0,,18.0,10.1016/j.matdes.2012.08.019,
Co1Cu1Fe1Mn1Ni1Sn0.05,CAST,T,25.0,,8.4,FCC+Sec.,205.0,,475.0,,,,12.0,10.1016/j.matdes.2012.08.019,
Co1Cu1Fe1Mn1Ni1Sn0.08,CAST,T,25.0,,8.3,FCC+Sec.,219.0,,425.0,,,,7.0,10.1016/j.matdes.2012.08.019,
Co1Cu1Fe1Mn1Ni1Sn0.1,CAST,T,25.0,,8.3,FCC+Sec.,253.0,,470.0,,,,6.0,10.1016/j.matdes.2012.08.019,
Co1Cu1Fe1Mn1Ni1Sn0.2,CAST,T,25.0,,8.3,FCC+Sec.,319.0,,368.0,,,,2.0,10.1016/j.matdes.2012.08.019,
Co1Cu1Fe1Nb0.5Ni1,WROUGHT,,,,8.6,FCC+Laves,,,,,,,,10.1557/jmr.2019.36,
Co1Cu1Fe1Ni1,CAST,T,25.0,,8.6,FCC,,,480.0,,187.0,,15.0,10.1016/j.msea.2012.03.080,
Co1Cu1Fe1Ni1Sn0.02,CAST,T,25.0,,8.6,FCC,,,548.0,,185.0,,17.0,10.1016/j.msea.2012.03.080,
Co1Cu1Fe1Ni1Sn0.04,CAST,T,25.0,,8.6,FCC+Sec.,,,594.0,,,,18.0,10.1016/j.msea.2012.03.080,
Co1Cu1Fe1Ni1Sn0.05,CAST,T,25.0,,8.6,FCC+Sec.,,,615.0,,,,20.0,10.1016/j.msea.2012.03.080,
Co1Cu1Fe1Ni1Sn0.07,CAST,T,25.0,,8.6,FCC+Sec.,,,632.0,,,,19.0,10.1016/j.msea.2012.03.080,
Co1Cu1Fe1Ni1Sn0.1,CAST,T,25.0,,8.6,FCC+Sec.,,,602.0,,,,5.0,10.1016/j.msea.2012.03.080,
Co1Cu1Fe1Ni1Sn0.2,CAST,T,25.0,,8.5,FCC+Sec.,,,261.0,,,,2.0,10.1016/j.msea.2012.03.080,
Co1Cu1Fe1Ni1Sn0.5,CAST,,25.0,,8.3,FCC+Sec.,,,,,,,,10.1016/j.msea.2012.03.080,
Co1Cu1Fe1Ni1Ti1V1Zr1,CAST,,25.0,,7.1,,630.0,,,,,,,10.1002/adem.200300567,
Co1Fe1Mn1Ni1,WROUGHT,T,25.0,,8.2,FCC,,170.0,550.0,,204.0,41.0,,10.1016/j.actamat.2014.08.026,
Co1Fe1Mo0.2Ni1V1,CAST,,25.0,,8.0,FCC+Sec.,267.0,,,,,,,10.1016/j.jallcom.2015.07.185,
Co1Fe1Mo0.4Ni1V1,CAST,,25.0,,8.1,FCC+Sec.,402.0,,,,,,,10.1016/j.jallcom.2015.07.185,
Co1Fe1Mo0.6Ni1V1,CAST,,25.0,,8.2,FCC+Sec.,557.0,,,,,,,10.1016/j.jallcom.2015.07.185,
Co1Fe1Mo0.8Ni1V1,CAST,,25.0,,8.3,FCC+Sec.,606.0,,,,,,,10.1016/j.jallcom.2015.07.185,
Co1Fe1Mo1Ni1Ti1V1Zr1,CAST,,25.0,,7.3,,790.0,,,,,,,10.1002/adem.200300567,
Co1Fe1Mo1Ni1V1,CAST,,25.0,,8.4,FCC+Sec.,625.0,,,,,,,10.1016/j.jallcom.2015.07.185,
Co1Fe1Ni1,,,,,8.5,,,,,174.0,207.0,,,10.1016/j.msea.2017.04.003,
Co1Fe1Ni1,CAST,C,25.0,,8.5,FCC,125.0,204.0,,,207.0,,,10.1016/j.jmmm.2014.07.023,
Co1Fe1Ni1,CAST,C,25.0,,8.5,FCC,125.0,209.0,,,207.0,31.0,,10.1016/j.jmmm.2014.07.023,
Co1Fe1Ni1,WROUGHT,T,25.0,,8.5,FCC,,,,,,,,10.1016/j.intermet.2019.106477,
Co1Fe1Ni1,WROUGHT,T,25.0,,8.5,FCC,,276.0,540.0,,207.0,15.0,,10.1016/j.intermet.2019.106477,
Co1Fe1Ni1,WROUGHT,T,25.0,,8.5,FCC,,217.0,498.0,,207.0,51.0,,10.1016/j.intermet.2019.106477,
Co1Fe1Ni1,WROUGHT,T,25.0,,8.5,FCC,,201.0,430.0,,207.0,47.0,,10.1016/j.intermet.2019.106477,
Co1Fe1Ni1,WROUGHT,T,25.0,,8.5,FCC,,,,161.0,207.0,44.5,,10.1016/j.actamat.2019.04.017,
Co1Fe1Ni1,WROUGHT,T,25.0,,8.5,FCC,,211.0,513.0,,207.0,,,10.1016/j.actamat.2014.08.026,
Co1Fe1Ni1Si0.25,CAST,C,25.0,,7.7,FCC,149.0,196.0,,,186.0,,,10.1016/j.jmmm.2014.07.023,
Co1Fe1Ni1Si0.5,CAST,C,25.0,,7.1,FCC+Sec.,287.0,476.0,,,,,,10.1016/j.jmmm.2014.07.023,
Co1Fe1Ni1Si0.75,CAST,C,25.0,,6.6,FCC+Sec.,570.0,1301.0,,,,,,10.1016/j.jmmm.2014.07.023,
Co1Fe1Ni1V1,CAST,,25.0,,7.8,FCC,238.0,,,,184.0,,,10.1016/j.jallcom.2015.07.185,
Co1Mn1Ni1,WROUGHT,T,25.0,,8.4,FCC,,333.0,569.0,190.0,202.0,38.0,,10.1016/j.actamat.2019.04.017,
Co1Mn1Ni1,WROUGHT,T,25.0,,8.4,FCC,,601.0,608.0,190.0,202.0,40.0,,10.1016/j.actamat.2019.04.017,
Co1Mn1Ni1,WROUGHT,T,25.0,,8.4,FCC,,321.0,566.0,190.0,202.0,24.0,,10.1016/j.actamat.2019.04.017,
Co1Mn1Ni1,WROUGHT,T,25.0,,8.4,FCC,,267.0,506.0,190.0,202.0,50.5,,10.1016/j.actamat.2019.04.017,
Co1Mn1Ni1,WROUGHT,T,25.0,,8.4,FCC,,231.0,653.0,,202.0,62.5,,10.1016/j.actamat.2014.08.026,
Co1Ni1V1,WROUGHT,T,25.0,,7.8,,,991.0,1359.0,,,38.0,,10.1002/adma.201807142,
Co1Ni1V1,WROUGHT,T,25.0,,7.8,,,767.0,1224.0,,,46.0,,10.1002/adma.201807142,
Co1Ni1V1,WROUGHT,T,25.0,,7.8,,,602.0,1123.0,,,51.0,,10.1002/adma.201807142,
Co1Ni1V1,WROUGHT,T,25.0,,7.8,,,517.0,1049.0,,,55.0,,10.1002/adma.201807142,
Co1Ni1V1,WROUGHT,T,25.0,,7.8,,,461.0,886.0,,,58.0,,10.1002/adma.201807142,
Co20Cr26Fe20Mn20Ni14,Mechanical alloying,C,,,7.926557428,FCC,,,,,224.6523831,,,,Paper_Collection_5_element
Co5Cr2Fe40Mn27Ni26,VIM,C,,,8.045940944,FCC,,,,,205.9400884,,,,Paper_Collection_5_element
Co5Cr2Fe40Mn27Ni26,"VIM + HR, 900℃/50% + Homogenized, 1200℃/2h/WQ ",C,23.0,,8.045940944,FCC,,95.0,375.0,,205.9400884,58.0,,,Paper_Collection_5_element
Co5Cr2Fe40Mn27Ni26,"VIM + HR, 900℃/50% + Homogenized, 1200℃/2h/WQ + CR 64%",C,23.0,,8.045940944,FCC,,,760.0,,205.9400884,17.0,,,Paper_Collection_5_element
Co5Cr2Fe40Mn27Ni26,"VIM + HR, 900℃/50% + Homogenized, 1200℃/2h/WQ + CR 64% + 900℃/10min",C,23.0,,8.045940944,FCC,,240.0,645.0,,205.9400884,60.0,,,Paper_Collection_5_element
Co5Cr2Fe40Mn27Ni26,"VIM + HR, 900℃/50% + Homogenized, 1200℃/2h/WQ",C,23.0,,8.045940944,FCC,,96.0,378.0,,205.9400884,58.0,,,Paper_Collection_5_element
Co5Cr2Fe40Mn27Ni26,"VIM + HR, 900℃/50% + Homogenized, 1200℃/2h/WQ + CR 64%",C,23.0,,8.045940944,FCC,,760.0,760.0,,205.9400884,17.0,,,Paper_Collection_5_element
Co6Cr2Fe22Mn40Ni30,"VIM + HR, 850℃/80% + Homogenized, 1200℃/2h/WQ",C,,,8.038773456,FCC,,,,,203.7460123,,,,Paper_Collection_5_element
Co6Cr2Fe27Mn35Ni30,"VIM + HR, 850℃/80% + Homogenized, 1200℃/2h/WQ",C,,,8.060154589,FCC,,,,,204.4142197,,,,Paper_Collection_5_element
Co6Cr2Fe32Mn30Ni30,"VIM + HR, 850℃/80% + Homogenized, 1200℃/2h/WQ",C,,,8.081615187,FCC,,,,,205.0849105,,,,Paper_Collection_5_element
Co6Cr2Fe37Mn25Ni30,"VIM + HR, 850℃/80% + Homogenized, 1200℃/2h/WQ",C,,,8.103155694,FCC,,,,,205.7580987,,,,Paper_Collection_5_element
Co6Cr2Fe42Mn20Ni30,"VIM + HR, 850℃/80% + Homogenized, 1200℃/2h/WQ",C,,,8.124776558,FCC,,,,,206.4337982,,,,Paper_Collection_5_element
Co9Cr9Fe37Mn45,VIM,C,,,7.709544515,FCC+HCP,,,,,211.0068924,,,,Paper_Collection_4_element
Co9Cr9Fe37Mn45,"VIM + HR, 900℃/50% + Homogenized, 1200℃/2h/WQ",,23.0,,,,,,,,,,,,Paper_Collection_4_element
Co9Cr9Fe37Mn46,OTHER,C,23.0,,7.707164039,FCC,,101.0,373.0,,210.8751258,47.0,,,Paper_Collection_4_element
Co1Cr1Cu0.5Fe1Ni1,,,25.0,8.3,8.262106793,FCC,172.0,,,,214.7852899,,,https://doi.org/10.1016/j.dib.2018.11.111,Data in Brief 21 (2018) 2664¡V2678
Co1Cr1Cu1Fe1,,,25.0,8.2,8.196451779,FCC,134.0,,,,207.5263345,,,https://doi.org/10.1016/j.dib.2018.11.111,Data in Brief 21 (2018) 2664¡V2678
Co1Cr1Cu1Fe1Mn1,VAM + 1000℃/3days,C,,,8.04677969,FCC+FCC+Sec.,,,,,205.5511989,,,,Paper_Collection_5_element
Co1Cr1Cu1Fe1Mn1Ni1,VIM,C,,,8.181535205,FCC,,,,,204.6810181,,,,Paper_Collection_6_element
Co1Cr1Cu1Fe1Mn1Ni1Ti1V1,,C,25.0,7.3,7.25836459,FCC+BCC+Sec.,,1312.0,1312.0,,178.7539344,1.0,,https://doi.org/10.1016/j.dib.2018.11.111,Data in Brief 21 (2018) 2664¡V2678
Co1Cr1Cu1Fe1Mn1Ni1Ti1V1,VAM,C,23.0,,7.25836459,FCC+BCC+Sec.,,1312.0,1312.0,,178.7539344,0.0,,,Paper_Collection_7_element
Co1Cr1Cu1Fe1Ni1,,C,25.0,8.3,8.331325886,FCC,132.0,230.0,,206.0,206.0965696,,,https://doi.org/10.1016/j.dib.2018.11.111,Data in Brief 21 (2018) 2664¡V2678
Co1Cr1Cu1Fe1Ni1,,C,25.0,8.3,8.331325886,FCC,286.0,230.0,888.0,206.0,206.0965696,51.0,,https://doi.org/10.1016/j.dib.2018.11.111,Data in Brief 21 (2018) 2664¡V2678
Co1Cr1Cu1Fe1Ni1,,,25.0,8.3,8.331325886,FCC,286.0,,,,206.0965696,,,https://doi.org/10.1016/j.dib.2018.11.111,Data in Brief 21 (2018) 2664¡V2678
Co1Cr1Cu1Fe1Ni1,Mechanical alloying,C,,,8.331325886,FCC+BCC,,,,,206.0965696,,,,Paper_Collection_5_element
Co1Cr1Cu1Fe1Ni1,"Mechanical alloying + Annealed, 1000℃/15min",C,,,8.331325886,FCC+FCC+Sec.,,,,,206.0965696,50.8,,,Paper_Collection_5_element
Co1Cr1Cu1Fe1Ni1,"Mechanical alloying + Spark plasma Sintering, 900℃/50MPa/15min",C,,,8.331325886,FCC+FCC+Sec.,400 ± 10,,,,206.0965696,,,,Paper_Collection_5_element
Co1Cr1Cu1Fe1Ni1,VAM,C,23.0,,8.331325886,FCC,,230.0,888.0,,206.0965696,,,,Paper_Collection_5_element
Co1Cr1Cu1Fe1Ni1,VAM,C,,,8.331325886,FCC,133.0,,,,206.0965696,,,,Paper_Collection_5_element
Co1Cr1Cu1Fe1Ni1,VAM,C,,,8.331325886,FCC,,,,,206.0965696,50.2,,,Paper_Collection_5_element
Co1Cr1Cu1Fe1Ni1,VAM,C,,,8.331325886,FCC,,,,,206.0965696,,,,Paper_Collection_5_element
Co1Cr1Cu1Fe1Ni1,VAM,C,,,8.331325886,FCC,286.0,,,,206.0965696,,,,Paper_Collection_5_element
Co1Cr1Cu1Fe1Ni1,ANNEAL,C,,,8.331325886,FCC+BCC+B2+Sec.,,,,,206.0965696,,,,Paper_Collection_5_element
Co1Cr1Cu1Fe1Ni1,ANNEAL,C,,,8.331325886,FCC+Sec.,,,,,206.0965696,,,,Paper_Collection_5_element
Co1Cr1Cu1Fe1Ni1,,C,25.0,8.335,8.331325886,FCC,132.0,230.0,,55.6,206.0965696,,,,Prof.Yeh-3dtransitional
Co1Cr1Cu1Fe1Ni1,,C,25.0,8.335,8.331325886,FCC,286.0,230.0,,55.6,206.0965696,,,,Prof.Yeh-3dtransitional
Co1Cr1Cu1Fe1Ni1Ti1,,C,25.0,7.4,7.431738253,FCC,,1272.0,1272.0,191.0,184.9488198,2.0,,https://doi.org/10.1016/j.dib.2018.11.111,Data in Brief 21 (2018) 2664¡V2678
Co1Cr1Cu1Fe1Ni1Ti1,VAM,C,23.0,,7.431738253,Other,,1272.0,1272.0,,184.9488198,1.6,,,Paper_Collection_6_element
Co1Cr1Cu1Fe1Ni1Ti0.5,,C,25.0,7.8,7.821724444,FCC,,700.0,1650.0,198.0,194.1167208,29.0,,https://doi.org/10.1016/j.dib.2018.11.111,Data in Brief 21 (2018) 2664¡V2678
Co1Cr1Cu1Fe1Ni1Ti0.5,,C,25.0,7.8,7.821724444,FCC,,700.0,1650.0,198.0,194.1167208,22.0,,https://doi.org/10.1016/j.dib.2018.11.111,Data in Brief 21 (2018) 2664¡V2678
Co1Cr1Cu1Fe1Ni1Ti0.5,VAM,C,23.0,,7.821724444,FCC,,700.0,1650.0,,194.1167208,22.4,,,Paper_Collection_6_element
Co1Cr1Cu1Fe1Ni1Ti0.5,VAM,C,23.0,,7.821724444,FCC,,700.0,1650.0,,194.1167208,28.7,,,Paper_Collection_6_element
Co1Cr1Cu1Fe1Ni1Ti0.5,,C,25.0,7.825,7.821724444,FCC,,700.0,,93.1,194.1167208,21.6,,,Prof.Yeh-3dtransitional
Co1Cr1Cu1Fe1Ni1Ti0.5,,C,25.0,7.825,7.821724444,FCC,,700.0,,92.5,194.1167208,29.0,,,Prof.Yeh-3dtransitional
Co1Cr1Cu1Fe1Ni1Ti0.8,,C,25.0,7.6,7.576207004,FCC+Sec.,,1042.0,1848.0,,188.3450303,3.0,,https://doi.org/10.1016/j.dib.2018.11.111,Data in Brief 21 (2018) 2664¡V2678
Co1Cr1Cu1Fe1Ni1Ti0.8,VAM,C,23.0,,7.576207004,Other,,1042.0,1848.0,,188.3450303,2.99,,,Paper_Collection_6_element
Co1Cr1Cu1Fe1Ni1Ti0.8,,C,25.0,7.575,7.576207004,FCC+Sec.,,1040.0,,128.0,188.3450303,2.11,,,Prof.Yeh-3dtransitional
Co1Cr1Cu1Fe1Ni1Ti1.0,,C,25.0,7.435,7.431738253,FCC+Sec.,,1270.0,,76.5,184.9488198,1.6,,,Prof.Yeh-3dtransitional
Co1Cr1Cu1Fe1Ni1Ti1V1Zr1,,,25.0,7.1,7.079151692,Other,680.0,,,,153.7173046,,,https://doi.org/10.1016/j.dib.2018.11.111,Data in Brief 21 (2018) 2664¡V2678
Co1Cr1Cu1Ni1,Mechanical alloying,C,,,8.448141123,FCC+BCC,,,,,204.8369565,,,,Paper_Collection_4_element
Co1Cr1Cu1Ni1,"Mechanical alloying + Annealed, 1000℃/15min",C,,,8.448141123,FCC+FCC+Sec.,,,,,204.8369565,,,,Paper_Collection_4_element
Co1Cr1Fe3.5Mn4.5,"VIM + HR, 900℃/50% + 1200℃/2h/WQ + CR60% + 900℃/3min",C,,,7.711491816,FCC,,,,,211.6731439,,,,Paper_Collection_4_element
Co1Cr1Fe4.5Mn3.5,"VIM + HR, 900℃/50% + 1200℃/2h/WQ + CR60% + 900℃/3min",C,,,7.752201209,FCC+HCP,,,,,213.0113938,,,,Paper_Collection_4_element
Co1Cr1Fe4Mn4,"VIM + HR, 900℃/50% + 1200℃/2h/WQ + CR60% + 900℃/3min",,,,,,,,,,,,,,Paper_Collection_4_element
Co1Cr1Fe4Mn4,VIM,,,,,,,,,,,,,,Paper_Collection_4_element
Co1Cr1Fe4Mn4,"VIM + HR, 900℃/50%",,,,,,,,,,,,,,Paper_Collection_4_element
Co1Cr1Fe4Mn4,"VIM + HR, 900℃/50% + 1200℃/2h/WQ",,,,,,,,,,,,,,Paper_Collection_4_element
Co1Cr1Fe4Mn5,OTHER,C,,,7.707879003,FCC,,,,,211.0069611,,,,Paper_Collection_4_element
Co1Cr1Fe4Mn6,OTHER,C,23.0,,7.688021827,Other,,240.0,489.0,,209.8999537,58.0,,,Paper_Collection_4_element
Co1Cr1Fe5Mn3,"VIM + HR, 900℃/50% + 1200℃/2h/WQ",C,23.0,,7.772667087,FCC+HCP,,250.0,730.0,,213.6841737,51.0,,,Paper_Collection_4_element
Co1Cr1Fe5Mn3,"VIM + HR, 900℃/50% + 1200℃/2h/WQ + CR60% + 900℃/3min",C,23.0,,7.772667087,Other+HCP,,344.0,876.0,,213.6841737,74.3,,,Paper_Collection_4_element
Co1Cr1Fe5Mn3,"VIM + HR, 900℃/50% + 1200℃/2h/WQ + CR60% + 900℃/3min",,,,,,,,870.0,,,,,,Paper_Collection_4_element
Co1Cr1Fe5Mn3,"VIM + HR, 900℃/50% + 1200℃/2h/WQ + CR60% + 900℃/5min",,,,,,,,824.0,,,,,,Paper_Collection_4_element
Co1Cr1Fe5Mn3,"VIM + HR, 900℃/50% + 1200℃/2h/WQ + CR60% + 900℃/10min",,,,,,,,,,,,,,Paper_Collection_4_element
Co1Cr1Fe5Mn3,"VIM + HR, 900℃/50% + 1200℃/2h/WQ + CR60% + 900℃/15min",,,,,,,,,,,,,,Paper_Collection_4_element
Co1Cr1Fe5Mn3,"VIM + HR, 900℃/50% + 1200℃/2h/WQ + CR60% + 900℃/30min",,,,,,,,830.0,,,,,,Paper_Collection_4_element
Co1Cr1Fe5Mn3,"VIM + HR, 900℃/50% + 1200℃/2h/WQ + CR60% + 900℃/60min",,,,,,,,,,,,,,Paper_Collection_4_element
Co1Cr1Fe5Mn4,OTHER,C,23.0,,7.744844127,FCC+HCP,,870.0,,,212.2203175,75.0,,,Paper_Collection_4_element
Co1Cr1Fe5Mn5,OTHER,C,23.0,,7.721771429,FCC+HCP,,824.0,,,211.0063879,75.0,,,Paper_Collection_4_element
Co1Cr1Fe5Mn6,OTHER,C,,,7.702328143,FCC+HCP,,,,,209.9834136,,,,Paper_Collection_4_element
Co1Cr1Fe5Mn7,OTHER,C,,,7.685720337,FCC+HCP,,,,,209.109623,,,,Paper_Collection_4_element
Co1Cr1Fe5Mn8,OTHER,C,23.0,,7.671369903,FCC+HCP,,305.0,830.0,,208.3546001,65.0,,,Paper_Collection_4_element
Co1Cr1Fe5Mn9,OTHER,C,,,7.658845887,FCC+HCP,,,,,207.695671,,,,Paper_Collection_4_element
Co1Cr1Fe1Ge1Mn1Ni1,VIM,C,,,7.270299423,FCC+BCC,,,,,,,,,Paper_Collection_6_element
Co1Cr1Fe1Mn1Nb1Ni1,VIM,C,,,8.15804458,FCC,,,,,192.6931818,,,,Paper_Collection_6_element
Co1Cr1Fe1Mn1Ni1,,T,25.0,8.0,8.027647867,FCC,176.0,208.0,,,219.8823361,62.0,,https://doi.org/10.1016/j.dib.2018.11.111,Data in Brief 21 (2018) 2664¡V2678
Co1Cr1Fe1Mn1Ni1,,C,25.0,8.0,8.027647867,FCC,144.0,230.0,,,219.8823361,75.0,,https://doi.org/10.1016/j.dib.2018.11.111,Data in Brief 21 (2018) 2664¡V2678
Co1Cr1Fe1Mn1Ni1,VAM + 1200℃/48h + CR87% + 800℃/1h,C,-196.0,,8.027647867,FCC,,571.0,1099.0,,219.8823361,62.5,,,Paper_Collection_5_element
Co1Cr1Fe1Mn1Ni1,VAM + 1200℃/48h + CR87% + 800℃/1h,C,23.0,,8.027647867,FCC,,362.0,651.0,,219.8823361,75.0,,,Paper_Collection_5_element
Co1Cr1Fe1Mn1Ni1,VAM + 1200℃/48h + CR87% + 800℃/1h,C,200.0,,8.027647867,FCC,,292.0,524.0,,219.8823361,72.0,,,Paper_Collection_5_element
Co1Cr1Fe1Mn1Ni1,VAM + 1200℃/48h + CR87% + 800℃/1h,C,400.0,,8.027647867,FCC,,267.0,493.0,,219.8823361,51.0,,,Paper_Collection_5_element
Co1Cr1Fe1Mn1Ni1,VAM + 1200℃/48h + CR87% + 800℃/1h,C,600.0,,8.027647867,FCC,,241.0,423.0,,219.8823361,36.0,,,Paper_Collection_5_element
Co1Cr1Fe1Mn1Ni1,VAM + 1200℃/48h + CR87% + 800℃/1h,C,800.0,,8.027647867,FCC,,127.0,145.0,,219.8823361,32.0,,,Paper_Collection_5_element
Co1Cr1Fe1Mn1Ni1,VAM + 1200℃/48h + CR87% + 1000℃/1h,C,-196.0,,8.027647867,FCC,,390.0,973.0,,219.8823361,42.0,,,Paper_Collection_5_element
Co1Cr1Fe1Mn1Ni1,VAM + 1200℃/48h + CR87% + 1000℃/1h,C,23.0,,8.027647867,FCC,,197.0,568.0,,219.8823361,51.0,,,Paper_Collection_5_element
Co1Cr1Fe1Mn1Ni1,VAM + 1200℃/48h + CR87% + 1000℃/1h,C,200.0,,8.027647867,FCC,,146.0,461.0,,219.8823361,84.0,,,Paper_Collection_5_element
Co1Cr1Fe1Mn1Ni1,VAM + 1200℃/48h + CR87% + 1000℃/1h,C,400.0,,8.027647867,FCC,,117.0,423.0,,219.8823361,60.0,,,Paper_Collection_5_element
Co1Cr1Fe1Mn1Ni1,VAM + 1200℃/48h + CR87% + 1000℃/1h,C,600.0,,8.027647867,FCC,,98.0,366.0,,219.8823361,44.0,,,Paper_Collection_5_element
Co1Cr1Fe1Mn1Ni1,VAM + 1200℃/48h + CR87% + 1000℃/1h,C,800.0,,8.027647867,FCC,,92.0,164.0,,219.8823361,46.0,,,Paper_Collection_5_element
Co1Cr1Fe1Mn1Ni1,VAM + 1200℃/48h + CR87% +1200℃/1h,C,-196.0,,8.027647867,FCC,,356.0,909.0,,219.8823361,40.0,,,Paper_Collection_5_element
Co1Cr1Fe1Mn1Ni1,VAM + 1200℃/48h + CR87% +1200℃/1h,C,23.0,,8.027647867,FCC,,171.0,530.0,,219.8823361,26.0,,,Paper_Collection_5_element
Co1Cr1Fe1Mn1Ni1,VAM + 1200℃/48h + CR87% +1200℃/1h,C,200.0,,8.027647867,FCC,,121.0,423.0,,219.8823361,83.0,,,Paper_Collection_5_element
Co1Cr1Fe1Mn1Ni1,VAM + 1200℃/48h + CR87% +1200℃/1h,C,400.0,,8.027647867,FCC,,92.0,379.0,,219.8823361,57.0,,,Paper_Collection_5_element
Co1Cr1Fe1Mn1Ni1,VAM + 1200℃/48h + CR87% +1200℃/1h,C,600.0,,8.027647867,FCC,,76.0,328.0,,219.8823361,46.0,,,Paper_Collection_5_element
Co1Cr1Fe1Mn1Ni1,VAM + 1200℃/48h + CR87% +1200℃/1h,C,800.0,,8.027647867,FCC,,73.0,189.0,,219.8823361,46.0,,,Paper_Collection_5_element
Co1Cr1Fe1Mn1Ni1,"VAM + Homogenized, 1200℃/24h",,,,,,,,,,,,,,Paper_Collection_5_element
Co1Cr1Fe1Mn1Ni1,"Anneal, 500℃/500days",,,,,,,,,,,,,,Paper_Collection_5_element
Co1Cr1Fe1Mn1Ni1,"Anneal, 700℃/500days",,,,,,,,,,,,,,Paper_Collection_5_element
Co1Cr1Fe1Mn1Ni1,"Anneal, 900℃/500days",,,,,,,,,,,,,,Paper_Collection_5_element
Co1Cr1Fe1Mn1Ni1,"VAM + Cold Forged, 60% + 800℃/1h",C,-196.0,,8.027647867,FCC,,759.0,1280.0,,219.8823361,71.0,,,Paper_Collection_5_element
Co1Cr1Fe1Mn1Ni1,"VAM + Cold Forged, 60% + 800℃/1h",C,23.0,,8.027647867,FCC,,518.0,925.0,,219.8823361,60.0,,,Paper_Collection_5_element
Co1Cr1Fe1Mn1Ni1,"VAM + Cold Forged, 60% + 800℃/1h",C,20.0,,8.027647867,FCC,,410.0,763.0,,219.8823361,57.0,,,Paper_Collection_5_element
Co1Cr1Fe1Mn1Ni1,"VAM + 1000℃/24h + HR, 1000℃/92% + 900℃/1h",C,-196.0,,8.027647867,FCC,,458.0,1010.0,,219.8823361,61.0,,,Paper_Collection_5_element
Co1Cr1Fe1Mn1Ni1,"VAM + 1000℃/24h + HR, 1000℃/92% + 900℃/1h",C,23.0,,8.027647867,FCC,,223.0,587.0,,219.8823361,39.0,,,Paper_Collection_5_element
Co1Cr1Fe1Mn1Ni1,"VAM + 1000℃/24h + HR, 1000℃/92% + 900℃/1h",C,200.0,,8.027647867,FCC,,188.0,506.0,,219.8823361,36.0,,,Paper_Collection_5_element
Co1Cr1Fe1Mn1Ni1,"VAM + 1000℃/24h + HR, 1000℃/92% + 900℃/1h",C,400.0,,8.027647867,FCC,,191.0,494.0,,219.8823361,36.0,,,Paper_Collection_5_element
Co1Cr1Fe1Mn1Ni1,"VAM + 1000℃/24h + HR, 1000℃/92% + 900℃/1h",C,600.0,,8.027647867,FCC,,150.0,395.0,,219.8823361,36.0,,,Paper_Collection_5_element
Co1Cr1Fe1Mn1Ni1,"VAM + 1000℃/24h + HR, 1000℃/92% + 900℃/1h",C,800.0,,8.027647867,FCC,,97.0,179.0,,219.8823361,32.0,,,Paper_Collection_5_element
Co1Cr1Fe1Mn1Ni1,"VAM + 1000℃/24h + HR, 1000℃/92% + 900℃/1h",C,1000.0,,8.027647867,FCC,,58.0,72.0,,219.8823361,30.0,,,Paper_Collection_5_element
Co1Cr1Fe1Mn1Ni1,"VIM + Homogenized, 1100℃/6h",C,,,8.027647867,FCC,,,,,219.8823361,,,,Paper_Collection_5_element
Co1Cr1Fe1Mn1Ni1,VAM + 1200℃/48h,C,,,8.027647867,FCC,,,,,219.8823361,,,,Paper_Collection_5_element
Co1Cr1Fe1Mn1Ni1,VAM + 1200℃/48h + HPT + 450℃/5min,C,,,8.027647867,FCC+BCC+Sec.,600,,,,219.8823361,,,,Paper_Collection_5_element
Co1Cr1Fe1Mn1Ni1,VAM + 1200℃/48h + HPT + 450℃/1h,C,,,8.027647867,FCC+BCC+Sec.,630,,,,219.8823361,,,,Paper_Collection_5_element
Co1Cr1Fe1Mn1Ni1,VAM + 1200℃/48h + HPT + 450℃/15h,C,,,8.027647867,FCC+BCC+Sec.,860,,,,219.8823361,,,,Paper_Collection_5_element
Co1Cr1Fe1Mn1Ni1,VAM + 1200℃/48h + HPT + 600℃/1h,C,,,8.027647867,FCC+Sec.,460,,,,219.8823361,,,,Paper_Collection_5_element
Co1Cr1Fe1Mn1Ni1,VAM + 1200℃/48h + HPT + 700℃/1h,C,,,8.027647867,FCC+Sec.,363,,,,219.8823361,,,,Paper_Collection_5_element
Co1Cr1Fe1Mn1Ni1,VAM + 1200℃/48h + HPT + 800℃/1h,C,,,8.027647867,FCC,180,,,,219.8823361,,,,Paper_Collection_5_element
Co1Cr1Fe1Mn1Ni1,VAM,C,,,8.027647867,FCC,144 ± 3,,,,219.8823361,,,,Paper_Collection_5_element
Co1Cr1Fe1Mn1Ni1,VAM + 1000℃/24h/AC,C,23.0,,8.027647867,FCC,135 ± 2,230.0,,,219.8823361,75.0,,,Paper_Collection_5_element
Co1Cr1Fe1Mn1Ni1,"VAM + Homogenized, 1200℃/24h",C,,,8.027647867,FCC,,,,,219.8823361,,,,Paper_Collection_5_element
Co1Cr1Fe1Mn1Ni1,Mechanical alloying,C,,,8.027647867,FCC,,,,,219.8823361,,,,Paper_Collection_5_element
Co1Cr1Fe1Mn1Ni1,VAM,C,,,8.027647867,FCC,,,,,219.8823361,,,,Paper_Collection_5_element
Co1Cr1Fe1Mn1Ni1,VIM,C,,,8.027647867,FCC,,,,,219.8823361,,,,Paper_Collection_5_element
Co1Cr1Fe1Mn1Ni1,VAM + 1000℃/3days,C,,,8.027647867,FCC,,,,,219.8823361,,,,Paper_Collection_5_element
Co1Cr1Fe1Mn1Ni1,,C,25.0,8.025,8.027647867,FCC,174.5,207.5,,,219.8823361,,,,Prof.Yeh-3dtransitional
Co1Cr1Fe1Mn1Ni1,,C,25.0,8.025,8.027647867,FCC,144.0,230.0,,,219.8823361,,,,Prof.Yeh-3dtransitional
Co1Cr1Fe1Mn1Ni1,VAM + HPT,,,,,,,,,,,,,,Paper_Collection_5_element
Co1Cr1Fe1Mn1Ni1,VAM + HPT + 450℃/10h,,,,,,,,,,,,,,Paper_Collection_5_element
Co1Cr1Fe1Mn1Ni1,"VIM + Annealed, 1100℃/1h",,,,,,,,,,,,,,Paper_Collection_5_element
Co1Cr1Fe1Mn1Ni1,"VIM + Annealed, 1100℃/6h",,,,,,,,,,,,,,Paper_Collection_5_element
Co1Cr1Fe1Mn1Ni1Ti1,VIM,C,,,7.203702875,FCC+BCC,,,,,195.627167,,,,Paper_Collection_6_element
Co1Cr1Fe1Mn1Ni1V1,VAM,C,23.0,,7.661207861,FCC+Sec.,650 ± 27,,,,202.2069364,,,,Paper_Collection_6_element
Co1Cr1Fe1Mn1Ni1V1,VAM + 1000℃/24h/AC,C,23.0,,7.661207861,FCC+Sec.,636 ± 23,1660.0,1845.0,,202.2069364,0.5,,,Paper_Collection_6_element
Co1Cr1Fe1Mn1Ni1V1,VIM,C,,,7.661207861,FCC,,,,,202.2069364,,,,Paper_Collection_6_element
Co1Cr1Fe1Mn1Ni1V0.25,,C,25.0,7.9,7.920592137,FCC,151.0,200.0,,,214.7184545,75.0,,https://doi.org/10.1016/j.dib.2018.11.111,Data in Brief 21 (2018) 2664¡V2678
Co1Cr1Fe1Mn1Ni1V0.25,VAM,C,,,7.920592137,FCC,151 ± 5,,,,214.7184545,75.0,,,Paper_Collection_6_element
Co1Cr1Fe1Mn1Ni1V0.25,VAM + 1000℃/24h/AC,C,23.0,,7.920592137,FCC+Sec.,144 ± 5,200.0,,,214.7184545,,,,Paper_Collection_6_element
Co1Cr1Fe1Mn1Ni1V0.25,,C,25.0,7.925,7.920592137,FCC,151.0,200.0,,,214.7184545,75.0,,,Prof.Yeh-3dtransitional
Co1Cr1Fe1Mn1Ni1V0.5,,C,25.0,7.8,7.824929394,FCC,186.0,620.0,,,210.1041187,75.0,,https://doi.org/10.1016/j.dib.2018.11.111,Data in Brief 21 (2018) 2664¡V2678
Co1Cr1Fe1Mn1Ni1V0.5,VAM,C,23.0,,7.824929394,FCC+Sec.,186 ± 12,,,,210.1041187,75.0,,,Paper_Collection_6_element
Co1Cr1Fe1Mn1Ni1V0.5,VAM + 1000℃/24h/AC,C,23.0,,7.824929394,FCC+Sec.,275 ± 7,620.0,,,210.1041187,,,,Paper_Collection_6_element
Co1Cr1Fe1Mn1Ni1V0.5,,C,25.0,7.825,7.824929394,FCC,186.0,620.0,,,210.1041187,75.0,,,Prof.Yeh-3dtransitional
Co1Cr1Fe1Mn1Ni1V0.75,,C,25.0,7.7,7.738932839,FCC+Sec.,342.0,740.0,1325.0,,205.9560359,8.0,,https://doi.org/10.1016/j.dib.2018.11.111,Data in Brief 21 (2018) 2664¡V2678
Co1Cr1Fe1Mn1Ni1V0.75,VAM,C,23.0,,7.738932839,FCC+Sec.,342 ± 13,,,,205.9560359,7.8,,,Paper_Collection_6_element
Co1Cr1Fe1Mn1Ni1V0.75,VAM + 1000℃/24h/AC,C,23.0,,7.738932839,FCC+Sec.,380 ± 14,740.0,1325.0,,205.9560359,,,,Paper_Collection_6_element
Co1Cr1Fe1Mn1Ni1V0.75,,C,25.0,7.735,7.738932839,FCC+Sec.,342.0,740.0,,,205.9560359,7.8,,,Prof.Yeh-3dtransitional
Co1Cr1Fe1Mn1Ni1V1.0,,C,25.0,7.7,7.661207861,FCC+Sec.,650.0,1660.0,1845.0,,202.2069364,1.0,,https://doi.org/10.1016/j.dib.2018.11.111,Data in Brief 21 (2018) 2664¡V2678
Co1Cr1Fe1Mn1Ni1V1.0,,C,25.0,7.665,7.661207861,FCC+Sec.,650.0,1660.0,,,202.2069364,0.5,,,Prof.Yeh-3dtransitional
Co1Cr1Fe1Mo0.1Ni1,VAM,C,23.0,,8.242572936,FCC,,199.0,479.0,,229.1111579,51.0,,,Paper_Collection_5_element
Co1Cr1Fe1Mo0.2Ni1,VAM,C,23.0,,8.305801704,FCC,,255.0,590.0,,232.2920288,55.0,,,Paper_Collection_5_element
Co1Cr1Fe1Mo0.3Ni1,VAM,C,,,8.365127821,FCC,,,,,235.2765677,,,,Paper_Collection_5_element
Co1Cr1Fe1Mo0.3Ni1,VAM,C,23.0,,8.365127821,FCC+Sec.,,305.0,710.0,,235.2765677,49.3,,,Paper_Collection_5_element
Co1Cr1Fe1Mo0.3Ni1,VAM + CR60% + 800℃/3days,C,23.0,,8.365127821,FCC+Sec.,,,,,235.2765677,,,,Paper_Collection_5_element
Co1Cr1Fe1Mo0.3Ni1,VAM + CR60% + 850℃/1h,C,23.0,,8.365127821,FCC+Sec.,,816.0,1187.0,,235.2765677,18.9,,,Paper_Collection_5_element
Co1Cr1Fe1Mo0.3Ni1,VAM + CR60% + 900℃/5h,C,23.0,,8.365127821,FCC+Sec.,,647.0,1042.0,,235.2765677,32.5,,,Paper_Collection_5_element
Co1Cr1Fe1Mo0.3Ni1,VAM,C,23.0,,8.365127821,FCC,200.0,305.0,1269.0,,235.2765677,58.0,,,Paper_Collection_5_element
Co1Cr1Fe1Mo0.5Ni1,,,25.0,8.5,8.473433375,FCC+Sec.,210.0,,,,240.7251317,,,https://doi.org/10.1016/j.dib.2018.11.111,Data in Brief 21 (2018) 2664¡V2678
Co1Cr1Fe1Mo0.5Ni1,VAM,C,23.0,,8.473433375,FCC+Sec.,310.0,510.0,1371.0,,240.7251317,33.0,,,Paper_Collection_5_element
Co1Cr1Fe1Mo0.5Ni1,VAM,C,,,8.473433375,FCC+Sec.,220.0,,,,240.7251317,,,,Paper_Collection_5_element
Co1Cr1Fe1Mo0.85Ni1,VAM,C,23.0,,8.635465221,FCC+Sec.,420.0,929.0,14441.0,,248.8765224,21.0,,,Paper_Collection_5_element
Co1Cr1Fe1Mo0.85Ni1,VAM + 600℃/144h,C,,,8.635465221,FCC+Sec.,510.0,,,,248.8765224,,,,Paper_Collection_5_element
Co1Cr1Fe1Mo0.85Ni1,VAM + 700℃/144h,C,,,8.635465221,FCC+Sec.,621.0,,,,248.8765224,,,,Paper_Collection_5_element
Co1Cr1Fe1Mo0.85Ni1,VAM + 800℃/144h,C,,,8.635465221,FCC+Sec.,540.0,,,,248.8765224,,,,Paper_Collection_5_element
Co1Cr1Fe1Mo0.85Ni1,VAM + 900℃/144h,C,,,8.635465221,FCC+Sec.,460.0,,,,248.8765224,,,,Paper_Collection_5_element
Co1Cr1Fe1Mo0.85Ni1,VAM + 1000℃/144h,C,,,8.635465221,FCC+Sec.,457.0,,,,248.8765224,,,,Paper_Collection_5_element
Co1Cr1Fe1Mo1Ni1,VAM,C,,,8.696095644,FCC+Sec.,,,,,251.9266775,,,,Paper_Collection_5_element
Co1Cr1Fe1Mo1Ni1Ti1V1Zr1,,,25.0,7.3,7.312556405,Other,850.0,,,,179.6364026,,,https://doi.org/10.1016/j.dib.2018.11.111,Data in Brief 21 (2018) 2664¡V2678
Co1Cr1Fe1Nb0.103Ni1,,T,25.0,8.2,8.19073144,FCC+Sec.,,318.0,622.0,,221.0213678,19.0,,https://doi.org/10.1016/j.dib.2018.11.111,Data in Brief 21 (2018) 2664¡V2678
Co1Cr1Fe1Nb0.103Ni1,,C,25.0,8.195,8.19073144,FCC+Sec.,,317.5,,,221.0213678,19.2,,,Prof.Yeh-3dtransitional
Co1Cr1Fe1Nb0.155Ni1,,T,25.0,8.2,8.198197248,FCC+Sec.,,322.0,744.0,,218.7882301,23.0,,https://doi.org/10.1016/j.dib.2018.11.111,Data in Brief 21 (2018) 2664¡V2678
Co1Cr1Fe1Nb0.155Ni1,,C,25.0,8.195,8.198197248,FCC+Sec.,,321.5,,,218.7882301,23.3,,,Prof.Yeh-3dtransitional
Co1Cr1Fe1Nb0.206Ni1,,T,25.0,8.2,8.205245493,FCC+Sec.,,403.0,807.0,,216.6799917,9.0,,https://doi.org/10.1016/j.dib.2018.11.111,Data in Brief 21 (2018) 2664¡V2678
Co1Cr1Fe1Nb0.206Ni1,,C,25.0,8.205,8.205245493,FCC+Sec.,,402.5,,,216.6799917,8.6,,,Prof.Yeh-3dtransitional
Co1Cr1Fe1Nb0.309Ni1,,T,25.0,8.2,8.218712527,FCC+Sec.,,479.0,879.0,,212.6517947,4.0,,https://doi.org/10.1016/j.dib.2018.11.111,Data in Brief 21 (2018) 2664¡V2678
Co1Cr1Fe1Nb0.309Ni1,,C,25.0,8.215,8.218712527,FCC+Sec.,,478.5,,,212.6517947,3.5,,,Prof.Yeh-3dtransitional
Co1Cr1Fe1Nb0.412Ni1,,T,25.0,8.2,8.231241895,FCC+Sec.,,638.0,1004.0,,208.9040683,1.0,,https://doi.org/10.1016/j.dib.2018.11.111,Data in Brief 21 (2018) 2664¡V2678
Co1Cr1Fe1Nb0.412Ni1,,C,25.0,8.235,8.231241895,FCC+Sec.,,637.5,,,208.9040683,1.3,,,Prof.Yeh-3dtransitional
Co1Cr1Fe1Ni1,,T,25.0,8.2,8.175043328,FCC,,148.0,413.0,,225.7139231,48.0,,https://doi.org/10.1016/j.dib.2018.11.111,Data in Brief 21 (2018) 2664¡V2678
Co1Cr1Fe1Ni1,,,25.0,8.2,8.175043328,FCC,116.0,,,,225.7139231,,,https://doi.org/10.1016/j.dib.2018.11.111,Data in Brief 21 (2018) 2664¡V2678
Co1Cr1Fe1Ni1,,,25.0,8.2,8.175043328,FCC,113.0,,,,225.7139231,,,https://doi.org/10.1016/j.dib.2018.11.111,Data in Brief 21 (2018) 2664¡V2678
Co1Cr1Fe1Ni1,,T,25.0,8.2,8.175043328,FCC,,274.0,708.0,,225.7139231,39.0,,https://doi.org/10.1016/j.dib.2018.11.111,Data in Brief 21 (2018) 2664¡V2678
Co1Cr1Fe1Ni1,"VAM + Homogenized, 1200℃/24h",C,,,8.175043328,FCC,,,,,225.7139231,,,,Paper_Collection_4_element
Co1Cr1Fe1Ni1,"VAM + Homogenized, 1200℃/24h + CR 92%",C,,,8.175043328,Other,451.0,,,,225.7139231,,,,Paper_Collection_4_element
Co1Cr1Fe1Ni1,"VAM + Homogenized, 1200℃/24h + CR 92% + Annealed, 300℃/1h",C,,,8.175043328,Other,453.0,,,,225.7139231,,,,Paper_Collection_4_element
Co1Cr1Fe1Ni1,"VAM + Homogenized, 1200℃/24h + CR 92% + Annealed, 400℃/1h",C,,,8.175043328,Other,445.0,,,,225.7139231,,,,Paper_Collection_4_element
Co1Cr1Fe1Ni1,"VAM + Homogenized, 1200℃/24h + CR 92% + Annealed, 500℃/1h",C,,,8.175043328,Other,449.0,,,,225.7139231,,,,Paper_Collection_4_element
Co1Cr1Fe1Ni1,"VAM + Homogenized, 1200℃/24h + CR 92% + Annealed, 600℃/1h",C,,,8.175043328,Other,290.0,,,,225.7139231,,,,Paper_Collection_4_element
Co1Cr1Fe1Ni1,"VAM + Homogenized, 1200℃/24h + CR 92% + Annealed, 700℃/1h",C,,,8.175043328,Other,207.0,,,,225.7139231,,,,Paper_Collection_4_element
Co1Cr1Fe1Ni1,"VAM + Homogenized, 1200℃/24h + CR 92% + Annealed, 800℃/1h",C,,,8.175043328,Other,187.0,,,,225.7139231,,,,Paper_Collection_4_element
Co1Cr1Fe1Ni1,"VAM + Homogenized, 1200℃/24h + CR 92% + Annealed, 900℃/1h",C,,,8.175043328,Other,147.0,,,,225.7139231,,,,Paper_Collection_4_element
Co1Cr1Fe1Ni1,"VAM + Homogenized, 1200℃/24h + CR 92% + Annealed, 1000℃/1h",C,,,8.175043328,Other,137.0,,,,225.7139231,,,,Paper_Collection_4_element
Co1Cr1Fe1Ni1,"VAM + Homogenized, 1200℃/4h",C,23.0,,8.175043328,Other,,,453.0,,225.7139231,69.0,,,Paper_Collection_4_element
Co1Cr1Fe1Ni1,VAM + 700℃/800h/WQ,C,,,8.175043328,FCC+FCC,,,,,225.7139231,,,,Paper_Collection_4_element
Co1Cr1Fe1Ni1,"VAM + 1000℃/24h + HR, 1000℃/92% + 900℃/1h",C,-196.0,,8.175043328,FCC,,480.0,1109.0,,225.7139231,66.0,,,Paper_Collection_4_element
Co1Cr1Fe1Ni1,"VAM + 1000℃/24h + HR, 1000℃/92% + 900℃/1h",C,23.0,,8.175043328,Other,,300.0,671.0,,225.7139231,42.0,,,Paper_Collection_4_element
Co1Cr1Fe1Ni1,"VAM + 1000℃/24h + HR, 1000℃/92% + 900℃/1h",C,200.0,,8.175043328,Other,,214.0,559.0,,225.7139231,34.0,,,Paper_Collection_4_element
Co1Cr1Fe1Ni1,"VAM + 1000℃/24h + HR, 1000℃/92% + 900℃/1h",C,400.0,,8.175043328,Other,,181.0,460.0,,225.7139231,34.0,,,Paper_Collection_4_element
Co1Cr1Fe1Ni1,"VAM + 1000℃/24h + HR, 1000℃/92% + 900℃/1h",C,600.0,,8.175043328,Other,,155.0,396.0,,225.7139231,28.0,,,Paper_Collection_4_element
Co1Cr1Fe1Ni1,"VAM + 1000℃/24h + HR, 1000℃/92% + 900℃/1h",C,800.0,,8.175043328,Other,,100.0,320.0,,225.7139231,19.0,,,Paper_Collection_4_element
Co1Cr1Fe1Ni1,"VAM + 1000℃/24h + HR, 1000℃/92% + 900℃/1h",C,1000.0,,8.175043328,Other,,90.0,151.0,,225.7139231,19.0,,,Paper_Collection_4_element
Co1Cr1Fe1Ni1,"VAM + Homogenized, 1200℃/24h + CR 92% + Annealed, 1100℃/1h",C,,,8.175043328,Other,137,,,,225.7139231,,,,Paper_Collection_4_element
Co1Cr1Fe1Ni1,VAM + 1200℃/24h + CR 92% + 900℃/1h,C,-196.0,,8.175043328,FCC,,467.0,1170.0,,225.7139231,50.0,,,Paper_Collection_4_element
Co1Cr1Fe1Ni1,VAM + 1200℃/24h + CR 92% + 900℃/1h,C,-70.0,,8.175043328,Other,,327.0,911.0,,225.7139231,44.0,,,Paper_Collection_4_element
