Repository: azuredg01/alloy-textualization

本專案用於將合金（Alloy）資料集轉換為可供 Transformer-based 模型
（如 RoBERTa、MatSciBERT）進行 **性質回歸（Regression）**
與 **結構分類（Classification）** 的訓練資料，
並透過 **HuggingFace Accelerate + Distributed Data Parallel (DDP)** 進行多 GPU 訓練。

## Pipeline
                                 Dataset
                               (CSV files)
                                    │
                                    ▼
        ┌──────────────────────────────────────────────────────────┐
        │               Step 1: **data_process.ipynb**             │
        │               - 資料清理                                 │
        │               - 欄位命名統一（PROPERTY: ...）             │

File: data/all_data/all_data_cleaned_1.csv (part 6 of 6)
FORMULA,Process Method,Measurement Method,Measuremet T (?°C),Structure: Exp Density (g/cm^3),Structure: Calculated Density (g/cm^3),Structure: Microstructure,Mechanics: Hardness (HV),Mechanics: Yield strength (MPa),Mechanics: Ultra tensle strength (MPa),Mechanics: Exp Young modulus (GPa),Mechanics: Calculated Young modulus (GPa),Mechanics: Fracture Elongation (%),Mechanics: Plastic Elongation (%),Others: DOI,Others: Reference
Mo0.3Nb1Ti1V1Zr1,ANNEAL,C,25,,6.7,BCC,,1289,,,114,,42,10.1016/j.matdes.2015.06.072,
Mo0.3Nb1Ti1V1Zr1,,C,25,6.7,6.685845916,BCC,,1289,,,114.0081503,42,,https://doi.org/10.1016/j.dib.2018.11.111,Data in Brief 21 (2018) 2664¡V2678
Mo0.3Nb1Ti1V1Zr1,CAST,C,25,6.7,6.685845916,BCC,,1289,,,114.0081503,42,42,,Prof.Yeh-RHEA
Mo0.5Nb0.5Ti0.5V1Zr0.5,CAST,C,25,,7,BCC,,1538,3176,,139,23,,10.1007/s11837-012-0366-5,
Mo0.5Nb1Ti1V0.3Zr1,ANNEAL,C,25,,6.9,BCC,,1301,,,122,,43,10.1016/j.matdes.2015.06.072,
Mo0.5Nb1Ti1V1Zr1,ANNEAL,C,25,,6.8,BCC,,1473,,,122,,32,10.1016/j.matdes.2015.06.072,
Mo0.5Nb1Ti1V1Zr1,,C,25,6.8,6.822863505,BCC,,1473,,,122.3241237,32,,https://doi.org/10.1016/j.dib.2018.11.111,Data in Brief 21 (2018) 2664¡V2678
Mo0.5Nb1Ti1V1Zr1,CAST,C,25,6.8,6.822863505,BCC,,1473,,,122.3241237,32,32,,Prof.Yeh-RHEA
Mo0.667Nb0.667Ti0.667V1Zr0.667,CAST,C,25,,7.1,BCC,,1735,3300,,140,20,,10.1007/s11837-012-0366-5,
Mo0.7Nb1Ti1V0.3Zr1,ANNEAL,C,25,,7.1,BCC,,1436,,,130,,27,10.1016/j.matdes.2015.06.072,
Mo0.7Nb1Ti1V1Zr1,ANNEAL,C,25,,6.9,BCC,,1706,,,130,,32,10.1016/j.matdes.2015.06.072,
Mo0.7Nb1Ti1V1Zr1,,C,25,7,6.949676036,BCC,,1706,,,130.0207242,32,,https://doi.org/10.1016/j.dib.2018.11.111,Data in Brief 21 (2018) 2664¡V2678
Mo0.7Nb1Ti1V1Zr1,CAST,C,25,7,6.949676036,BCC,,1706,,,130.0207242,32,32,,Prof.Yeh-RHEA
Mo1.3Nb1Ti1V1Zr1,,C,25,7.3,7.279138633,BCC,,1496,,,150.0167131,30,,https://doi.org/10.1016/j.dib.2018.11.111,Data in Brief 21 (2018) 2664¡V2678
Mo1.3Nb1Ti1V1Zr1,CAST,C,25,7.3,7.279138633,BCC,,1496,,,150.0167131,30,30,,Prof.Yeh-RHEA
Mo1.5Nb1Ti1V1Zr1,,C,25,7.4,7.374721493,BCC,,1603,,,155.8178991,20,,https://doi.org/10.1016/j.dib.2018.11.111,Data in Brief 21 (2018) 2664¡V2678
Mo1.5Nb1Ti1V1Zr1,CAST,C,25,7.4,7.374721493,BCC,,1603,,,155.8178991,20,20,,Prof.Yeh-RHEA
Mo1.7Nb1Ti1V1Zr1,,C,25,7.5,7.464302832,BCC,,1645,,,161.2548363,15,,https://doi.org/10.1016/j.dib.2018.11.111,Data in Brief 21 (2018) 2664¡V2678
Mo1.7Nb1Ti1V1Zr1,CAST,C,25,7.5,7.464302832,BCC,,1645,,,161.2548363,15,15,,Prof.Yeh-RHEA
Mo1Nb0.588Ti0.588V0.588Zr0.588,ANNEAL,C,25,,7.5,BCC,,1645,,,161,,15,10.1016/j.matdes.2015.06.072,
Mo1Nb0.5Ti0.5V0.5Zr0.5,ANNEAL,C,25,,7.6,BCC,,1765,,,169,,12,10.1016/j.matdes.2015.06.072,
Mo1Nb0.667Ti0.667V0.2Zr0.667,ANNEAL,C,25,,7.5,BCC,,1576,,,159,,8,10.1016/j.matdes.2015.06.072,
Mo1Nb0.667Ti0.667V0.667Zr0.667,ANNEAL,C,25,,7.4,BCC,,1603,,,156,,20,10.1016/j.matdes.2015.06.072,
Mo1Nb0.769Ti0.769V0.231Zr0.769,ANNEAL,C,25,,7.4,BCC,,1603,,,153,,20,10.1016/j.matdes.2015.06.072,
Mo1Nb0.769Ti0.769V0.769Zr0.769,ANNEAL,C,25,,7.3,BCC,,1496,,,150,,30,10.1016/j.matdes.2015.06.072,
Mo1Nb1Re0.5W1,CAST,C,25,,13.7,BCC,473,896,,,298,10.4,7.08,10.1016/j.jallcom.2018.11.111,
Mo1Nb1Si0.25Ta1W1,POWDER,C,25,,12.9,BCC+Sec.,567,1826,,,,16.5,10.5,10.1007/s10853-019-03567-9,
Mo1Nb1Si0.25Ta1W1,POWDER,,200,,12.9,BCC+Sec.,425,,,,,,,10.1007/s10853-019-03567-9,
Mo1Nb1Si0.25Ta1W1,POWDER,,400,,12.9,BCC+Sec.,420,,,,,,,10.1007/s10853-019-03567-9,
Mo1Nb1Si0.25Ta1W1,POWDER,,600,,12.9,BCC+Sec.,425,,,,,,,10.1007/s10853-019-03567-9,
Mo1Nb1Si0.25Ta1W1,POWDER,,800,,12.9,BCC+Sec.,399.2,,,,,,,10.1007/s10853-019-03567-9,
Mo1Nb1Si0.5Ta1W1,POWDER,C,25,,12.2,BCC+Sec.,697,1883,,,,11,5.8,10.1007/s10853-019-03567-9,
Mo1Nb1Si0.5Ta1W1,POWDER,,200,,12.2,BCC+Sec.,535,,,,,,,10.1007/s10853-019-03567-9,
Mo1Nb1Si0.5Ta1W1,POWDER,,400,,12.2,BCC+Sec.,560,,,,,,,10.1007/s10853-019-03567-9,
Mo1Nb1Si0.5Ta1W1,POWDER,,600,,12.2,BCC+Sec.,540,,,,,,,10.1007/s10853-019-03567-9,
Mo1Nb1Si0.5Ta1W1,POWDER,,800,,12.2,BCC+Sec.,550.5,,,,,,,10.1007/s10853-019-03567-9,
Mo1Nb1Si0.75Ta1W1,POWDER,C,25,,11.6,BCC+Sec.,682.6,2483,,,,6.2,1.6,10.1007/s10853-019-03567-9,
Mo1Nb1Si0.75Ta1W1,POWDER,,200,,11.6,BCC+Sec.,640,,,,,,,10.1007/s10853-019-03567-9,
Mo1Nb1Si0.75Ta1W1,POWDER,,400,,11.6,BCC+Sec.,600,,,,,,,10.1007/s10853-019-03567-9,
Mo1Nb1Si0.75Ta1W1,POWDER,,600,,11.6,BCC+Sec.,650,,,,,,,10.1007/s10853-019-03567-9,
Mo1Nb1Si0.75Ta1W1,POWDER,,800,,11.6,BCC+Sec.,597.3,,,,,,,10.1007/s10853-019-03567-9,
Mo1Nb1Si0.75Ta1W1,POWDER,C,1200,,11.6,BCC+Sec.,,960,,,,22.7,,10.1007/s10853-019-03567-9,
Mo1Nb1Ta1Ti0.25W1,CAST,C,25,,13.1,BCC,478.3,1109,1197,,242,,,10.1016/j.msea.2017.12.004,
Mo1Nb1Ta1Ti0.5W1,CAST,C,25,,12.6,BCC,481.2,1211,1578,,234,,,10.1016/j.msea.2017.12.004,
Mo1Nb1Ta1Ti0.75W1,CAST,C,25,,12.2,BCC,495.6,1304,1593,,228,,,10.1016/j.msea.2017.12.004,
Mo1Nb1Ta1Ti1,ANNEAL,,,,10,BCC,407,,,,179,,,10.1016/j.matdes.2018.06.003,
Mo1Nb1Ta1Ti1,CAST,,,,10,BCC,431,,,,179,,,10.1016/j.matdes.2018.06.003,
Mo1Nb1Ta1Ti1,ANNEAL,C,20,,10,BCC,,1210,,,179,,,10.1016/j.actamat.2019.06.006,
Mo1Nb1Ta1Ti1,ANNEAL,C,60,,10,BCC,,1071,,,179,,,10.1016/j.actamat.2019.06.006,
Mo1Nb1Ta1Ti1,ANNEAL,C,100,,10,BCC,,1029,,,179,,,10.1016/j.actamat.2019.06.006,
Mo1Nb1Ta1Ti1,ANNEAL,C,200,,10,BCC,,868,,,179,,,10.1016/j.actamat.2019.06.006,
Mo1Nb1Ta1Ti1,ANNEAL,C,300,,10,BCC,,732,,,179,,,10.1016/j.actamat.2019.06.006,
Mo1Nb1Ta1Ti1,ANNEAL,C,400,,10,BCC,,685,,,179,,,10.1016/j.actamat.2019.06.006,
Mo1Nb1Ta1Ti1,ANNEAL,C,600,,10,BCC,,593,,,179,,,10.1016/j.actamat.2019.06.006,
Mo1Nb1Ta1Ti1,ANNEAL,C,800,,10,BCC,,564,,,179,,,10.1016/j.actamat.2019.06.006,
Mo1Nb1Ta1Ti1,ANNEAL,C,1000,,10,BCC,,539,,,179,,,10.1016/j.actamat.2019.06.006,
Mo1Nb1Ta1Ti1V1,CAST,C,25,,9.4,BCC,,1400,2450,,171,,,10.1016/j.jallcom.2016.11.188,
Mo1Nb1Ta1Ti1V1W1,CAST,C,600,,11,BCC,,973,1590,,209,,,10.1016/j.intermet.2017.01.007,
Mo1Nb1Ta1Ti1V1W1,CAST,C,800,,11,BCC,,791.3,1180,,209,,,10.1016/j.intermet.2017.01.007,
Mo1Nb1Ta1Ti1V1W1,CAST,C,1000,,11,BCC,,752.8,1105,,209,,,10.1016/j.intermet.2017.01.007,
Mo1Nb1Ta1Ti1V1W1,CAST,C,1200,,11,BCC,,659,696,,209,,,10.1016/j.intermet.2017.01.007,
Mo1Nb1Ta1Ti1V1W1,CAST,C,25,,11,BCC,,1515,2135,,209,,,10.1016/j.intermet.2017.01.007,
Mo1Nb1Ta1Ti1V1W1,CAST,C,23,10.91,11,BCC,,1515,,,209,,,10.1016/j.actamat.2019.06.032,
Mo1Nb1Ta1Ti1V1W1,CAST,C,1000,10.91,11,BCC,,753,,,209,,,10.1016/j.actamat.2019.06.032,
Mo1Nb1Ta1Ti1V1W1,CAST,C,1200,10.91,11,BCC,,659,,,209,,,10.1016/j.actamat.2019.06.032,
Mo1Nb1Ta1Ti1W1,CAST,C,25,,11.8,BCC,507.5,1455,1910,,222,,,10.1016/j.msea.2017.12.004,
Mo1Nb1Ta1Ti1W1,ANNEAL,,,,11.8,BCC,482,,,,222,,,10.1016/j.matdes.2018.06.003,
Mo1Nb1Ta1Ti1W1,CAST,,,,11.8,BCC,446,,,,222,,,10.1016/j.matdes.2018.06.003,
Mo1Nb1Ta1Ti1W1,CAST,C,600,,11.8,BCC,,689,1681,,222,,,10.1016/j.intermet.2017.01.007,
Mo1Nb1Ta1Ti1W1,CAST,C,800,,11.8,BCC,,674,1618,,222,,,10.1016/j.intermet.2017.01.007,
Mo1Nb1Ta1Ti1W1,CAST,C,1000,,11.8,BCC,,620,1426,,222,,,10.1016/j.intermet.2017.01.007,
Mo1Nb1Ta1Ti1W1,CAST,C,1200,,11.8,BCC,,586,814,,222,,,10.1016/j.intermet.2017.01.007,
Mo1Nb1Ta1Ti1W1,CAST,C,25,,11.8,BCC,,1343,2005,,222,,,10.1016/j.intermet.2017.01.007,
Mo1Nb1Ta1Ti1W1,CAST,C,23,11.72,11.8,BCC,,1343,,,222,,,10.1016/j.actamat.2019.06.032,
Mo1Nb1Ta1Ti1W1,CAST,C,1000,11.72,11.8,BCC,,620,,,222,,,10.1016/j.actamat.2019.06.032,
Mo1Nb1Ta1Ti1W1,CAST,C,1200,11.72,11.8,BCC,,586,,,222,,,10.1016/j.actamat.2019.06.032,
Mo1Nb1Ta1Ti1Zr1,ANNEAL,C,25,,9.1,BCC+BCC,,1100,1200,,,,,10.1016/j.scriptamat.2016.10.028,
Mo1Nb1Ta1Ti1Zr1,CAST,C,25,,9.1,BCC+BCC,,1375,1450,,,,,10.1016/j.scriptamat.2016.10.028,
Mo1Nb1Ta1Ti1Zr1,CAST,C,25,,9.1,BCC+BCC,,1390,,,,,,10.1016/j.msec.2016.12.057,
Mo1Nb1Ta1V1,ANNEAL,C,25,,10.7,BCC,504,1525,2400,,186,21,,10.3390/e18050189,
Mo1Nb1Ta1V1W1,POWDER,C,25,,12.4,BCC,,2612,3472,,229,2,,10.1016/j.msea.2017.12.021,
Mo1Nb1Ta1V1W1,CAST,C,25,,12.4,BCC,536,1246,1270,,229,13,,10.1016/j.intermet.2011.01.004,
Mo1Nb1Ta1V1W1,CAST,C,600,,12.4,BCC,,862,,,229,17,,10.1016/j.intermet.2011.01.004,
Mo1Nb1Ta1V1W1,CAST,C,800,,12.4,BCC,,846,,,229,19,,10.1016/j.intermet.2011.01.004,
Mo1Nb1Ta1V1W1,CAST,C,1000,,12.4,BCC,,842,,,229,7.5,,10.1016/j.intermet.2011.01.004,
Mo1Nb1Ta1V1W1,CAST,C,1200,,12.4,BCC,,735,,,229,40,,10.1016/j.intermet.2011.01.004,
Mo1Nb1Ta1V1W1,CAST,C,1400,,12.4,BCC,,656,,,229,40,,10.1016/j.intermet.2011.01.004,
Mo1Nb1Ta1V1W1,CAST,C,1600,,12.4,BCC,,477,,,229,,,10.1016/j.intermet.2011.01.004,
Mo1Nb1Ta1W1,CAST,C,25,,13.7,BCC,,996,1148,,250,2,,10.1016/j.msea.2017.12.004,
Mo1Nb1Ta1W1,CAST,C,25,,13.7,BCC,454,1058,1211,,250,40,,10.1016/j.intermet.2011.01.004,
Mo1Nb1Ta1W1,CAST,C,600,,13.7,BCC,,561,,,250,40,,10.1016/j.intermet.2011.01.004,
Mo1Nb1Ta1W1,CAST,C,800,,13.7,BCC,,552,,,250,40,,10.1016/j.intermet.2011.01.004,
Mo1Nb1Ta1W1,CAST,C,1000,,13.7,BCC,,548,,,250,40,,10.1016/j.intermet.2011.01.004,
Mo1Nb1Ta1W1,CAST,C,1200,,13.7,BCC,,506,,,250,40,,10.1016/j.intermet.2011.01.004,
Mo1Nb1Ta1W1,CAST,C,1400,,13.7,BCC,,421,,,250,40,,10.1016/j.intermet.2011.01.004,
Mo1Nb1Ta1W1,CAST,C,1600,,13.7,BCC,,405,,,250,,,10.1016/j.intermet.2011.01.004,
Mo1Nb1Ta1W1,POWDER,C,25,,13.7,BCC,504.5,1217,,,250,7.5,3.8,10.1007/s10853-019-03567-9,
Mo1Nb1Ta1W1,POWDER,,200,,13.7,BCC,420,,,,250,,,10.1007/s10853-019-03567-9,
Mo1Nb1Ta1W1,POWDER,,400,,13.7,BCC,425,,,,250,,,10.1007/s10853-019-03567-9,
Mo1Nb1Ta1W1,POWDER,,600,,13.7,BCC,340,,,,250,,,10.1007/s10853-019-03567-9,
Mo1Nb1Ta1W1,POWDER,,800,,13.7,BCC,335.5,,,,250,,,10.1007/s10853-019-03567-9,
Mo1Nb1Ti1V0.25Zr1,CAST,C,25,,7.3,BCC,,1776,3893,,142,30,,10.1007/s11837-012-0366-5,
Mo1Nb1Ti1V0.3Zr1,ANNEAL,C,25,,7.2,BCC,,1455,,,142,,25,10.1016/j.matdes.2015.06.072,
Mo1Nb1Ti1V0.5Zr1,CAST,C,25,,7.2,BCC,,1647,3307,,142,28,,10.1007/s11837-012-0366-5,
Mo1Nb1Ti1V0.75Zr1,CAST,C,25,,7.2,BCC,,1708,3929,,141,29,,10.1007/s11837-012-0366-5,
Mo1Nb1Ti1V1,CAST,C,25,,7.3,BCC,441,1200,2050,,167,26,,10.3390/e16020870,
Mo1Nb1Ti1V1Zr1,ANNEAL,C,25,,7.1,BCC,,1779,,,141,,32,10.1016/j.matdes.2015.06.072,
Mo1Nb1Ti1V1Zr1,CAST,C,25,,7.1,BCC,,1786,3828,,,,,10.1007/s11837-012-0366-5,
Mo1Nb1Ti1Zr1,CAST,C,25,,7.3,BCC,,1592,3450,,143,34,,10.1007/s11837-012-0366-5,
Mo1Ta1Ti1V1,CAST,C,25,,9.6,BCC,,1221,1454,,189,,,10.4028/www.scientific.net/MSF.898.638,
Mo2Nb1Ti1V1Zr1,,C,25,7.6,7.588602845,BCC,,1765,,,168.7989452,12,,https://doi.org/10.1016/j.dib.2018.11.111,Data in Brief 21 (2018) 2664¡V2678
Mo2Nb1Ti1V1Zr1,CAST,C,25,7.6,7.588602845,BCC,,1765,,,168.7989452,12,12,,Prof.Yeh-RHEA
Mo1Nb1Re1Ta1W1,CAST,C,25,15.138,14.97957603,BCC,,1000,1320,,288.2287913,1.7,1.7,,Prof.Yeh-RHEA
Mo1Nb1Ta1Ti0.25W1,CAST,C,25,13.15,13.09564737,BCC,,1110,,,241.768928,2.5,2.5,,Prof.Yeh-RHEA
Mo1Nb1Ta1Ti0.5W1,CAST,C,25,12.7,12.59689771,BCC,,1210,,,234.47241,5.9,5.9,,Prof.Yeh-RHEA
Mo1Nb1Ta1Ti0.75W1,CAST,C,25,12.2,12.15284498,BCC,,1300,,,227.9760874,8.4,8.4,,Prof.Yeh-RHEA
Mo1Nb1Ta1Ti1V1,CAST,C,25,9.29,9.368307877,BCC,,1400,,,170.7411036,33,33,,Prof.Yeh-RHEA
Mo1Nb1Ta1Ti1V1W1,CAST,C,25,10.9,10.96726778,BCC,,1520,,,208.9870566,10.6,10.6,,Prof.Yeh-RHEA
Mo1Nb1Ta1Ti1W1,CAST,C,25,11.9,11.75495916,BCC,,1340,,,222.155169,14.1,14.1,,Prof.Yeh-RHEA
Mo1Nb1Ta1Ti1Zr1,CAST,C,25,9.315,9.132901292,BCC+HCP,,1390,,,151.2718952,6,2,,Prof.Yeh-RHEA
Mo1Nb1Ta1V1,,C,25,10.7,10.68399594,BCC,504,1525,2400,,185.5314881,21,,https://doi.org/10.1016/j.dib.2018.11.111,Data in Brief 21 (2018) 2664¡V2678
Mo1Nb1Ta1V1,CAST,C,25,10.35,10.68399594,BCC,,1530,,,185.5314881,21.8,20,,Prof.Yeh-RHEA
Mo1Nb1Ta1V1W1,,,25,12.4,12.37616704,BCC,,1246,,,229.2405322,2,,https://doi.org/10.1016/j.dib.2018.11.111,Data in Brief 21 (2018) 2664¡V2678
Mo1Nb1Ta1V1W1,,,600,12.4,12.37616704,BCC,,862,,,229.2405322,13,,https://doi.org/10.1016/j.dib.2018.11.111,Data in Brief 21 (2018) 2664¡V2678
Mo1Nb1Ta1V1W1,,,800,12.4,12.37616704,BCC,,846,,,229.2405322,17,,https://doi.org/10.1016/j.dib.2018.11.111,Data in Brief 21 (2018) 2664¡V2678
Mo1Nb1Ta1V1W1,,,1000,12.4,12.37616704,BCC,,842,,,229.2405322,19,,https://doi.org/10.1016/j.dib.2018.11.111,Data in Brief 21 (2018) 2664¡V2678
Mo1Nb1Ta1V1W1,,,1200,12.4,12.37616704,BCC,,735,,,229.2405322,8,,https://doi.org/10.1016/j.dib.2018.11.111,Data in Brief 21 (2018) 2664¡V2678
Mo1Nb1Ta1V1W1,,,1400,12.4,12.37616704,BCC,,656,,,229.2405322,40,,https://doi.org/10.1016/j.dib.2018.11.111,Data in Brief 21 (2018) 2664¡V2678
Mo1Nb1Ta1V1W1,,,1600,12.4,12.37616704,BCC,,477,,,229.2405322,40,,https://doi.org/10.1016/j.dib.2018.11.111,Data in Brief 21 (2018) 2664¡V2678
Mo1Nb1Ta1V1W1,,C,25,12.4,12.37616704,BCC,536,1246,1270,,229.2405322,2,,https://doi.org/10.1016/j.dib.2018.11.111,Data in Brief 21 (2018) 2664¡V2678
Mo1Nb1Ta1V1W1,CAST,C,25,12.4,12.37616704,BCC,535.5,1246,,,229.2405322,1.7,1.7,,Prof.Yeh-RHEA
Mo1Nb1Ta1W1,,,25,13.8,13.65986331,BCC,,1058,,,250.0231927,3,,https://doi.org/10.1016/j.dib.2018.11.111,Data in Brief 21 (2018) 2664¡V2678
Mo1Nb1Ta1W1,,,600,13.8,13.65986331,BCC,,561,,,250.0231927,40,,https://doi.org/10.1016/j.dib.2018.11.111,Data in Brief 21 (2018) 2664¡V2678
Mo1Nb1Ta1W1,,,800,13.8,13.65986331,BCC,,552,,,250.0231927,40,,https://doi.org/10.1016/j.dib.2018.11.111,Data in Brief 21 (2018) 2664¡V2678
Mo1Nb1Ta1W1,,,1000,13.8,13.65986331,BCC,,548,,,250.0231927,40,,https://doi.org/10.1016/j.dib.2018.11.111,Data in Brief 21 (2018) 2664¡V2678
Mo1Nb1Ta1W1,,,1200,13.8,13.65986331,BCC,,506,,,250.0231927,40,,https://doi.org/10.1016/j.dib.2018.11.111,Data in Brief 21 (2018) 2664¡V2678
Mo1Nb1Ta1W1,,,1400,13.8,13.65986331,BCC,,421,,,250.0231927,40,,https://doi.org/10.1016/j.dib.2018.11.111,Data in Brief 21 (2018) 2664¡V2678
Mo1Nb1Ta1W1,,,1600,13.8,13.65986331,BCC,,405,,,250.0231927,40,,https://doi.org/10.1016/j.dib.2018.11.111,Data in Brief 21 (2018) 2664¡V2678
Mo1Nb1Ta1W1,,C,25,13.7,13.65986331,BCC,454,1058,1211,,250.0231927,2,,https://doi.org/10.1016/j.dib.2018.11.111,Data in Brief 21 (2018) 2664¡V2678
Mo1Nb1Ta1W1,CAST,C,25,13.8,13.65986331,BCC,454,1058,,,250.0231927,2.1,2.1,,Prof.Yeh-RHEA
Mo1Nb1Ti1V1,,C,25,7.3,7.343754914,BCC,441,1200,,,166.5144243,26,,https://doi.org/10.1016/j.dib.2018.11.111,Data in Brief 21 (2018) 2664¡V2678
Mo1Nb1Ti1V1,CAST,C,25,7.3,7.343754914,BCC,441,1200,,170,166.5144243,26,25,,Prof.Yeh-RHEA
Mo1Nb1Ti1V0.25Zr1,,C,25,7.3,7.256075719,BCC,,1776,3893,,142.2153355,30,,https://doi.org/10.1016/j.dib.2018.11.111,Data in Brief 21 (2018) 2664¡V2678
Mo1Nb1Ti1V0.25Zr1,CAST,C,25,7.255,7.256075719,BCC,,1780,,,142.2153355,30.1,19.3,,Prof.Yeh-RHEA
Mo1Nb1Ti1V0.50Zr1,,C,25,7.2,7.207997756,BCC,,1647,3307,,141.6122782,28,,https://doi.org/10.1016/j.dib.2018.11.111,Data in Brief 21 (2018) 2664¡V2678
Mo1Nb1Ti1V0.50Zr1,CAST,C,25,7.205,7.207997756,BCC,,1650,,,141.6122782,28.1,18,,Prof.Yeh-RHEA
Mo1Nb1Ti1V0.75Zr1,,C,25,7.2,7.163833007,BCC,,1708,3929,,141.0583056,29,,https://doi.org/10.1016/j.dib.2018.11.111,Data in Brief 21 (2018) 2664¡V2678
Mo1Nb1Ti1V0.75Zr1,CAST,C,25,7.165,7.163833007,BCC,,1710,,,141.0583056,29.3,15.5,,Prof.Yeh-RHEA
Mo1Nb1Ti1V1.0Zr1,,C,25,7.1,7.123122391,BCC,,1786,3828,,140.5476593,26,,https://doi.org/10.1016/j.dib.2018.11.111,Data in Brief 21 (2018) 2664¡V2678
Mo1Nb1Ti1V1.0Zr1,CAST,C,25,7.125,7.123122391,BCC,,1790,,,140.5476593,25.9,16.7,,Prof.Yeh-RHEA
Mo1Nb1Ti1V1.5Zr1,,C,25,7.1,7.050560244,BCC,,1735,3300,,139.6374891,20,,https://doi.org/10.1016/j.dib.2018.11.111,Data in Brief 21 (2018) 2664¡V2678
Mo1Nb1Ti1V1.5Zr1,CAST,C,25,7.055,7.050560244,BCC,,1735,,,139.6374891,20.1,13.2,,Prof.Yeh-RHEA
Mo1Nb1Ti1V2.0Zr1,,C,25,7,6.987813039,BCC,,1538,3176,,138.8504308,23,,https://doi.org/10.1016/j.dib.2018.11.111,Data in Brief 21 (2018) 2664¡V2678
Mo1Nb1Ti1V2.0Zr1,CAST,C,25,6.985,6.987813039,BCC,,1540,,,138.8504308,23.2,15.5,,Prof.Yeh-RHEA
Mo1Nb1Ti1V3.0Zr1,,C,25,6.9,6.884746957,BCC,,1418,2508,,137.55764,24,,https://doi.org/10.1016/j.dib.2018.11.111,Data in Brief 21 (2018) 2664¡V2678
Mo1Nb1Ti1V3.0Zr1,CAST,C,25,6.885,6.884746957,BCC,,1420,,,137.55764,23.6,16.4,,Prof.Yeh-RHEA
Mo1Nb1Ti1V1Zr1,,C,25,7.1,7.123122391,BCC,,1779,,,140.5476593,32,,https://doi.org/10.1016/j.dib.2018.11.111,Data in Brief 21 (2018) 2664¡V2678
Mo1Nb1Ti1V1Zr1,CAST,C,25,7.1,7.123122391,BCC,,1779,,,140.5476593,32,32,,Prof.Yeh-RHEA
Mo1Nb1Ti1Zr1,,C,25,7.3,7.308611099,BCC,,1592,3450,,142.8743035,34,,https://doi.org/10.1016/j.dib.2018.11.111,Data in Brief 21 (2018) 2664¡V2678
Mo1Nb1Ti1Zr1,CAST,C,25,7.305,7.308611099,BCC,,1590,,,142.8743035,33.5,21.9,,Prof.Yeh-RHEA
Nb0.105Si0.065Ti0.35V0.13Zr0.35,CAST,C,25,5.687,5.749268063,BCC+Sec.,,1110.5,,,91.14498459,21.7,15.6,,Prof.Yeh-RHEA
Nb0.333Ta0.667Ti0.667Zr1,CAST,T,25,,8.6,BCC+Sec.,489,,843,93,,0,,10.3390/e21020114,
Nb1Ta0.667Ti0.667Zr0.333,CAST,T,25,,9.2,BCC+Sec.,294,822,852,127,,0.33,,10.3390/e21020114,
Nb1Ta1Ti1,CAST,T,25,,10,BCC,246,620,683,143,136,,,10.3390/e21020114,
Nb1Ta1Ti1,WROUGHT,C,20,,10,BCC,,573,,,136,,,10.1016/j.actamat.2019.06.006,
Nb1Ta1Ti1,WROUGHT,C,100,,10,BCC,,486,,,136,,,10.1016/j.actamat.2019.06.006,
Nb1Ta1Ti1,WROUGHT,C,200,,10,BCC,,378,,,136,,,10.1016/j.actamat.2019.06.006,
Nb1Ta1Ti1,WROUGHT,C,300,,10,BCC,,314,,,136,,,10.1016/j.actamat.2019.06.006,
Nb1Ta1Ti1,WROUGHT,C,400,,10,BCC,,232,,,136,,,10.1016/j.actamat.2019.06.006,
Nb1Ta1Ti1,WROUGHT,C,600,,10,BCC,,222,,,136,,,10.1016/j.actamat.2019.06.006,
Nb1Ta1Ti1,WROUGHT,C,800,,10,BCC,,210,,,136,,,10.1016/j.actamat.2019.06.006,
Nb1Ta1Ti1,WROUGHT,C,1000,,10,BCC,,160,,,136,18.5,,10.1016/j.actamat.2019.06.006,
Nb1Ta1Ti1V1,CAST,C,25,,9.2,BCC,,1092,,,134,,,10.1016/j.proeng.2012.03.043,
Nb1Ta1Ti1V1,CAST,C,25,,9.2,BCC,,965,,,134,,,10.1016/j.msea.2016.07.102,
Nb1Ta1Ti1V1,POWDER,C,25,,9.2,BCC,427.9,1108,,,134,28.3,,10.1016/j.jallcom.2018.10.230,
Nb1Ta1Ti1V1,POWDER,C,25,,9.2,BCC,444.3,1308,,,134,27.9,,10.1016/j.jallcom.2018.10.230,
Nb1Ta1Ti1V1,POWDER,C,25,,9.2,BCC,510.9,1373,,,134,29.5,,10.1016/j.jallcom.2018.10.230,
Nb1Ta1Ti1V1W1,CAST,C,25,,11.1,BCC,,1420,1800,,187,20,,10.1016/j.msea.2016.07.102,
Nb1Ta1Ti1W1,ANNEAL,C,20,,12.1,BCC,,1054,,,198,,,10.1016/j.actamat.2019.06.006,
Nb1Ta1Ti1W1,ANNEAL,C,100,,12.1,BCC,,968,,,198,,,10.1016/j.actamat.2019.06.006,
Nb1Ta1Ti1W1,ANNEAL,C,200,,12.1,BCC,,869,,,198,,,10.1016/j.actamat.2019.06.006,
Nb1Ta1Ti1W1,ANNEAL,C,300,,12.1,BCC,,754,,,198,,,10.1016/j.actamat.2019.06.006,
Nb1Ta1Ti1W1,ANNEAL,C,400,,12.1,BCC,,627,,,198,,,10.1016/j.actamat.2019.06.006,
Nb1Ta1Ti1W1,ANNEAL,C,600,,12.1,BCC,,596,,,198,,,10.1016/j.actamat.2019.06.006,
Nb1Ta1Ti1W1,ANNEAL,C,800,,12.1,BCC,,564,,,198,,,10.1016/j.actamat.2019.06.006,
Nb1Ta1Ti1W1,ANNEAL,C,1000,,12.1,BCC,,459,,,198,,,10.1016/j.actamat.2019.06.006,
Nb1Ta1Ti1Zr1,CAST,T,25,,8.9,BCC,358,1144,1205,98,115,6.4,,10.3390/e21020114,
Nb1Ta1V1W1,CAST,C,25,,12.9,BCC,,1530,1700,,206,12,,10.1016/j.msea.2016.07.102,
Nb1Ti1V0.3Zr1,ANNEAL,C,25,,6.5,BCC,,866,,,96,,45,10.1016/j.matdes.2015.06.072,
Nb1Ti1V1Zr1,ANNEAL,C,25,,6.5,BCC,,1104,,,100,,50,10.1016/j.matdes.2015.06.072,
Nb1Ti1V1Zr1,,C,25,6.52,6.5,,335,1105,,,,50,,10.1016/j.actamat.2012.11.032,
Nb1Ti1Zr1,CAST,T,25,,6.5,BCC,295,956,991,88,94,,,10.3390/e21020114,
Nb1Ti1Zr1,CAST,C,25,,6.5,BCC,372,1223,,,94,,,10.1007/s12598-019-01310-6,
Nb1Ti1Zr1,ANNEAL,,,,6.5,BCC,,,,,94,51,,10.1007/s12598-019-01310-6,
Nb1Ti1Zr1,CAST,C,800,,6.5,BCC,,462,,,94,51,,10.1007/s12598-019-01310-6,
Nb1Ti1Zr1,CAST,C,1000,,6.5,BCC,,218,,,94,14.2,,10.1007/s12598-019-01310-6,
Nb1Ta1Ti1V1,,C,25,9.2,9.169851378,BCC,,1092,,134,134.2138287,,,https://doi.org/10.1016/j.dib.2018.11.111,Data in Brief 21 (2018) 2664¡V2678
Nb1Ta1Ti1V1,CAST,C,25,9.175,9.169851378,BCC,,1090,,106,134.2138287,50,50,,Prof.Yeh-RHEA
Nb1Ta1Ti1V1W1,,C,25,11.1,11.10562283,BCC+HCP,447,1420,,,186.5220515,20,,https://doi.org/10.1016/j.dib.2018.11.111,Data in Brief 21 (2018) 2664¡V2678
Nb1Ta1Ti1V1W1,CAST,C,25,11,11.10562283,BCC,,1420,,,186.5220515,20,16,,Prof.Yeh-RHEA
Nb1Ta1V1W1,,C,25,12.9,12.88664201,BCC,492,1530,,,205.5328097,12,,https://doi.org/10.1016/j.dib.2018.11.111,Data in Brief 21 (2018) 2664¡V2678
Nb1Ta1V1W1,CAST,C,25,12.6,12.88664201,BCC,,1530,,,205.5328097,12,12,,Prof.Yeh-RHEA
Nb1Ti1V0.3Mo1,,C,25,7.3,7.557003239,BCC,,1455,,,173.2411084,25,,https://doi.org/10.1016/j.dib.2018.11.111,Data in Brief 21 (2018) 2664¡V2678
Nb1Ti1V0.3Mo1,CAST,C,25,7.3,7.557003239,BCC,,1455,,,173.2411084,25,25,,Prof.Yeh-RHEA
Nb1Ti1V0.3Mo0.1,,C,25,6.6,6.651535095,BCC,,932,,,120.4416961,45,,https://doi.org/10.1016/j.dib.2018.11.111,Data in Brief 21 (2018) 2664¡V2678
Nb1Ti1V0.3Mo0.1,CAST,C,25,6.6,6.651535095,BCC,,932,,,120.4416961,45,45,,Prof.Yeh-RHEA
Nb1Ti1V0.3Mo0.3,,C,25,6.8,6.902084765,BCC,,1312,,,135.0516804,50,,https://doi.org/10.1016/j.dib.2018.11.111,Data in Brief 21 (2018) 2664¡V2678
Nb1Ti1V0.3Mo0.3,CAST,C,25,6.8,6.902084765,BCC,,1312,,,135.0516804,50,50,,Prof.Yeh-RHEA
Nb1Ti1V0.3Mo0.5,,C,25,6.9,7.119829355,BCC,,1301,,,147.7487437,43,,https://doi.org/10.1016/j.dib.2018.11.111,Data in Brief 21 (2018) 2664¡V2678
Nb1Ti1V0.3Mo0.5,CAST,C,25,6.9,7.119829355,BCC,,1301,,,147.7487437,43,43,,Prof.Yeh-RHEA
Nb1Ti1V0.3Mo0.7,,C,25,7.1,7.310815865,BCC,,1436,,,158.8854972,27,,https://doi.org/10.1016/j.dib.2018.11.111,Data in Brief 21 (2018) 2664¡V2678
Nb1Ti1V0.3Mo0.7,CAST,C,25,7.1,7.310815865,BCC,,1436,,,158.8854972,27,27,,Prof.Yeh-RHEA
Nb1Ti1V0.3Mo1.3,,C,25,7.4,7.764873617,BCC,,1603,,,185.3623894,20,,https://doi.org/10.1016/j.dib.2018.11.111,Data in Brief 21 (2018) 2664¡V2678
Nb1Ti1V0.3Mo1.3,CAST,C,25,7.4,7.764873617,BCC,,1603,,,185.3623894,20,20,,Prof.Yeh-RHEA
Nb1Ti1V0.3Mo1.5,,C,25,7.5,7.886366337,BCC,,1576,,,192.4468398,8,,https://doi.org/10.1016/j.dib.2018.11.111,Data in Brief 21 (2018) 2664¡V2678
Nb1Ti1V0.3Mo1.5,CAST,C,25,7.5,7.886366337,BCC,,1576,,,192.4468398,8,8,,Prof.Yeh-RHEA
Nb1Ti1V0.3Zr1,,C,25,6.5,6.509762281,BCC,,866,,,95.93634497,45,,https://doi.org/10.1016/j.dib.2018.11.111,Data in Brief 21 (2018) 2664¡V2678
Nb1Ti1V0.3Zr1,CAST,C,25,6.5,6.509762281,BCC,,866,,,95.93634497,45,45,,Prof.Yeh-RHEA
Nb1Ti1V2Zr1,,,25,6.3,6.404764627,BCC,,918,,,104.6359102,50,,https://doi.org/10.1016/j.dib.2018.11.111,Data in Brief 21 (2018) 2664¡V2678
Nb1Ti1V2Zr1,,,600,6.3,6.404764627,BCC,,571,,,104.6359102,50,,https://doi.org/10.1016/j.dib.2018.11.111,Data in Brief 21 (2018) 2664¡V2678
Nb1Ti1V2Zr1,,,800,6.3,6.404764627,BCC,,240,,,104.6359102,50,,https://doi.org/10.1016/j.dib.2018.11.111,Data in Brief 21 (2018) 2664¡V2678
Nb1Ti1V2Zr1,,,1000,6.3,6.404764627,BCC,,72,,,104.6359102,50,,https://doi.org/10.1016/j.dib.2018.11.111,Data in Brief 21 (2018) 2664¡V2678
Nb1Ti1V2Zr1,,C,25,6.4,6.404764627,BCC,304,918,,,104.6359102,50,,https://doi.org/10.1016/j.dib.2018.11.111,Data in Brief 21 (2018) 2664¡V2678
Nb1Ti1V1Zr1,,,25,6.3,6.458317279,BCC,,1105,,,100.1988131,50,,https://doi.org/10.1016/j.dib.2018.11.111,Data in Brief 21 (2018) 2664¡V2678
Nb1Ti1V1Zr1,,,600,6.3,6.458317279,BCC,,834,,,100.1988131,50,,https://doi.org/10.1016/j.dib.2018.11.111,Data in Brief 21 (2018) 2664¡V2678
Nb1Ti1V1Zr1,,,800,6.3,6.458317279,BCC,,187,,,100.1988131,50,,https://doi.org/10.1016/j.dib.2018.11.111,Data in Brief 21 (2018) 2664¡V2678
Nb1Ti1V1Zr1,,,1000,6.3,6.458317279,BCC,,58,,,100.1988131,50,,https://doi.org/10.1016/j.dib.2018.11.111,Data in Brief 21 (2018) 2664¡V2678
Nb1Ti1V1Zr1,,C,25,6.5,6.458317279,BCC,,1104,,,100.1988131,50,,https://doi.org/10.1016/j.dib.2018.11.111,Data in Brief 21 (2018) 2664¡V2678
Nb1Ti1V1Zr1,,C,25,6.5,6.458317279,BCC,335,1105,,,100.1988131,50,,https://doi.org/10.1016/j.dib.2018.11.111,Data in Brief 21 (2018) 2664¡V2678
Nb1Ti1V1Zr1,CAST,C,25,6.521,6.458317279,BCC,,1051,,,100.1988131,50,50,,Prof.Yeh-RHEA
Ni1Co1,,C,25,8.875,8.870783937,FCC,,107,,,204.5271493,42.4,,,Prof.Yeh-3dtransitional
Ni1Co1Cr1,,C,25,8.275,8.278316008,FCC,,300,,,230.8052709,59.7,,,Prof.Yeh-3dtransitional
Ni1Co1Cr1Mn1,,C,25,8.065,8.066118534,FCC,,282,,,222.1443966,43.8,,,Prof.Yeh-3dtransitional
Ni1Co1Mn1,,C,25,8.375,8.372859777,FCC,,231,,,202.1994178,38.3,,,Prof.Yeh-3dtransitional
Si0.1Mo1Nb1Ti1V1,CAST,C,25,7.19,7.193962502,BCC+Sec.,,1543,,,162.9446206,20.4,12.4,,Prof.Yeh-RHEA
Si0.25Mo0.25Nb1Ti1V1Zr1,CAST,C,25,6.38,6.384894346,BCC+Sec.,,1343,,,107.8486882,23,14.5,,Prof.Yeh-RHEA
Si0.2Mo1Nb1Ti1V1,CAST,C,25,7.075,7.052858929,BCC+Sec.,,1768,,,159.5818864,16.5,8.2,,Prof.Yeh-RHEA
Si0.3Mo1Nb1Ti1V1,CAST,C,25,6.965,6.919709498,BCC+Sec.,,2062,,,156.4087127,11.1,2.1,,Prof.Yeh-RHEA
Si0.4Mo1Nb1Ti1V1,CAST,C,25,6.859,6.793860072,BCC+Sec.,,2093,,,153.4095104,10.9,1.4,,Prof.Yeh-RHEA
Si0.5Nb1Ti1V1Zr1,CAST,C,25,5.94,5.958700441,BCC+Sec.,,1354,,,93.76243981,19,10.5,,Prof.Yeh-RHEA
Ta1Ti1Zr1,CAST,T,25,,9,BCC+Sec.,485,,284,157,,0,,10.3390/e21020114,
Ti0.25Nb1Mo1Ta1W1,,C,25,,13.09564737,BCC,478.3,1109,1197,,241.768928,2.5,,https://doi.org/10.1016/j.dib.2018.11.111,Data in Brief 21 (2018) 2664¡V2678
Ti0.5Nb1Mo1Ta1W1,,C,25,,12.59689771,BCC,481.2,1211,1579,,234.47241,5.9,,https://doi.org/10.1016/j.dib.2018.11.111,Data in Brief 21 (2018) 2664¡V2678
Ti0.75Nb1Mo1Ta1W1,,C,25,,12.15284498,BCC,495.6,1305,1593,,227.9760874,8.4,,https://doi.org/10.1016/j.dib.2018.11.111,Data in Brief 21 (2018) 2664¡V2678
Ti1Nb1Mo1Ta1W1,,C,25,,11.75495916,BCC,507.5,1455,1910,,222.155169,11.5,,https://doi.org/10.1016/j.dib.2018.11.111,Data in Brief 21 (2018) 2664¡V2678
