Repository: azuredg01/alloy-textualization

本專案用於將合金（Alloy）資料集轉換為可供 Transformer-based 模型
（如 RoBERTa、MatSciBERT）進行 **性質回歸（Regression）**
與 **結構分類（Classification）** 的訓練資料，
並透過 **HuggingFace Accelerate + Distributed Data Parallel (DDP)** 進行多 GPU 訓練。

## Pipeline
                                 Dataset
                               (CSV files)
                                    │
                                    ▼
        ┌──────────────────────────────────────────────────────────┐
        │               Step 1: **data_process.ipynb**             │
        │               - 資料清理                                 │
        │               - 欄位命名統一（PROPERTY: ...）             │

File: data/all_data/all_data_manual_copy.csv (part 6 of 16)
Al1Cr1Fe1Mo0.5Ni1Ti0.5,CAST,,C,25.0,,,6.5,,other,BCC+B2,,,,,,751.7,2228.7,3166.0,,487.1076923,,,,,,10.4,,,,,,,,,,,,,,,,,,,,,,,,,,,,,,,,,,,,,,,,,,,,,,,,,,10.1088/0256-307X/35/3/036102,,,,751.7,,
Al1Cr1Fe1Mo0.5Ni1Ti0.6,CAST,,C,25.0,,,6.4,,other,BCC+B2,,,,,,756.1,1314.5,1314.0,,205.390625,,,,,,,,,,,,,,,,,,,,,,,,,,,,,,,,,,,,,,,,,,,,,,,,,,,,,,,,10.1088/0256-307X/35/3/036102,,,,756.1,,
Al1Cr1Fe1Mo0.5Ni1Ti0.75,CAST,,C,25.0,,,6.4,,other,BCC+B2,,,,,,766.2,618.8,619.0,,96.6875,,,,,,,,,,,,,,,,,,,,,,,,,,,,,,,,,,,,,,,,,,,,,,,,,,,,,,,,10.1088/0256-307X/35/3/036102,,,,766.2,,
Al1Cr1Fe1Mo0.8Ni1,CAST,,C,25.0,,,7.0,,other,B2+Sec.,,,,,,854.0,1513.0,1513.0,,216.1428571,,,,,,0.0,,,,,,,,,,,,,,,,,,,,,,,,,,,,,,,,,,,,,,,,,,,,,,,,,,10.1016/j.jallcom.2013.03.253,,,,854,,
Al1Cr1Fe1Mo1Ni1,CAST,,,25.0,,,7.2,,other,B2+Sec.,,,,,,905.0,,,,,,,,,,,,,,,,,,,,,,,,,,,,,,,,,,,,,,,,,,,,,,,,,,,,,,,,,,,,10.1016/j.jallcom.2013.03.253,,,,905,,
Al1Cr1Fe1Ni1,CAST,,C,25.0,,,6.3,,other,BCC+B2,,,,,,,843.2,,,,,,,,,29.0,,,,,,,,,,,,,,,,,,,,,,,,,,,,,,,,,,,,,,,,,,,,,,,,,,10.1016/j.msea.2016.11.019,,,,,,
Al1Cr1Fe1Ni1,,,C,25.0,,,6.3,,other,,,,,,,,1271.0,,,,,,,,34.6,,,,,,,,,,,,,,,,,,,,,,,,,,,,,,,,,,,,,,,,,,,,,,,,,,,10.1016/j.jallcom.2018.07.346,,,,,,
Al1Cr1Fe1Ni1,CAST,,C,25.0,,,6.3,,other,BCC+B2,,,,,,472.0,1406.0,2927.0,,464.6031746,,,,,14.0,,,,,,,,,,,,,,,,,,,,,,,,,,,,,,,,,,,,,,,,,,,,,,,,,,,10.1016/j.jallcom.2013.03.253,,,,472,,
Al1Cr1Mo1Nb1,ANNEAL,,,,,,7.2,,other,Other,,,,,,,,,,,,,,,,,,,,,,,,,,,,,,,,,,,,,,,,,,,,,,,,,,,,,,,,,,,,,,,,,,10.1016/j.matdes.2018.06.003,,,,,,
Al1Cr1Mo1Nb1,CAST,,,,,,7.2,,other,Other,,,,,,,,,,,,,,,,,,,,,,,,,,,,,,,,,,,,,,,,,,,,,,,,,,,,,,,,,,,,,,,,,,10.1016/j.matdes.2018.06.003,,,,,,
Al1Cr1Mo1Nb1Ti1,CAST,,C,25.0,,,6.6,,BCC,BCC,,,,,,,,,,,,170.0,,,,,,,,,,,,,,,,,,,,,,,,,,,,,,,,,,,,,,,,,,,,,,,,,,,,,,10.1016/j.jallcom.2015.11.050,,,,,,
Al1Cr1Mo1Nb1Ti1,CAST,,C,400.0,,,6.6,,BCC,BCC,,,,,,,1080.0,1100.0,,166.6666667,,170.0,,,2.0,,,,,,,,,,,,,,,,,,,,,,,,,,,,,,,,,,,,,,,,,,,,,,,,,,,10.1016/j.jallcom.2015.11.050,,,,,,
Al1Cr1Mo1Nb1Ti1,CAST,,C,600.0,,,6.6,,BCC,BCC,,,,,,,1060.0,1170.0,,177.2727273,,170.0,,,3.0,,,,,,,,,,,,,,,,,,,,,,,,,,,,,,,,,,,,,,,,,,,,,,,,,,,10.1016/j.jallcom.2015.11.050,,,,,,
Al1Cr1Mo1Nb1Ti1,CAST,,C,800.0,,,6.6,,BCC,BCC,,,,,,,860.0,1000.0,,151.5151515,,170.0,,,2.0,,,,,,,,,,,,,,,,,,,,,,,,,,,,,,,,,,,,,,,,,,,,,,,,,,,10.1016/j.jallcom.2015.11.050,,,,,,
Al1Cr1Mo1Nb1Ti1,CAST,,C,1000.0,,,6.6,,BCC,BCC,,,,,,,594.0,630.0,,95.45454545,,170.0,,,15.0,,,,,,,,,,,,,,,,,,,,,,,,,,,,,,,,,,,,,,,,,,,,,,,,,,,10.1016/j.jallcom.2015.11.050,,,,,,
Al1Cr1Mo1Nb1Ti1,CAST,,C,1200.0,,,6.6,,BCC,BCC,,,,,,,105.0,116.0,,17.57575758,,170.0,,,24.0,,,,,,,,,,,,,,,,,,,,,,,,,,,,,,,,,,,,,,,,,,,,,,,,,,,10.1016/j.jallcom.2015.11.050,,,,,,
Al1Cr1Mo1Nb1Ti1,ANNEAL,,C,23.0,,6.56,6.6,,other,BCC+Laves,,,,,,,1010.0,,,,,170.0,,,,,,,,,,,,,,,,,,,,,,,,,,,,,,,,,,,,,,,,,,,,,,,,,,,,,,10.1016/j.actamat.2019.06.032,,,,,,
Al1Cr1Mo1Nb1Ti1,ANNEAL,,C,1000.0,,6.56,6.6,,other,BCC+Laves,,,,,,,550.0,,,,,170.0,,,,,,,,,,,,,,,,,,,,,,,,,,,,,,,,,,,,,,,,,,,,,,,,,,,,,,10.1016/j.actamat.2019.06.032,,,,,,
Al1Cr1Mo1Nb1Ti1,ANNEAL,,C,1200.0,,6.56,6.6,,other,BCC+Laves,,,,,,,105.0,,,,,170.0,,,,,,,,,,,,,,,,,,,,,,,,,,,,,,,,,,,,,,,,,,,,,,,,,,,,,,10.1016/j.actamat.2019.06.032,,,,,,
Al1Cr1Mo1Nb1Ti1,ANNEAL,,C,600.0,,,6.6,,BCC,BCC,,,,,,,930.0,,,,,170.0,,,,,,,,,,,,,,,,,,,,,,,,,,,,,,,,,,,,,,,,,,,,,,,,,,,,,,10.1007/s11661-017-4386-1,,,,,,
Al1Cr1Mo1Nb1Ti1,ANNEAL,,C,800.0,,,6.6,,BCC,BCC,,,,,,,875.0,,,,,,,,,,,,,,,,,,,,,,,,,,,,,,,,,,,,,,,,,,,,,,,,,,,,,,,,,,,10.1007/s11661-017-4386-1,,,,,,
Al1Cr1Mo1Nb1Ti1,ANNEAL,,C,1000.0,,,6.6,,BCC,BCC,,,,,,,550.0,,,,,,,,,,,,,,,,,,,,,,,,,,,,,,,,,,,,,,,,,,,,,,,,,,,,,,,,,,,10.1007/s11661-017-4386-1,,,,,,
Al1Cr1Mo1Nb1Ti1,ANNEAL,,C,1200.0,,,6.6,,BCC,BCC,,,,,,,150.0,,,,,,,,,,,,,,,,,,,,,,,,,,,,,,,,,,,,,,,,,,,,,,,,,,,,,,,,,,,10.1007/s11661-017-4386-1,,,,,,
Al1Cr1Mo1Ti1,ANNEAL,,C,23.0,,5.98,6.0,,BCC,BCC,,,,,,,1100.0,,,,,189.0,,,,,,,,,,,,,,,,,,,,,,,,,,,,,,,,,,,,,,,,,,,,,,,,,,,,,,10.1016/j.actamat.2019.06.032,,,,,,
Al1Cr1Mo1Ti1,ANNEAL,,C,1000.0,,5.98,6.0,,BCC,BCC,,,,,,,375.0,,,,,189.0,,,,,,,,,,,,,,,,,,,,,,,,,,,,,,,,,,,,,,,,,,,,,,,,,,,,,,10.1016/j.actamat.2019.06.032,,,,,,
Al1Cr1Mo1Ti1,ANNEAL,,C,1200.0,,5.98,6.0,,BCC,BCC,,,,,,,100.0,,,,,189.0,,,,,,,,,,,,,,,,,,,,,,,,,,,,,,,,,,,,,,,,,,,,,,,,,,,,,,10.1016/j.actamat.2019.06.032,,,,,,
Al1Cr1Mo1Ti1,ANNEAL,,C,400.0,,,6.0,,BCC,BCC,,,,,,,1070.0,,,,,189.0,,,,,,,,,,,,,,,,,,,,,,,,,,,,,,,,,,,,,,,,,,,,,,,,,,,,,,10.1007/s11661-017-4386-1,,,,,,
Al1Cr1Mo1Ti1,ANNEAL,,C,600.0,,,6.0,,BCC,BCC,,,,,,,1020.0,,,,,189.0,,,,,,,,,,,,,,,,,,,,,,,,,,,,,,,,,,,,,,,,,,,,,,,,,,,,,,10.1007/s11661-017-4386-1,,,,,,
Al1Cr1Mo1Ti1,ANNEAL,,C,800.0,,,6.0,,BCC,BCC,,,,,,,875.0,,,,,189.0,,,,,,,,,,,,,,,,,,,,,,,,,,,,,,,,,,,,,,,,,,,,,,,,,,,,,,10.1007/s11661-017-4386-1,,,,,,
Al1Cr1Mo1Ti1,ANNEAL,,C,1000.0,,,6.0,,BCC,BCC,,,,,,,375.0,,,,,189.0,,,,,,,,,,,,,,,,,,,,,,,,,,,,,,,,,,,,,,,,,,,,,,,,,,,,,,10.1007/s11661-017-4386-1,,,,,,
Al1Cr1Mo1Ti1,ANNEAL,,C,1200.0,,,6.0,,BCC,BCC,,,,,,,100.0,,,,,189.0,,,,,,,,,,,,,,,,,,,,,,,,,,,,,,,,,,,,,,,,,,,,,,,,,,,,,,10.1007/s11661-017-4386-1,,,,,,
Al1Cr1Nb1Ti1V1,ANNEAL,,C,600.0,,,5.8,,other,BCC+Laves,,,,,,,1015.0,1060.0,,182.7586207,,,,,,,,,,,,,,,,,,,,,,,,,,,,,,,,,,,,,,,,,,,,,,,,,,,,,,,,10.1016/j.jallcom.2015.08.224,,,,,,
Al1Cr1Nb1Ti1V1,ANNEAL,,C,800.0,,,5.8,,other,BCC+Laves,,,,,,,860.0,895.0,,154.3103448,,,,,,,,,,,,,,,,,,,,,,,,,,,,,,,,,,,,,,,,,,,,,,,,,,,,,,,,10.1016/j.jallcom.2015.08.224,,,,,,
Al1Cr1Nb1Ti1V1,ANNEAL,,C,1000.0,,,5.8,,other,BCC+Laves,,,,,,,65.0,95.0,,16.37931034,,,,,,,,,,,,,,,,,,,,,,,,,,,,,,,,,,,,,,,,,,,,,,,,,,,,,,,,10.1016/j.jallcom.2015.08.224,,,,,,
Al1Cr1Nb1Ti1V1,ANNEAL,,C,25.0,,,5.8,,other,BCC+Laves,,,,,,,1550.0,1570.0,,270.6896552,,,,,,,,,,,,,,,,,,,,,,,,,,,,,,,,,,,,,,,,,,,,,,,,,,,,,,,,10.1016/j.jallcom.2015.08.224,,,,,,
Al1Cu0.062Li0.062Mg0.062Zn0.062,CAST,,C,25.0,,,2.9,,other,FCC+Sec.,,,,,,,488.0,879.0,,303.1034483,,,,,17.0,,,,,,,,,,,,,,,,,,,,,,,,,,,,,,,,,,,,,,,,,,,,,,,,,,,10.1007/s11837-015-1402-z,,,,,,
Al1Cu0.077Fe0.077Mg0.077Si0.231Zn0.077,CAST,,C,25.0,,3.08,3.2,,FCC,FCC,,,,,,,422.0,,,,88.7,73.0,,,1.0,,,,,,,,,,,,,,,,,,,,,,,,,,,,,,,,,,,,,,,,,,,,,,,,,,,10.1038/s41598-019-43329-w,,,,,88.7,
Al1Cu0.077Mg0.077Mn0.077Si0.231Zn0.077,CAST,,C,25.0,,2.98,3.2,,FCC,FCC,,,,,,,622.0,,,,114.1,73.0,,,2.0,,,,,,,,,,,,,,,,,,,,,,,,,,,,,,,,,,,,,,,,,,,,,,,,,,,10.1038/s41598-019-43329-w,,,,,114.1,
Al1Cu0.077Mg0.077Ni0.077Si0.231Zn0.077,CAST,,C,25.0,,3.15,3.2,,FCC,FCC,,,,,,,534.0,,,,107.8,72.0,,,1.0,,,,,,,,,,,,,,,,,,,,,,,,,,,,,,,,,,,,,,,,,,,,,,,,,,,10.1038/s41598-019-43329-w,,,,,107.8,
Al1Cu0.077Mg0.077Si0.231Zn0.077Zr0.077,CAST,,C,25.0,,3.06,3.2,,other,FCC+Laves,,,,,,,565.0,,,,105.1,,,,4.0,,,,,,,,,,,,,,,,,,,,,,,,,,,,,,,,,,,,,,,,,,,,,,,,,,,10.1038/s41598-019-43329-w,,,,,105.1,
Al1Cu0.2Li0.5Mg1Zn0.5,CAST,,,25.0,,,2.7,,other,Other,,,,,,,,,,,,,,,,,,,,,,,,,,,,,,,,,,,,,,,,,,,,,,,,,,,,,,,,,,,,,,,,,,10.1007/s11837-015-1402-z,,,,,,
Al1Cu0.5Li0.5Mg1Sn0.2,CAST,,,25.0,,,3.0,,other,Other,,,,,,,,,,,,,,,,,,,,,,,,,,,,,,,,,,,,,,,,,,,,,,,,,,,,,,,,,,,,,,,,,,10.1007/s11837-015-1402-z,,,,,,
Al1Cu0.889Fe0.667Ni0.889Ti1,CAST,,C,25.0,,,5.9,,FCC,FCC,,,,,,516.0,980.0,1326.0,,224.7457627,145.0,131.0,,,,7.0,,,,,,,,,,,,,,,,,,,,,,,,,,,,,,,,,,,,,,,,,,,,,,,,,,10.1016/j.apsusc.2015.07.207,,,,516,145,
Al1Cu1Fe1Ni1Ti1,CAST,,C,25.0,,,6.1,,FCC,FCC,,,,,,516.0,1074.0,1617.0,,265.0819672,146.0,137.0,,,,8.0,,,,,,,,,,,,,,,,,,,,,,,,,,,,,,,,,,,,,,,,,,,,,,,,,,10.1016/j.apsusc.2015.07.207,,,,516,146,
Al1Cu1Ni1Ti1,CAST,,C,25.0,,,5.7,,FCC,FCC,,,,,,537.0,300.0,536.0,,94.03508772,108.0,122.0,,,,0.85,,,,,,,,,,,,,,,,,,,,,,,,,,,,,,,,,,,,,,,,,,,,,,,,,,10.1016/j.apsusc.2015.07.207,,,,537,108,
Al1Fe1Ni1Ti1,POWDER,,C,25.0,,,5.5,,other,BCC+B2,,,,,,666.0,,,,,,,,,,,,,,,,,,,,,,,,,,,,,,,,,,,,,,,,,,,,,,,,,,,,,,,,,,,,10.1016/j.jallcom.2019.02.083,,,,666,,
Al1Fe1Ni1Ti1V1Zr1,CAST,,,25.0,,,5.9,,BCC,BCC,,,,,,800.0,,,,,,119.0,,,,,,,,,,,,,,,,,,,,,,,,,,,,,,,,,,,,,,,,,,,,,,,,,,,,,,10.1002/adem.200300567,,,,800,,
Al1Hf1Nb1Ta1Ti1Zr1,CAST,,C,25.0,,,8.9,,other,BCC+Sec.,,,,,,441.0,1489.0,1900.0,,213.4831461,103.0,,,,21.0,,,,,,,,,,,,,,,,,,,,,,,,,,,,,,,,,,,,,,,,,,,,,,,,,,,10.1016/j.jallcom.2014.11.064,,,,441,103,
Al1Hf1Nb1Ti1,ANNEAL,,,,,,7.7,,other,B2,,,,,,,,,,,,,,,,,,,,,,,,,,,,,,,,,,,,,,,,,,,,,,,,,,,,,,,,,,,,,,,,,,10.1016/j.matdes.2018.06.003,,,,,,
Al1Hf1Nb1Ti1,CAST,,,,,,7.7,,other,B2,,,,,,,,,,,,,,,,,,,,,,,,,,,,,,,,,,,,,,,,,,,,,,,,,,,,,,,,,,,,,,,,,,10.1016/j.matdes.2018.06.003,,,,,,
Al1Hf1Ta1Ti1,ANNEAL,,,,,,9.7,,other,B2,,,,,,,,,,,,,,,,,,,,,,,,,,,,,,,,,,,,,,,,,,,,,,,,,,,,,,,,,,,,,,,,,,10.1016/j.matdes.2018.06.003,,,,,,
Al1Hf1Ta1Ti1,CAST,,,,,,9.7,,other,B2,,,,,,,,,,,,,,,,,,,,,,,,,,,,,,,,,,,,,,,,,,,,,,,,,,,,,,,,,,,,,,,,,,10.1016/j.matdes.2018.06.003,,,,,,
Al1HfNbTaTiZr,CAST,,C,25.0,,8.91,8.862378885,,BCC,BCC,,,,,,441.0,1489.0,,,,103.0,101.6218114,,,21.0,21.0,,,,,,,,,,,,,,,,,,,,,,,,,,,,,,,,,,,,,,,,,,,,,,,,,,,Prof.Yeh-RHEA,,,441,103,
Al1Li0.062Mg0.062Sn0.062Zn0.062,CAST,,C,25.0,,,3.0,,other,FCC+Sec.,,,,,,,415.0,836.0,,278.6666667,,,,,16.0,,,,,,,,,,,,,,,,,,,,,,,,,,,,,,,,,,,,,,,,,,,,,,,,,,,10.1007/s11837-015-1402-z,,,,,,
Al1Li0.5Mg1Sn0.2Zn0.5,CAST,,C,25.0,,,2.9,,other,FCC+Sec.,,,,,,,546.0,546.0,,188.2758621,,,,,,,,,,,,,,,,,,,,,,,,,,,,,,,,,,,,,,,,,,,,,,,,,,,,,,,,10.1007/s11837-015-1402-z,,,,,,
Al1Li1Mg1Sn1Zn1,CAST,,C,25.0,,,3.9,,other,FCC+HCP+Sec.,,,,,,,600.0,615.0,,157.6923077,,,,,1.0,,,,,,,,,,,,,,,,,,,,,,,,,,,,,,,,,,,,,,,,,,,,,,,,,,,10.1007/s11837-015-1402-z,,,,,,
Al1Mo0.5Nb1Ta0.5Ti1Zr0.5,OTHER,,C,1000.0,,,7.2,,other,B2,,,,,,,935.0,1019.0,,141.5277778,,,,,,,,,,,,,,,,,,,,,,,,,,,,,,,,,,,,,,,,,,,,,,,,,,,,,,,,10.1016/j.matdes.2017.11.033,,,,,,
Al1Mo0.5Nb1Ta0.5Ti1Zr0.5,OTHER,,C,25.0,,,7.2,,other,B2,,,,,,,,1320.0,,183.3333333,,,,,,,,,,,,,,,,,,,,,,,,,,,,,,,,,,,,,,,,,,,,,,,,,,,,,,,,10.1016/j.matdes.2017.11.033,,,,,,
Al1Mo0.5Nb1Ta0.5Ti1Zr1,OTHER,,C,25.0,,,7.1,,other,BCC+B2,,,,,,,2197.0,2370.0,,333.8028169,,,,,10.0,,,,,,,,,,,,,,,,,,,,,,,,,,,,,,,,,,,,,,,,,,,,,,,,,,,10.1016/j.matdes.2017.11.033,,,,,,
Al1Mo0.5Nb1Ta0.5Ti1Zr1,OTHER,,C,23.0,,7.14,7.1,,other,B2+BCC,,,,,,,2000.0,,,,,,,,11.0,,,,,,,,,,,,,,,,,,,,,,,,,,,,,,,,,,,,,,,,,,,,,,,,,,,10.1016/j.actamat.2019.06.032,,,,,,
Al1Mo0.5Nb1Ta0.5Ti1Zr1,OTHER,,C,1000.0,,7.14,7.1,,other,B2+BCC,,,,,,,745.0,,,,,,,,50.0,,,,,,,,,,,,,,,,,,,,,,,,,,,,,,,,,,,,,,,,,,,,,,,,,,,10.1016/j.actamat.2019.06.032,,,,,,
Al1Mo0.5Nb1Ta0.5Ti1Zr1,OTHER,,C,1200.0,,7.14,7.1,,other,B2+BCC,,,,,,,250.0,,,,,,,,50.0,,,,,,,,,,,,,,,,,,,,,,,,,,,,,,,,,,,,,,,,,,,,,,,,,,,10.1016/j.actamat.2019.06.032,,,,,,
Al1Mo0.5Nb1Ta0.5Ti1Zr1,OTHER,,C,25.0,,,7.1,,other,BCC+B2,,,,,,591.0,2000.0,2368.0,,333.5211268,,,,,,,,,,,,,,,,,,,,,,,,,,,,,,,,,,,,,,,,,,,,,,,,,,,,,,,,10.1007/s11837-014-1066-0,,,,591,,
Al1Mo0.5Nb1Ta0.5Ti1Zr1,OTHER,,C,800.0,,,7.1,,other,BCC+B2,,,,,,,1597.0,1810.0,,254.9295775,,,,,,,,,,,,,,,,,,,,,,,,,,,,,,,,,,,,,,,,,,,,,,,,,,,,,,,,10.1007/s11837-014-1066-0,,,,,,
Al1Mo0.5Nb1Ta0.5Ti1Zr1,OTHER,,C,1000.0,,,7.1,,other,BCC+B2,,,,,,,745.0,772.0,,108.7323944,,,,,,,,,,,,,,,,,,,,,,,,,,,,,,,,,,,,,,,,,,,,,,,,,,,,,,,,10.1007/s11837-014-1066-0,,,Elongation>50,,,
Al1Mo0.5Nb1Ta0.5Ti1Zr1,OTHER,,C,1200.0,,,7.1,,other,BCC+B2,,,,,,,250.0,,,,,,,,,,,,,,,,,,,,,,,,,,,,,,,,,,,,,,,,,,,,,,,,,,,,,,,,,,,10.1007/s11837-014-1066-0,,,Elongation>50,,,
Al1Mo1Nb1Ti1,ANNEAL,,,,,,6.5,,other,BCC+Sec.,,,,,,,,,,,,151.0,,,,,,,,,,,,,,,,,,,,,,,,,,,,,,,,,,,,,,,,,,,,,,,,,,,,,,10.1016/j.matdes.2018.06.003,,,,,,
Al1Mo1Nb1Ti1,CAST,,,,,,6.5,,BCC,BCC,,,,,,509.0,,,,,,151.0,,,,,,,,,,,,,,,,,,,,,,,,,,,,,,,,,,,,,,,,,,,,,,,,,,,,,,10.1016/j.matdes.2018.06.003,,,,509,,
Al1Mo1Nb1Ti1,ANNEAL,,C,23.0,,6.46,6.5,,BCC,BCC,,,,,,,1100.0,,,,,151.0,,,,,,,,,,,,,,,,,,,,,,,,,,,,,,,,,,,,,,,,,,,,,,,,,,,,,,10.1016/j.actamat.2019.06.032,,,,,,
Al1Mo1Nb1Ti1,ANNEAL,,C,1000.0,,6.46,6.5,,BCC,BCC,,,,,,,540.0,,,,,151.0,,,,,,,,,,,,,,,,,,,,,,,,,,,,,,,,,,,,,,,,,,,,,,,,,,,,,,10.1016/j.actamat.2019.06.032,,,,,,
Al1Mo1Nb1Ti1,ANNEAL,,C,1200.0,,6.46,6.5,,BCC,BCC,,,,,,,200.0,,,,,151.0,,,,,,,,,,,,,,,,,,,,,,,,,,,,,,,,,,,,,,,,,,,,,,,,,,,,,,10.1016/j.actamat.2019.06.032,,,,,,
Al1Mo1Nb1Ti1,ANNEAL,,C,600.0,,,6.5,,BCC,BCC,,,,,,,520.0,,,,,151.0,,,,,,,,,,,,,,,,,,,,,,,,,,,,,,,,,,,,,,,,,,,,,,,,,,,,,,10.1007/s11661-017-4386-1,,,,,,
Al1Mo1Nb1Ti1,ANNEAL,,C,800.0,,,6.5,,BCC,BCC,,,,,,,500.0,,,,,151.0,,,,,,,,,,,,,,,,,,,,,,,,,,,,,,,,,,,,,,,,,,,,,,,,,,,,,,10.1007/s11661-017-4386-1,,,,,,
Al1Mo1Nb1Ti1,ANNEAL,,C,1000.0,,,6.5,,BCC,BCC,,,,,,,540.0,,,,,,,,,,,,,,,,,,,,,,,,,,,,,,,,,,,,,,,,,,,,,,,,,,,,,,,,,,,10.1007/s11661-017-4386-1,,,,,,
Al1Mo1Nb1Ti1,ANNEAL,,C,1200.0,,,6.5,,BCC,BCC,,,,,,,200.0,,,,,151.0,,,,,,,,,,,,,,,,,,,,,,,,,,,,,,,,,,,,,,,,,,,,,,,,,,,,,,10.1007/s11661-017-4386-1,,,,,,
Al1Mo1Nb1Ti1V1,CAST,,C,25.0,,,6.4,,BCC,BCC,,,,,,537.0,1375.0,1400.0,,218.75,,147.0,,,3.0,,,,,,,,,,,,,,,,,,,,,,,,,,,,,,,,,,,,,,,,,,,,,,,,,,,10.3390/e16020870,,,,537,,
Al1Mo1Ta1Ti1V1,CAST,,C,25.0,,,8.2,,BCC,BCC,,,,,,,,735.0,,89.63414634,,165.0,,,,,,,,,,,,,,,,,,,,,,,,,,,,,,,,,,,,,,,,,,,,,,,,,,,,,,10.4028/www.scientific.net/MSF.898.638,,,,,,
Al1Nb1Ta0.5Ti1Zr0.5,OTHER,,C,1000.0,,,6.9,,other,B2,,,,,,,535.0,542.0,,78.55072464,,,,,,,,,,,,,,,,,,,,,,,,,,,,,,,,,,,,,,,,,,,,,,,,,,,,,,,,10.1016/j.matdes.2017.11.033,,,,,,
Al1Nb1Ta0.5Ti1Zr0.5,OTHER,,C,25.0,,,6.9,,other,B2,,,,,,,1352.0,1357.0,,196.6666667,,,,,,,,,,,,,,,,,,,,,,,,,,,,,,,,,,,,,,,,,,,,,,,,,,,,,,,,10.1016/j.matdes.2017.11.033,,,,,,
Al1Nb1Ta1Ti1,ANNEAL,,,,,,8.2,,other,BCC+Sec.,,,,,,,,,,,,120.0,,,,,,,,,,,,,,,,,,,,,,,,,,,,,,,,,,,,,,,,,,,,,,,,,,,,,,10.1016/j.matdes.2018.06.003,,,,,,
Al1Nb1Ta1Ti1,CAST,,,,,,8.2,,BCC,BCC,,,,,,458.0,,,,,,120.0,,,,,,,,,,,,,,,,,,,,,,,,,,,,,,,,,,,,,,,,,,,,,,,,,,,,,,10.1016/j.matdes.2018.06.003,,,,458,,
Al1Nb1Ta1Ti1,CAST,,C,20.0,,,8.2,,BCC,BCC,,,,,,,1152.0,,,,,120.0,,,,,,,,,,,,,,,,,,,,,,,,,,,,,,,,,,,,,,,,,,,,,,,,,,,,,,10.1016/j.actamat.2019.06.006,,,,,,
Al1Nb1Ta1Ti1,CAST,,C,200.0,,,8.2,,BCC,BCC,,,,,,,740.0,,,,,,,,,,,,,,,,,,,,,,,,,,,,,,,,,,,,,,,,,,,,,,,,,,,,,,,,,,,10.1016/j.actamat.2019.06.006,,,,,,
Al1Nb1Ta1Ti1,CAST,,C,100.0,,,8.2,,BCC,BCC,,,,,,,740.0,,,,,120.0,,,,,,,,,,,,,,,,,,,,,,,,,,,,,,,,,,,,,,,,,,,,,,,,,,,,,,10.1016/j.actamat.2019.06.006,,,,,,
Al1Nb1Ta1Ti1V1,CAST,,C,25.0,,,7.9,,BCC,BCC,,,,,,,993.0,,,,,122.0,,,,,,,,,,,,,,,,,,,,,,,,,,,,,,,,,,,,,,,,,,,,,,,,,,,,,,10.1016/j.proeng.2012.03.043,,,,,,
Al1Nb1Ti1V1,ANNEAL,,C,600.0,,,5.5,,other,B2,,,,,,,780.0,1005.0,,182.7272727,,104.0,,,,5.0,,,,,,,,,,,,,,,,,,,,,,,,,,,,,,,,,,,,,,,,,,,,,,,,,,10.1016/j.msea.2017.08.019,,,,,,
Al1Nb1Ti1V1,ANNEAL,,C,800.0,,,5.5,,other,B2,,,,,,,560.0,700.0,,127.2727273,,104.0,,,,12.0,,,,,,,,,,,,,,,,,,,,,,,,,,,,,,,,,,,,,,,,,,,,,,,,,,10.1016/j.msea.2017.08.019,,,,,,
Al1Nb1Ti1V1,ANNEAL,,C,25.0,,,5.5,,other,B2,,,,,,,1000.0,1280.0,,232.7272727,,104.0,,,,50.0,,,,,,,,,,,,,,,,,,,,,,,,,,,,,,,,,,,,,,,,,,,,,,,,,,10.1016/j.msea.2017.08.019,,,,,,
Al1Nb1Ti1V1,ANNEAL,,C,25.0,,,5.5,,BCC,BCC,,,,,,448.0,1020.0,1318.0,,239.6363636,,104.0,,,,50.0,,,,,,,,,,,,,,,,,,,,,,,,,,,,,,,,,,,,,,,,,,,,,,,,,,10.1016/j.matlet.2014.11.162,,,,448,,
Al1Nb1Ti1V1,ANNEAL,,C,600.0,,,5.5,,BCC,BCC,,,,,,,810.0,1050.0,,190.9090909,,,,,,,,,,,,,,,,,,,,,,,,,,,,,,,,,,,,,,,,,,,,,,,,,,,,,,,,10.1016/j.matlet.2014.11.162,,,,,,
Al1Nb1Ti1V1,ANNEAL,,C,800.0,,,5.5,,BCC,BCC,,,,,,,685.0,,,,,,,,,,,,,,,,,,,,,,,,,,,,,,,,,,,,,,,,,,,,,,,,,,,,,,,,,,,10.1016/j.matlet.2014.11.162,,,,,,
Al1Nb1Ti1V1,ANNEAL,,C,1000.0,,,5.5,,BCC,BCC,,,,,,,158.0,,,,,,,,,,,,,,,,,,,,,,,,,,,,,,,,,,,,,,,,,,,,,,,,,,,,,,,,,,,10.1016/j.matlet.2014.11.162,,,,,,
Al1Nb1Ti1V1,ANNEAL,,C,600.0,,,5.5,,BCC,BCC,,,,,,,780.0,1005.0,,182.7272727,,104.0,,,,,,,,,,,,,,,,,,,,,,,,,,,,,,,,,,,,,,,,,,,,,,,,,,,,,,10.1016/j.jallcom.2015.08.224,,,,,,
Al1Nb1Ti1V1,ANNEAL,,C,800.0,,,5.5,,BCC,BCC,,,,,,,560.0,700.0,,127.2727273,,104.0,,,,,,,,,,,,,,,,,,,,,,,,,,,,,,,,,,,,,,,,,,,,,,,,,,,,,,10.1016/j.jallcom.2015.08.224,,,,,,
Al1Nb1Ti1V1,ANNEAL,,C,1000.0,,,5.5,,BCC,BCC,,,,,,,110.0,,,,,104.0,,,,,,,,,,,,,,,,,,,,,,,,,,,,,,,,,,,,,,,,,,,,,,,,,,,,,,10.1016/j.jallcom.2015.08.224,,,,,,
Al1Nb1Ti1V1,ANNEAL,,C,25.0,,,5.5,,BCC,BCC,,,,,,,1000.0,1280.0,,232.7272727,,104.0,,,,,,,,,,,,,,,,,,,,,,,,,,,,,,,,,,,,,,,,,,,,,,,,,,,,,,10.1016/j.jallcom.2015.08.224,,,,,,
Al1Nb1Ti1V1Zr0.1,ANNEAL,,C,600.0,,,5.5,,other,B2+Sec.,,,,,,,975.0,1085.0,,197.2727273,,,,,,,,,,,,,,,,,,,,,,,,,,,,,,,,,,,,,,,,,,,,,,,,,,,,,,,,10.1016/j.msea.2017.08.019,,,,,,
Al1Nb1Ti1V1Zr0.1,ANNEAL,,C,800.0,,,5.5,,other,B2+Sec.,,,,,,,865.0,920.0,,167.2727273,,,,,,,,,,,,,,,,,,,,,,,,,,,,,,,,,,,,,,,,,,,,,,,,,,,,,,,,10.1016/j.msea.2017.08.019,,,,,,
Al1Nb1Ti1V1Zr0.1,ANNEAL,,C,25.0,,,5.5,,other,B2+Sec.,,,,,,,1290.0,1395.0,,253.6363636,,,,,,,,,,,,,,,,,,,,,,,,,,,,,,,,,,,,,,,,,,,,,,,,,,,,,,,,10.1016/j.msea.2017.08.019,,,,,,
Al1Nb1Ti1V1Zr0.25,ANNEAL,,C,600.0,,,5.6,,other,B2+Sec.,,,,,,,1065.0,1260.0,,225.0,,,,,,,,,,,,,,,,,,,,,,,,,,,,,,,,,,,,,,,,,,,,,,,,,,,,,,,,10.1016/j.msea.2017.08.019,,,,,,
Al1Nb1Ti1V1Zr0.25,ANNEAL,,C,800.0,,,5.6,,other,B2+Sec.,,,,,,,855.0,865.0,,154.4642857,,,,,,,,,,,,,,,,,,,,,,,,,,,,,,,,,,,,,,,,,,,,,,,,,,,,,,,,10.1016/j.msea.2017.08.019,,,,,,
Al1Nb1Ti1V1Zr0.25,ANNEAL,,C,25.0,,,5.6,,other,B2+Sec.,,,,,,,1360.0,1480.0,,264.2857143,,,,,,,,,,,,,,,,,,,,,,,,,,,,,,,,,,,,,,,,,,,,,,,,,,,,,,,,10.1016/j.msea.2017.08.019,,,,,,
Al1Nb1Ti1V1Zr0.5,ANNEAL,,C,600.0,,,5.6,,other,B2+Laves+Sec.,,,,,,,1135.0,1425.0,,254.4642857,,,,,,,,,,,,,,,,,,,,,,,,,,,,,,,,,,,,,,,,,,,,,,,,,,,,,,,,10.1016/j.msea.2017.08.019,,,,,,
Al1Nb1Ti1V1Zr0.5,ANNEAL,,C,800.0,,,5.6,,other,B2+Laves+Sec.,,,,,,,675.0,740.0,,132.1428571,,,,,,,,,,,,,,,,,,,,,,,,,,,,,,,,,,,,,,,,,,,,,,,,,,,,,,,,10.1016/j.msea.2017.08.019,,,,,,
Al1Nb1Ti1V1Zr0.5,ANNEAL,,C,25.0,,,5.6,,other,B2+Laves+Sec.,,,,,,,1485.0,,,,,,,,,,,,,,,,,,,,,,,,,,,,,,,,,,,,,,,,,,,,,,,,,,,,,,,,,,,10.1016/j.msea.2017.08.019,,,,,,
Al1Nb1Ti1V1Zr0.5,,,C,25.0,,5.64,5.6,,other,,,,,,,,1480.0,,,,,,,,50.0,,,,,,,,,,,,,,,,,,,,,,,,,,,,,,,,,,,,,,,,,,,,,,,,,,,10.1016/j.matlet.2015.08.099,,,Elongation>50,,,
Al1Nb1Ti1V1Zr1,ANNEAL,,C,600.0,,,5.8,,other,B2+Laves+Sec.,,,,,,,1155.0,1385.0,,238.7931034,,,,,,,,,,,,,,,,,,,,,,,,,,,,,,,,,,,,,,,,,,,,,,,,,,,,,,,,10.1016/j.msea.2017.08.019,,,,,,
Al1Nb1Ti1V1Zr1,ANNEAL,,C,800.0,,,5.8,,other,B2+Laves+Sec.,,,,,,,550.0,600.0,,103.4482759,,,,,,,,,,,,,,,,,,,,,,,,,,,,,,,,,,,,,,,,,,,,,,,,,,,,,,,,10.1016/j.msea.2017.08.019,,,,,,
Al1Nb1Ti1V1Zr1,ANNEAL,,C,25.0,,,5.8,,other,B2+Laves+Sec.,,,,,,,1500.0,1675.0,,288.7931034,,,,,,,,,,,,,,,,,,,,,,,,,,,,,,,,,,,,,,,,,,,,,,,,,,,,,,,,10.1016/j.msea.2017.08.019,,,,,,
Al1Nb1Ti1Zr1,,,C,25.0,,5.79,5.7,,other,,,,,,,539.6,1080.0,,,,,,,,8.6,,,,,,,,,,,,,,,,,,,,,,,,,,,,,,,,,,,,,,,,,,,,,,,,,,,10.1179/1743284715Y.0000000032,,,,539.6,,
Al1Nb1Ti1Zr1,CAST,,C,25.0,,5.85,5.7,,other,B2,,,,,,422.0,1509.0,,,,,,,,17.8,,,,,,,,,,,,,,,,,,,,,,,,,,,,,,,,,,,,,,,,,,,,,,,,,,,10.1080/02670836.2018.1446267,,,,422,,
Al1Nb1Ti1Zr1,ANNEAL,,C,25.0,,,5.7,,other,B2+Sec.,,,,,,418.0,1579.0,,,,,,,,5.9,,,,,,,,,,,,,,,,,,,,,,,,,,,,,,,,,,,,,,,,,,,,,,,,,,,10.1080/02670836.2018.1446267,,,,418,,
Al2(CoCrFeMnNi)98,VAM,,C,,,,7.996690694,,FCC,FCC,,,,,,,,,,,,219.0117219,,,,,,,,,,,,,,,,,,,,,,,,,,,,,,,,,,,,,,,,,,,,,,,,,,,,,,,Paper_Collection_6_element,FCC,,,,
Al2.0CoCrCuFe,,,,25.0,,5.9,5.910257218,,other,FCC+BCC,,,,,,567.0,,,,,,150.3428274,,,,,,,,,,,,,,,,,,,,,,,,,,,,,,,,,,,,,,,,,,,,,,,,,,,,,,https://doi.org/10.1016/j.dib.2018.11.111,Data in Brief 21 (2018) 2664¡V2678,FCC + BCC,,567,0,
Al2.0CoCrCuFeNi,,,C,25.0,,6.275,6.271288576,,other,FCC+BCC,,,,,,560.0,1620.0,,,,,156.3263851,,,,,,,,,,,,,,,,,,,,,,,,,,,,,,,,,,,,,,,,,,,,,,,,,,,,,,,Prof.Yeh-3dtransitional,"{'Thermo-Calc TCHEA3 1000C': '900C', 'FCC': nan, 'Cu-rich FCC': 7.0, 'BCC (FeCr-rich)': 20.0, 'BCC_B2 (NiAl-rich)': 73.0, 'Ni31Si12': nan, 'C14_Laves': nan, 'Sigma': nan, 'Cr3Si': nan, 'Mu phase': nan, 'M23C6': nan, 'M7C3': nan, 'Co2Si': nan, 'T6CuNiTi': nan, 'Graphite': nan}",,560,,
Al2.2CrCuFeNi2,VAM,,C,,,,6.149678236,,other,Other+B2,,,,,,575,,,,,,152.1543897,,,,,,,,,,,,,,,,,,,,,,,,,,,,,,,,,,,,,,,,,,,,,,,,,,,,,,,Paper_Collection_5_element,A2 + B2,,575,,
Al2.3CoCrCuFe,,,,25.0,,5.7,5.721679722,,other,FCC+BCC,,,,,,603.0,,,,,,145.6260274,,,,,,,,,,,,,,,,,,,,,,,,,,,,,,,,,,,,,,,,,,,,,,,,,,,,,,https://doi.org/10.1016/j.dib.2018.11.111,Data in Brief 21 (2018) 2664¡V2678,FCC + BCC,,603,0,
Al2.3CoCrCuFeNi,,,,25.0,,6.1,6.085478138,,other,FCC+BCC,,,,,,600.0,,,,,,151.8372335,,,,,,,,,,,,,,,,,,,,,,,,,,,,,,,,,,,,,,,,,,,,,,,,,,,,,,https://doi.org/10.1016/j.dib.2018.11.111,Data in Brief 21 (2018) 2664¡V2678,FCC + BCC,,600,0,
Al2.5CoCrCuFe,,,,25.0,,5.6,5.607799275,,other,FCC+BCC,,,,,,624.0,,,,,,142.7775895,,,,,,,,,,,,,,,,,,,,,,,,,,,,,,,,,,,,,,,,,,,,,,,,,,,,,,https://doi.org/10.1016/j.dib.2018.11.111,Data in Brief 21 (2018) 2664¡V2678,FCC + BCC,,624,0,
Al2.5CoCrCuFeNi,,,,25.0,,6.0,5.971980926,,other,FCC+BCC,,,,,,620.0,,,,,,149.0951583,,,,,,,,,,,,,,,,,,,,,,,,,,,,,,,,,,,,,,,,,,,,,,,,,,,,,,https://doi.org/10.1016/j.dib.2018.11.111,Data in Brief 21 (2018) 2664¡V2678,FCC + BCC,,620,0,
Al2.5CoCrCuFeNi,Mechanical alloying,,C,,,,5.971980926,,other,B2,,,,,,,,,,,,149.0951583,,,,,,,,,,,,,,,,,,,,,,,,,,,,,,,,,,,,,,,,,,,,,,,,,,,,,,,Paper_Collection_6_element,B2,,,,
Al2.5CoCrFeNi,,,,25.0,,5.6,5.570968838,,BCC,BCC,,,,,,487.0,,,,,,151.6772537,,,,,,,,,,,,,,,,,,,,,,,,,,,,,,,,,,,,,,,,,,,,,,,,,,,,,,https://doi.org/10.1016/j.dib.2018.11.111,Data in Brief 21 (2018) 2664¡V2678,BCC,,487,0,
Al2.5CoCrFeNi,VAM,,C,,,,5.570968838,,BCC,BCC,,,,,,487.0,,,,,,151.6772537,,,,,,,,,,,,,,,,,,,,,,,,,,,,,,,,,,,,,,,,,,,,,,,,,,,,,,,Paper_Collection_5_element,BCC,,487,,
Al2.5CoCrFeNi,VAM,,C,,,,5.570968838,,other,B2,,,,,,,,,,,,151.6772537,,,,,,,,,,,,,,,,,,,,,,,,,,,,,,,,,,,,,,,,,,,,,,,,,,,,,,,Paper_Collection_5_element,B2,,,,
Al2.5CrCuFeNi2,VAM,,C,,,,5.975972932,,other,Other+B2,,,,,,596,,,,,,148.0197953,,,,,,,,,,,,,,,,,,,,,,,,,,,,,,,,,,,,,,,,,,,,,,,,,,,,,,,Paper_Collection_5_element,A2 + B2,,596,,
Al2.8CoCrCuFe,,,,25.0,,5.5,5.452203263,,BCC,BCC,,,,,,657.0,,,,,,138.8857398,,,,,,,,,,,,,,,,,,,,,,,,,,,,,,,,,,,,,,,,,,,,,,,,,,,,,,https://doi.org/10.1016/j.dib.2018.11.111,Data in Brief 21 (2018) 2664¡V2678,BCC,,657,0,
Al2.8CoCrCuFeNi,,,,25.0,,5.8,5.815313496,,BCC,BCC,,,,,,650.0,,,,,,145.3100973,,,,,,,,,,,,,,,,,,,,,,,,,,,,,,,,,,,,,,,,,,,,,,,,,,,,,,https://doi.org/10.1016/j.dib.2018.11.111,Data in Brief 21 (2018) 2664¡V2678,BCC,,650,0,
Al20(CoCrCuFeMnNiTiV)80,,,C,25.0,,6.1,7.078828735,,BCC,BCC,,,,,,,1465.0,2016.0,,330.4918033,180.0,174.4722835,,,2.0,,,,,,,,,,,,,,,,,,,,,,,,,,,,,,,,,,,,,,,,,,,,,,,,,,,https://doi.org/10.1016/j.dib.2018.11.111,Data in Brief 21 (2018) 2664¡V2678,BCC,,,180,
Al20(CoCrCuFeMnNiTiV)80,VAM,,C,23.0,,,7.078828735,,BCC,BCC,,,,,,,1465.0,2016.0,,,,174.4722835,,,2.0,,,,,,,,,,,,,,,,,,,,,,,,,,,,,,,,,,,,,,,,,,,,,,,,,,,,Paper_Collection_7_element,BCC,,,,
Al20(CoCrFeMnNi)80,VAM,,C,,,,7.6716838,,other,BCC+B2,,,,,,,,,,,,209.8714935,,,,,,,,,,,,,,,,,,,,,,,,,,,,,,,,,,,,,,,,,,,,,,,,,,,,,,,Paper_Collection_6_element,A2 + B2,,,,
Al20Co25Cr25Ni25Si5,VAM,,C,,,,6.369329684,,other,BCC+B2+Sec.,,,,,,,,,,,,174.8289431,,,,,,,,,,,,,,,,,,,,,,,,,,,,,,,,,,,,,,,,,,,,,,,,,,,,,,,Paper_Collection_5_element,BCC + B2 + σ,,,,
Al21Co4Cr4Ni63Ta4W4,VAM,,C,,,,8.092861637,,other,Other+BCC+B2,,,,,,494,,,,,,177.1798176,,,,,,,,,,,,,,,,,,,,,,,,,,,,,,,,,,,,,,,,,,,,,,,,,,,,,,,Paper_Collection_6_element,γ' + BCC + β,,494,,
Al22.5Cu20Fe15Ni20Ti22.5,,,C,25.0,,5.9,5.879319466,,FCC,FCC,,,,,,516.0,980.0,1326.0,,224.7457627,140.0,131.1704646,,,7.0,,,,,,,,,,,,,,,,,,,,,,,,,,,,,,,,,,,,,,,,,,,,,,,,,,,https://doi.org/10.1016/j.dib.2018.11.111,Data in Brief 21 (2018) 2664¡V2678,FCC,,516,140,
Al2CoCrCuFeNi,,,,1000.0,,6.3,6.271288576,,BCC,BCC,,,,,,,116.0,,,,,156.3263851,,,,,,,,,,,,,,,,,,,,,,,,,,,,,,,,,,,,,,,,,,,,,,,,,,,,,,https://doi.org/10.1016/j.dib.2018.11.111,Data in Brief 21 (2018) 2664¡V2678,BCC,,,,
Al2CoCrCuFeNi,,,,1100.0,,6.3,6.271288576,,BCC,BCC,,,,,,,79.0,,,,,156.3263851,,,,,,,,,,,,,,,,,,,,,,,,,,,,,,,,,,,,,,,,,,,,,,,,,,,,,,https://doi.org/10.1016/j.dib.2018.11.111,Data in Brief 21 (2018) 2664¡V2678,BCC,,,,
Al2CoCrCuFeNi,,,,25.0,,6.3,6.271288576,,BCC,BCC,,,,,,,1620.0,,,,,156.3263851,,,,,,,,,,,,,,,,,,,,,,,,,,,,,,,,,,,,,,,,,,,,,,,,,,,,,,https://doi.org/10.1016/j.dib.2018.11.111,Data in Brief 21 (2018) 2664¡V2678,BCC,,,,
Al2CoCrCuFeNi,,,,600.0,,6.3,6.271288576,,BCC,BCC,,,,,,,805.0,,,,,156.3263851,,,,,,,,,,,,,,,,,,,,,,,,,,,,,,,,,,,,,,,,,,,,,,,,,,,,,,https://doi.org/10.1016/j.dib.2018.11.111,Data in Brief 21 (2018) 2664¡V2678,BCC,,,,
Al2CoCrCuFeNi,,,,500.0,,6.3,6.271288576,,BCC,BCC,,,,,,,1120.0,,,,,156.3263851,,,,,,,,,,,,,,,,,,,,,,,,,,,,,,,,,,,,,,,,,,,,,,,,,,,,,,https://doi.org/10.1016/j.dib.2018.11.111,Data in Brief 21 (2018) 2664¡V2678,BCC,,,,
Al2CoCrCuFeNi,,,,700.0,,6.3,6.271288576,,BCC,BCC,,,,,,,567.0,,,,,156.3263851,,,,,,,,,,,,,,,,,,,,,,,,,,,,,,,,,,,,,,,,,,,,,,,,,,,,,,https://doi.org/10.1016/j.dib.2018.11.111,Data in Brief 21 (2018) 2664¡V2678,BCC,,,,
Al2CoCrCuFeNi,,,,900.0,,6.3,6.271288576,,BCC,BCC,,,,,,,214.0,,,,,156.3263851,,,,,,,,,,,,,,,,,,,,,,,,,,,,,,,,,,,,,,,,,,,,,,,,,,,,,,https://doi.org/10.1016/j.dib.2018.11.111,Data in Brief 21 (2018) 2664¡V2678,BCC,,,,
Al2CoCrCuFeNi,,,,800.0,,6.3,6.271288576,,BCC,BCC,,,,,,,302.0,,,,,156.3263851,,,,,,,,,,,,,,,,,,,,,,,,,,,,,,,,,,,,,,,,,,,,,,,,,,,,,,https://doi.org/10.1016/j.dib.2018.11.111,Data in Brief 21 (2018) 2664¡V2678,BCC,,,,
Al2CoCrCuFeNi,,,C,25.0,,6.3,6.271288576,,other,FCC+BCC,,,,,,560.0,1620.0,,,,,156.3263851,,,,,,,,,,,,,,,,,,,,,,,,,,,,,,,,,,,,,,,,,,,,,,,,,,,,,,https://doi.org/10.1016/j.dib.2018.11.111,Data in Brief 21 (2018) 2664¡V2678,FCC + BCC,,560,0,
Al2CoCrCuFeNi,VAM,,C,,,,6.271288576,,other,FCC+BCC,,,,,,560,,,,,,156.3263851,,,,,,,,,,,,,,,,,,,,,,,,,,,,,,,,,,,,,,,,,,,,,,,,,,,,,,,Paper_Collection_6_element,FCC + BCC,,560,,
Al2CoCrFe,VAM,,C,,,,5.385151798,,BCC,BCC,,,,,,509 ± 27,,,,,,153.8714321,,,,,,,,,,,,,,,,,,,,,,,,,,,,,,,,,,,,,,,,,,,,,,,,,,,,,,,Paper_Collection_4_element,BCC,,509?27,,
Al2CoCrFe,"VAM + Homogenized, 1100℃/24h",,C,,,,5.385151798,,BCC,BCC,,,,,,512 ± 18,,,,,,153.8714321,,,,,,,,,,,,,,,,,,,,,,,,,,,,,,,,,,,,,,,,,,,,,,,,,,,,,,,Paper_Collection_4_element,BCC,,512?18,,
Al2CoCrFeMo0.5Ni,,,,25.0,,6.3,6.263645919,,BCC,BCC,,,,,,605.0,,,,,,175.4008035,,,,,,,,,,,,,,,,,,,,,,,,,,,,,,,,,,,,,,,,,,,,,,,,,,,,,,https://doi.org/10.1016/j.dib.2018.11.111,Data in Brief 21 (2018) 2664¡V2678,BCC,,605,0,
Al2CoCrFeMo0.5Ni,VAM,,C,,,,6.263645919,,other,BCC+B2+Sec.,,,,,,615,,,,,,175.4008035,,,,,,,,,,,,,,,,,,,,,,,,,,,,,,,,,,,,,,,,,,,,,,,,,,,,,,,Paper_Collection_6_element,A2 + B2 + σ,,615,,
Al2CoCrFeMoNi,VAM,,C,,,,6.590076759,,other,BCC+B2,,,,,,,,,,,,188.0479284,,,,,,,,,,,,,,,,,,,,,,,,,,,,,,,,,,,,,,,,,,,,,,,,,,,,,,,Paper_Collection_6_element,BCC + B2,,,,
Al2CoCrFeNi,,,,25.0,,5.9,5.872861963,,BCC,BCC,,,,,,509.0,,,,,,160.2604035,,,,,,,,,,,,,,,,,,,,,,,,,,,,,,,,,,,,,,,,,,,,,,,,,,,,,,https://doi.org/10.1016/j.dib.2018.11.111,Data in Brief 21 (2018) 2664¡V2678,BCC,,509,0,
Al2CoCrFeNi,,,,25.0,,5.9,5.872861963,,BCC,BCC,,,,,,512.0,,,,,,160.2604035,,,,,,,,,,,,,,,,,,,,,,,,,,,,,,,,,,,,,,,,,,,,,,,,,,,,,,https://doi.org/10.1016/j.dib.2018.11.111,Data in Brief 21 (2018) 2664¡V2678,BCC,,512,0,
Al2CoCrFeNi,,,,25.0,,5.9,5.872861963,,BCC,BCC,,,,,,432.0,,,,,,160.2604035,,,,,,,,,,,,,,,,,,,,,,,,,,,,,,,,,,,,,,,,,,,,,,,,,,,,,,https://doi.org/10.1016/j.dib.2018.11.111,Data in Brief 21 (2018) 2664¡V2678,BCC,,432,0,
Al2CoCrFeNi,VAM + 1100℃/24h/WQ,,C,,,,5.872861963,,BCC,BCC,,,,,,,,,,,,160.2604035,,,,,,,,,,,,,,,,,,,,,,,,,,,,,,,,,,,,,,,,,,,,,,,,,,,,,,,Paper_Collection_5_element,BCC,,,,
Al2CoCrFeNi,VAM,,C,,,,5.872861963,,BCC,BCC,,,,,,432.0,,,,,,160.2604035,,,,,,,,,,,,,,,,,,,,,,,,,,,,,,,,,,,,,,,,,,,,,,,,,,,,,,,Paper_Collection_5_element,BCC,,432,,
Al2CoCrFeNi,VAM,,C,,,,5.872861963,,other,B2,,,,,,,,,,,,160.2604035,,,,,,,,,,,,,,,,,,,,,,,,,,,,,,,,,,,,,,,,,,,,,,,,,,,,,,,Paper_Collection_5_element,B2,,,,
Al2CoCrFeNiTi,,,C,25.0,,5.6,5.621741192,,BCC,BCC,,,,,,643.0,,1030.0,,183.9285714,165.0,152.1715905,,,5.0,,,,,,,,,,,,,,,,,,,,,,,,,,,,,,,,,,,,,,,,,,,,,,,,,,,https://doi.org/10.1016/j.dib.2018.11.111,Data in Brief 21 (2018) 2664¡V2678,BCC,,643,165,
Al2CoCrFeNiTi,VAM,,C,,,,5.621741192,,BCC,BCC,,,,,,,,,,,,152.1715905,,,,,,,,,,,,,,,,,,,,,,,,,,,,,,,,,,,,,,,,,,,,,,,,,,,,,,,Paper_Collection_6_element,BCC,,,,
Al2CoCrFeNiTi,VAM + 1000℃/2h,,C,,,,5.621741192,,BCC,BCC,,,,,,,,,,,,152.1715905,,,,,,,,,,,,,,,,,,,,,,,,,,,,,,,,,,,,,,,,,,,,,,,,,,,,,,,Paper_Collection_6_element,BCC,,,,
Al2CrCuFeNi2,VAM,,C,,,,6.276084549,,other,Other+B2,,,,,,565.0,,,,,,155.1631569,,,,,,,,,,,,,,,,,,,,,,,,,,,,,,,,,,,,,,,,,,,,,,,,,,,,,,,Paper_Collection_5_element,A2 + B2,,565,,
Al2CrCuFeNi2,,,C,,,,6.276084549,,BCC,BCC,,,,,,,,,,,,155.1631569,,,,,,,,,,,,,,,,,,,,,,,,,,,,,,,,,,,,,,,,,,,,,,,,,,,,,,,Paper_Collection_5_element,BCC,,,,
Al3.0CoCrCuFe,,,,25.0,,5.4,5.357399497,,BCC,BCC,,,,,,644.0,,,,,,136.5144578,,,,,,,,,,,,,,,,,,,,,,,,,,,,,,,,,,,,,,,,,,,,,,,,,,,,,,https://doi.org/10.1016/j.dib.2018.11.111,Data in Brief 21 (2018) 2664¡V2678,BCC,,644,0,
Al3CoCrCuFeNi,,,,25.0,,5.7,5.718941271,,BCC,BCC,,,,,,640.0,,,,,,142.9817592,,,,,,,,,,,,,,,,,,,,,,,,,,,,,,,,,,,,,,,,,,,,,,,,,,,,,,https://doi.org/10.1016/j.dib.2018.11.111,Data in Brief 21 (2018) 2664¡V2678,BCC,,640,0,
Al3CoCrFeNi,,,,25.0,,5.3,5.321505919,,BCC,BCC,,,,,,506.0,,,,,,144.5847516,,,,,,,,,,,,,,,,,,,,,,,,,,,,,,,,,,,,,,,,,,,,,,,,,,,,,,https://doi.org/10.1016/j.dib.2018.11.111,Data in Brief 21 (2018) 2664¡V2678,BCC,,506,0,
Al3CoCrFeNi,VAM,,C,,,,5.321505919,,BCC,BCC,,,,,,506.0,,,,,,144.5847516,,,,,,,,,,,,,,,,,,,,,,,,,,,,,,,,,,,,,,,,,,,,,,,,,,,,,,,Paper_Collection_5_element,BCC,,506,,
Al3CoCrFeNi,VAM,,C,,,,5.321505919,,other,B2,,,,,,,,,,,,144.5847516,,,,,,,,,,,,,,,,,,,,,,,,,,,,,,,,,,,,,,,,,,,,,,,,,,,,,,,Paper_Collection_5_element,B2,,,,
Al3CrCuFeNi2,,,C,,,,5.722311032,,other,BCC+B2,,,,,,,,,,,,141.9820461,,,,,,,,,,,,,,,,,,,,,,,,,,,,,,,,,,,,,,,,,,,,,,,,,,,,,,,Paper_Collection_5_element,BCC + B2,,,,
Al4(CoCrFeMnNi)96,VAM,,C,23.0,,,7.964823768,,FCC,FCC,,,,,,,222.0,501.0,,62.90158007,,218.1155224,,,59.0,,,,,,,,,,,,,,,,,,,,,,,,,,,,,,,,,,,,,,,,,,,,,,,,,,,,Paper_Collection_6_element,FCC,,,,
Al4Ti2(CoCrFeNi)94,"VAM + Homogenized, 1200℃/4h",,C,23.0,,,8.063012844,,FCC,FCC,,,,,,,,503.0,,62.38362877,,222.4871279,,,68.0,,,,,,,,,,,,,,,,,,,,,,,,,,,,,,,,,,,,,,,,,,,,,,,,,,,,Paper_Collection_6_element,FCC,,,,
Al4Ti2(CoCrFeNi)94,"VAM + Homogenized, 1200℃/4h + CR 30% + 1000℃/2h + 800℃/18h",,C,23.0,,,8.063012844,,other,FCC+Sec.,,,,,,,645.0,1094.0,,135.681292,,222.4871279,,,39.0,,,,,,,,,,,,,,,,,,,,,,,,,,,,,,,,,,,,,,,,,,,,,,,,,,,,Paper_Collection_6_element,FCC + γ' + L21,,,,
Al4Ti2(CoCrFeNi)94,"VAM + Homogenized, 1200℃/4h + CR 70% + 700℃/4h",,C,23.0,,,8.063012844,,other,FCC+Sec.,,,,,,,1005.0,1273.0,,157.8814303,,222.4871279,,,17.0,,,,,,,,,,,,,,,,,,,,,,,,,,,,,,,,,,,,,,,,,,,,,,,,,,,,Paper_Collection_6_element,FCC + γ' + L21,,,,
Al40(CoCrCuFeMnNiTiV)60,,,C,25.0,,5.1,6.809082745,,other,BCC+Sec.,,,,,,,1461.0,1461.0,,286.4705882,,168.0392611,,,1.0,,,,,,,,,,,,,,,,,,,,,,,,,,,,,,,,,,,,,,,,,,,,,,,,,,,https://doi.org/10.1016/j.dib.2018.11.111,Data in Brief 21 (2018) 2664¡V2678,BCC + Im,,,0,
Al40(CoCrCuFeMnNiTiV)60,VAM,,C,23.0,,,6.809082745,,other,BCC+Sec.,,,,,,,1461.0,1461.0,,,,168.0392611,,,0.0,,,,,,,,,,,,,,,,,,,,,,,,,,,,,,,,,,,,,,,,,,,,,,,,,,,,Paper_Collection_7_element,BCC + Al3Ti,,,,
Al5CoCrCuFeNi,Mechanical alloying,,C,,,,5.005566041,,other,B2,,,,,,,,,,,,125.7467233,,,,,,,,,,,,,,,,,,,,,,,,,,,,,,,,,,,,,,,,,,,,,,,,,,,,,,,Paper_Collection_6_element,B2,,,,
Al6.6Co23.9Cr15.2Fe14.8Ni35.1Ti4.4,VAM + 1250℃/10h + 1050℃/2h + 800℃/20h,,C,,,,7.620323589,,other,FCC+Sec.,,,,,,,,,,,,198.2713672,,,,,,,,,,,,,,,,,,,,,,,,,,,,,,,,,,,,,,,,,,,,,,,,,,,,,,,Paper_Collection_6_element,FCC + γ',,,,
Al6.6Co23.9Cr15.2Fe14.8Ni35.1Ti4.4,VAM + 1250℃/10h + 1050℃/2h + 800℃/20h + 900℃/300h,,C,,,,7.620323589,,other,Other,,,,,,,,,,,,198.2713672,,,,,,,,,,,,,,,,,,,,,,,,,,,,,,,,,,,,,,,,,,,,,,,,,,,,,,,Paper_Collection_6_element,,,,,
Al7.8Co20.6Cr12.2Fe11.5Ni40.7Ti7.2,"VAM + VIM + DS + Aged, 1050℃/500h",,C,,,,7.444906212,,other,FCC+Sec.,,,,,,,,,,,,189.7621047,,,,,,,,,,,,,,,,,,,,,,,,,,,,,,,,,,,,,,,,,,,,,,,,,,,,,,,Paper_Collection_6_element,FCC + γ',,,,
Al7.8Co20.6Cr12.2Fe11.5Ni40.7Ti7.2,VAM + VIM + DS + 1210℃/10h + 1000℃/3h + 800℃/20h,,C,,,,7.444906212,,other,FCC+Sec.,,,,,,,,,,,,189.7621047,,,,,,,,,,,,,,,,,,,,,,,,,,,,,,,,,,,,,,,,,,,,,,,,,,,,,,,Paper_Collection_6_element,FCC + γ',,,,
Al7.8Co20.6Cr12.2Fe11.5Ni40.7Ti7.2,VAM + VIM + DS + 1210℃/10h + 1000℃/3h + 800℃/20h,,C,23.0,,,7.444906212,,other,Other,,,,,,,,,,,,189.7621047,,,,,,,,,,,,,,,,,,,,,,,,,,,,,,,,,,,,,,,,,,,,,,,,,,,,,,,Paper_Collection_6_element,FCC + γ',,,,
Al7.8Co20.6Cr12.2Fe11.5Ni40.7Ti7.2,VAM + VIM + DS + 1210℃/10h + 1000℃/3h + 800℃/20h,,C,500.0,,,7.444906212,,other,Other,,,,,,,,,,,,189.7621047,,,,,,,,,,,,,,,,,,,,,,,,,,,,,,,,,,,,,,,,,,,,,,,,,,,,,,,Paper_Collection_6_element,FCC + γ',,,,
Al7.8Co20.6Cr12.2Fe11.5Ni40.7Ti7.2,VAM + VIM + DS + 1210℃/10h + 1000℃/3h + 800℃/20h,,C,700.0,,,7.444906212,,other,Other,,,,,,,,,,,,189.7621047,,,,,,,,,,,,,,,,,,,,,,,,,,,,,,,,,,,,,,,,,,,,,,,,,,,,,,,Paper_Collection_6_element,FCC + γ',,,,
Al7.8Co20.6Cr12.2Fe11.5Ni40.7Ti7.2,VAM + VIM + DS + 1210℃/10h + 1000℃/3h + 800℃/20h,,C,800.0,,,7.444906212,,other,Other,,,,,,,,,,,,189.7621047,,,,,,,,,,,,,,,,,,,,,,,,,,,,,,,,,,,,,,,,,,,,,,,,,,,,,,,Paper_Collection_6_element,FCC + γ',,,,
Al7.8Co20.6Cr12.2Fe11.5Ni40.7Ti7.2,VAM + VIM + DS + 1210℃/10h + 1000℃/3h + 800℃/20h,,C,900.0,,,7.444906212,,other,Other,,,,,,,,,,,,189.7621047,,,,,,,,,,,,,,,,,,,,,,,,,,,,,,,,,,,,,,,,,,,,,,,,,,,,,,,Paper_Collection_6_element,FCC + γ',,,,
Al7.8Co20.6Cr12.2Fe11.5Ni40.7Ti7.2,VAM + VIM + DS + 1210℃/10h + 1000℃/3h + 800℃/20h + 700℃/1000h,,C,,,,7.444906212,,other,FCC+Sec.,,,,,,,,,,,,189.7621047,,,,,,,,,,,,,,,,,,,,,,,,,,,,,,,,,,,,,,,,,,,,,,,,,,,,,,,Paper_Collection_6_element,FCC + γ',,,,
Al7.8Co20.6Cr12.2Fe11.5Ni40.7Ti7.2,VAM + VIM + DS + 1210℃/10h + 1000℃/3h + 800℃/20h + 900℃/500h,,C,,,,7.444906212,,other,FCC+Sec.,,,,,,,,,,,,189.7621047,,,,,,,,,,,,,,,,,,,,,,,,,,,,,,,,,,,,,,,,,,,,,,,,,,,,,,,Paper_Collection_6_element,FCC + γ',,,,
Al7.8Co20.6Cr12.2Fe11.5Ni40.7Ti7.2,VAM + VIM + DS + 1210℃/10h + 1000℃/3h + 800℃/20h + 1100℃/500h,,C,,,,7.444906212,,other,FCC+Sec.,,,,,,,,,,,,189.7621047,,,,,,,,,,,,,,,,,,,,,,,,,,,,,,,,,,,,,,,,,,,,,,,,,,,,,,,Paper_Collection_6_element,FCC + γ',,,,
Al7.8Co20.6Cr12.2Fe11.5Ni40.7Ti7.2,VAM + 1250℃/10h + 1050℃/2h + 800℃/20h,,C,,,,7.444906212,,other,FCC+Sec.,,,,,,,,,,,,189.7621047,,,,,,,,,,,,,,,,,,,,,,,,,,,,,,,,,,,,,,,,,,,,,,,,,,,,,,,Paper_Collection_6_element,FCC + γ',,,,
Al7.8Co20.6Cr12.2Fe11.5Ni40.7Ti7.2,VAM + 1250℃/10h + 1050℃/2h + 800℃/20h + 900℃/300h,,C,,,,7.444906212,,other,Other,,,,,,,,,,,,189.7621047,,,,,,,,,,,,,,,,,,,,,,,,,,,,,,,,,,,,,,,,,,,,,,,,,,,,,,,Paper_Collection_6_element,,,,,
Al7.8Co20.6Cr12.2Fe11.5Ni42.7Ti5.2,VAM + 1250℃/10h + 1050℃/2h + 800℃/20h,,C,,,,7.558440812,,other,FCC+Sec.,,,,,,,,,,,,192.1234817,,,,,,,,,,,,,,,,,,,,,,,,,,,,,,,,,,,,,,,,,,,,,,,,,,,,,,,Paper_Collection_6_element,FCC + γ',,,,
Al7.8Co20.6Cr12.2Fe11.5Ni42.7Ti5.2,VAM + 1250℃/10h + 1050℃/2h + 800℃/20h + 900℃/300h,,C,,,,7.558440812,,other,Other,,,,,,,,,,,,192.1234817,,,,,,,,,,,,,,,,,,,,,,,,,,,,,,,,,,,,,,,,,,,,,,,,,,,,,,,Paper_Collection_6_element,,,,,
Al7.8Co20.6Cr12.2Fe15Ni37.2Ti7.2,VAM + 1170℃/10h + 1050℃/2h + 800℃/20h,,C,,,,7.413475918,,other,FCC+Sec.,,,,,,,,,,,,190.1596389,,,,,,,,,,,,,,,,,,,,,,,,,,,,,,,,,,,,,,,,,,,,,,,,,,,,,,,Paper_Collection_6_element,FCC + γ' + β,,,,
Al7.8Cr12.2Fe11.5Ni61.3Ti7.2,VAM + 1250℃/10h + 1050℃/2h + 800℃/20h,,C,,,,7.45496974,,other,FCC+Sec.+BCC,,,,,,,,,,,,188.0410248,,,,,,,,,,,,,,,,,,,,,,,,,,,,,,,,,,,,,,,,,,,,,,,,,,,,,,,Paper_Collection_5_element,FCC + γ' + BCC,,,,
Al8(CoCrFeMnNi)92,VAM,,C,23.0,,,7.898195384,,other,FCC+BCC+B2,,,,,,,281.0,642.0,,81.28439077,,216.2417202,,,37.0,,,,,,,,,,,,,,,,,,,,,,,,,,,,,,,,,,,,,,,,,,,,,,,,,,,,Paper_Collection_6_element,FCC + BCC + B2,,,,
Al8.9Co17.2Cr9.2Fe8.2Ni50.5Ti6,"VAM + VIM + DS + Aged, 1050℃/500h",,C,,,,7.505104691,,other,FCC+Sec.,,,,,,,,,,,,186.1991964,,,,,,,,,,,,,,,,,,,,,,,,,,,,,,,,,,,,,,,,,,,,,,,,,,,,,,,Paper_Collection_6_element,FCC + γ',,,,
Al8.9Co17.2Cr9.2Fe8.2Ni50.5Ti6,VAM + 1250℃/10h + 1050℃/2h + 800℃/20h,,C,,,,7.505104691,,other,FCC+Sec.,,,,,,,,,,,,186.1991964,,,,,,,,,,,,,,,,,,,,,,,,,,,,,,,,,,,,,,,,,,,,,,,,,,,,,,,Paper_Collection_6_element,FCC + γ',,,,
Al8.9Co17.2Cr9.2Fe8.2Ni50.5Ti6,VAM + 1250℃/10h + 1050℃/2h + 800℃/20h + 900℃/300h,,C,,,,7.505104691,,other,Other,,,,,,,,,,,,186.1991964,,,,,,,,,,,,,,,,,,,,,,,,,,,,,,,,,,,,,,,,,,,,,,,,,,,,,,,Paper_Collection_6_element,,,,,
Al8Co17Cr17Cu8Fe17Ni33,VIM,,C,23.0,,,7.728374707,,other,FCC+Sec.,,,,,,,357.0,459.0,,59.39153022,,196.7302652,,,9.0,,,,,,,,,,,,,,,,,,,,,,,,,,,,,,,,,,,,,,,,,,,,,,,,,,,,Paper_Collection_6_element,FCC + γ',,,,
Al8Co17Cr17Cu8Fe17Ni33,VIM,,C,500.0,,,7.728374707,,other,FCC+Sec.,,,,,,,315.0,334.0,,43.21736622,,196.7302652,,,0.7,,,,,,,,,,,,,,,,,,,,,,,,,,,,,,,,,,,,,,,,,,,,,,,,,,,,Paper_Collection_6_element,FCC + γ',,,,
Al8Co17Cr17Cu8Fe17Ni33,VIM + 700℃/5h/AC,,C,23.0,,,7.728374707,,other,FCC+Sec.,,,,,,,365.0,365.0,,47.22855889,,196.7302652,,,0.1,,,,,,,,,,,,,,,,,,,,,,,,,,,,,,,,,,,,,,,,,,,,,,,,,,,,Paper_Collection_6_element,FCC + γ' + Cr23C6,,,,
Al8Co17Cr17Cu8Fe17Ni33,VIM + 700℃/5h/AC,,C,500.0,,,7.728374707,,other,FCC+Sec.,,,,,,,310.0,310.0,,40.11192673,,196.7302652,,,0.02,,,,,,,,,,,,,,,,,,,,,,,,,,,,,,,,,,,,,,,,,,,,,,,,,,,,Paper_Collection_6_element,FCC + γ' + Cr23C6,,,,
Al8Co17Cr17Cu8Fe17Ni33,VIM + 1150℃/5h/WQ,,C,23.0,,,7.728374707,,other,FCC+Sec.,,,,,,,215.0,489.0,,63.27332959,,196.7302652,,,39.0,,,,,,,,,,,,,,,,,,,,,,,,,,,,,,,,,,,,,,,,,,,,,,,,,,,,Paper_Collection_6_element,FCC + γ',,,,
Al8Co17Cr17Cu8Fe17Ni33,VIM + 1150℃/5h/WQ,,C,500.0,,,7.728374707,,other,FCC+Sec.,,,,,,,215.0,248.0,,32.08954139,,196.7302652,,,6.0,,,,,,,,,,,,,,,,,,,,,,,,,,,,,,,,,,,,,,,,,,,,,,,,,,,,Paper_Collection_6_element,FCC + γ',,,,
Al8Co20Cr18Fe18Nb4Ni32,VAM,,C,,,,7.700273421,,FCC,FCC,,,,,,,,,,,,197.7529503,,,,,,,,,,,,,,,,,,,,,,,,,,,,,,,,,,,,,,,,,,,,,,,,,,,,,,,Paper_Collection_6_element,FCC,,,,
Al8Co20Cr18Fe18Nb4Ni32,"Homogenized, 1200℃/100h",,C,,,,7.700273421,,other,FCC+Laves+B2,,,,,,,,,,,,197.7529503,,,,,,,,,,,,,,,,,,,,,,,,,,,,,,,,,,,,,,,,,,,,,,,,,,,,,,,Paper_Collection_6_element,FCC + Laves + B2,,,,
Al8Co20Cr18Fe18Nb4Ni32,"Aged, 700℃/16h",,C,,,,7.700273421,,other,FCC+Laves+B2,,,,,,,,,,,,197.7529503,,,,,,,,,,,,,,,,,,,,,,,,,,,,,,,,,,,,,,,,,,,,,,,,,,,,,,,Paper_Collection_6_element,FCC + Laves + B2,,,,
Al8Co20Cr18Fe18Nb4Ni32,"Aged, 800℃/16h",,C,,,,7.700273421,,other,FCC+Laves+B2+Sec.,,,,,,434.0,,,,,,197.7529503,,,,,,,,,,,,,,,,,,,,,,,,,,,,,,,,,,,,,,,,,,,,,,,,,,,,,,,Paper_Collection_6_element,FCC + Laves + B2 + γ',,434,,
Al8Co20Cr18Fe18Nb4Ni32,"Aged, 900℃/16h",,C,,,,7.700273421,,other,FCC+Laves+B2+Sec.,,,,,,,,,,,,197.7529503,,,,,,,,,,,,,,,,,,,,,,,,,,,,,,,,,,,,,,,,,,,,,,,,,,,,,,,Paper_Collection_6_element,FCC + Laves + B2 + γ',,,,
Al8Co20Cr18Fe18Nb4Ni32,"Aged, 1000℃/16h",,C,,,,7.700273421,,other,FCC+Laves+B2,,,,,,,,,,,,197.7529503,,,,,,,,,,,,,,,,,,,,,,,,,,,,,,,,,,,,,,,,,,,,,,,,,,,,,,,Paper_Collection_6_element,FCC + Laves + B2,,,,
Al8Co20Cr18Fe9Nb4Ni41,VAM,,C,,,,7.783905237,,FCC,FCC,,,,,,,,,,,,196.765211,,,,,,,,,,,,,,,,,,,,,,,,,,,,,,,,,,,,,,,,,,,,,,,,,,,,,,,Paper_Collection_6_element,FCC,,,,
Al8Co20Cr18Fe9Nb4Ni41,ANNEAL,,C,,,,7.783905237,,FCC,FCC,,,,,,,,,,,,196.765211,,,,,,,,,,,,,,,,,,,,,,,,,,,,,,,,,,,,,,,,,,,,,,,,,,,,,,,Paper_Collection_6_element,FCC,,,,
Al8Co20Cr18Fe9Nb4Ni41,ANNEAL,,C,,,,7.783905237,,other,FCC+Sec.,,,,,,,,,,,,196.765211,,,,,,,,,,,,,,,,,,,,,,,,,,,,,,,,,,,,,,,,,,,,,,,,,,,,,,,Paper_Collection_6_element,FCC + ?',,,,
Al8Co20Cr18Fe9Nb4Ni41,ANNEAL,,C,,,,7.783905237,,other,FCC+Sec.,,,,,,450.0,,,,,,196.765211,,,,,,,,,,,,,,,,,,,,,,,,,,,,,,,,,,,,,,,,,,,,,,,,,,,,,,,Paper_Collection_6_element,FCC + ?',,450,,
Al8Co20Cr18Fe9Nb4Ni41,"Homogenized, 1200℃/100h",,,,,,,,,,,,,,,,,,,,,,,,,,,,,,,,,,,,,,,,,,,,,,,,,,,,,,,,,,,,,,,,,,,,,,,,,,,,Paper_Collection_6_element,FCC,,,,
Al8Co20Cr18Fe9Nb4Ni41,"Aged, 700℃/16h",,,,,,,,,,,,,,,,,,,,,,,,,,,,,,,,,,,,,,,,,,,,,,,,,,,,,,,,,,,,,,,,,,,,,,,,,,,,Paper_Collection_6_element,FCC,,,,
Al8Co20Cr18Fe9Nb4Ni41,"Aged, 800℃/16h",,,,,,,,,,,,,,,,,,,,,,,,,,,,,,,,,,,,,,,,,,,,,,,,,,,,,,,,,,,,,,,,,,,,,,,,,,,,Paper_Collection_6_element,FCC + γ',,,,
Al8Co20Cr18Fe9Nb4Ni41,"Aged, 900℃/16h",,,,,,,,,,,,,,,450,,,,,,,,,,,,,,,,,,,,,,,,,,,,,,,,,,,,,,,,,,,,,,,,,,,,,,,,,,,,,Paper_Collection_6_element,FCC + γ',,,,
