Repository: azuredg01/alloy-textualization

本專案用於將合金（Alloy）資料集轉換為可供 Transformer-based 模型
（如 RoBERTa、MatSciBERT）進行 **性質回歸（Regression）**
與 **結構分類（Classification）** 的訓練資料，
並透過 **HuggingFace Accelerate + Distributed Data Parallel (DDP)** 進行多 GPU 訓練。

## Pipeline
                                 Dataset
                               (CSV files)
                                    │
                                    ▼
        ┌──────────────────────────────────────────────────────────┐
        │               Step 1: **data_process.ipynb**             │
        │               - 資料清理                                 │
        │               - 欄位命名統一（PROPERTY: ...）             │

File: data/all_data/all_data_cleaned_0.csv (part 7 of 9)
FORMULA,Process Method,Measurement Method,Measuremet T (Â°C),Structure: Exp Density (g/cm^3),Structure: Calculated Density (g/cm^3),Structure: Microstructure,Mechanics: Hardness (HV),Mechanics: Yield strength (MPa),Mechanics: Ultra tensle strength (MPa),Mechanics: Exp Young modulus (GPa),Mechanics: Calculated Young modulus (GPa),Mechanics: Fracture Elongation (%),Mechanics: Plastic Elongation (%),Others: DOI,Others: Reference
Co1Cr1Fe1Ni1,VAM + 1200℃/24h + CR 92% + 900℃/1h,C,23.0,,8.175043328,Other,,268.0,704.0,,225.7139231,39.0,,,Paper_Collection_4_element
Co1Cr1Fe1Ni1,VAM + 1200℃/24h + CR 92% + 900℃/1h,C,200.0,,8.175043328,Other,,212.0,585.0,,225.7139231,33.0,,,Paper_Collection_4_element
Co1Cr1Fe1Ni1,VAM + 1200℃/24h + CR 92% + 900℃/1h,C,400.0,,8.175043328,Other,,192.0,494.0,,225.7139231,26.0,,,Paper_Collection_4_element
Co1Cr1Fe1Ni1,VAM,C,23.0,,8.175043328,FCC,,192.0,155.0,,225.7139231,59.0,,,Paper_Collection_4_element
Co1Cr1Fe1Ni1,"Mechanical alloying + Spark plasma Sintering, 900℃/50MPa/15min",C,,,8.175043328,FCC+Sec.,490 ± 10,,,,225.7139231,,,,Paper_Collection_4_element
Co1Cr1Fe1Ni1,Mechanical alloying,C,,,8.175043328,FCC+BCC,,,,,225.7139231,,,,Paper_Collection_4_element
Co1Cr1Fe1Ni1,"Mechanical alloying + Annealed, 1000℃/15min",C,,,8.175043328,FCC+Sec.,,,,,225.7139231,,,,Paper_Collection_4_element
Co1Cr1Fe1Ni1,"Mechanical alloying + Spark plasma Sintering, 800℃/30MPa/5min",C,,,8.175043328,Other,400 ± 25,,,,225.7139231,,,,Paper_Collection_4_element
Co1Cr1Fe1Ni1,"Mechanical alloying + Spark plasma Sintering, 900℃/30MPa/5min",C,,,8.175043328,FCC+Sec.,570 ± 10,,,,225.7139231,,,,Paper_Collection_4_element
Co1Cr1Fe1Ni1,"Mechanical alloying + Spark plasma Sintering, 1000℃/30MPa/5min",C,,,8.175043328,Other,490 ± 15,,,,225.7139231,,,,Paper_Collection_4_element
Co1Cr1Fe1Ni1,Mechanical alloying,C,,,8.175043328,FCC,,,,,225.7139231,,,,Paper_Collection_4_element
Co1Cr1Fe1Ni1,VAM,C,23.0,,8.175043328,FCC,135.0,136.0,871.0,,225.7139231,75.0,,,Paper_Collection_4_element
Co1Cr1Fe1Ni1,VAM,C,,,8.175043328,FCC,135.0,,,,225.7139231,,,,Paper_Collection_4_element
Co1Cr1Fe1Ni1,,C,25.0,8.175,8.175043328,FCC,,147.5,,,225.7139231,48.0,,,Prof.Yeh-3dtransitional
Co1Cr1Fe1Ni2,VAM,C,,,8.316098771,FCC,116 ± 3,,,,220.7547556,,,,Paper_Collection_4_element
Co1Cr1Fe1Ni2,"VAM + Homogenized, 1100℃/24h",,,,,,113 ± 1,,,,,,,,Paper_Collection_4_element
Co1Cr1Fe1Ni2,"VAM + Homogenized, 1100℃/24h + CR50%",,,,,,325 ± 9,,,,,,,,Paper_Collection_4_element
Co1Cr1Fe1Ni2,VAM,,,,,,,,,,,,,,Paper_Collection_4_element
Co1Cr1Fe1Ni2,VAM + 1100℃/24h/WQ,,,,,,,,,,,,,,Paper_Collection_4_element
Co1Cr1Fe1Ni2,VAM + 850℃/24h,,,,,,,,,,,,,,Paper_Collection_4_element
Co1Cr1Fe1Ni3,OTHER,C,,,8.411543057,FCC,113.0,,,,217.3991658,,,,Paper_Collection_4_element
Co1Cr1Fe1Ni4,OTHER,C,,,8.480420169,FCC,325.0,,,,214.9776135,,,,Paper_Collection_4_element
Co1Cr1Fe1Ni1Pd1,VAM,C,,,9.183389458,FCC,,,,,200.9117322,,,,Paper_Collection_5_element
Co1Cr1Fe1Ni1Pd2,VAM,C,,,9.805541275,FCC,,,,,185.6087248,,,,Paper_Collection_5_element
Co1Cr1Fe1Ni1Ti1,,C,25.0,7.2,7.151614207,FCC,,,2020.0,203.0,195.170853,9.0,,https://doi.org/10.1016/j.dib.2018.11.111,Data in Brief 21 (2018) 2664¡V2678
Co1Cr1Fe1Ni1Ti1,VAM,C,,,7.151614207,FCC+Sec.,,,,,195.170853,,,,Paper_Collection_5_element
Co1Cr1Fe1Ni1Ti1,VAM + 1000℃/2h,C,,,7.151614207,FCC+Sec.,,,,,195.170853,,,,Paper_Collection_5_element
Co1Cr1Fe1Ni1Ti0.3,VAM,C,,,7.793701904,FCC+HCP+Sec.,,,,,214.333225,,,,Paper_Collection_5_element
Co1Cr1Fe1Ni1Ti0.3,VAM,C,,,7.793701904,FCC+Sec.,360.0,,,,214.333225,,,,Paper_Collection_5_element
Co1Cr1Fe1Ni1Ti0.5,VIM,C,,,7.580583435,FCC+Laves+Sec.,617.0,,,,207.9729483,,,,Paper_Collection_5_element
Co1Cr1Fe1Ni1Ti0.5,VIM + 600℃/6h/FC,C,,,7.580583435,FCC+Laves+Sec.,533.0,,,,207.9729483,,,,Paper_Collection_5_element
Co1Cr1Fe1Ni1Ti0.5,VIM + 700℃/6h/FC,C,,,7.580583435,FCC+Laves+Sec.,561.0,,,,207.9729483,,,,Paper_Collection_5_element
Co1Cr1Fe1Ni1Ti0.5,VIM + 800℃/6h/FC,C,,,7.580583435,FCC+Laves+Sec.,529.0,,,,207.9729483,,,,Paper_Collection_5_element
Co1Cr1Fe1Ni1Ti0.5,VIM + 1000℃/6h/FC,C,,,7.580583435,FCC+Sec.,512.0,,,,207.9729483,,,,Paper_Collection_5_element
Co1Cr1Fe1Ni1Ti0.5,VAM,C,,,7.580583435,FCC+Laves+Sec.,515.0,,,,207.9729483,,,,Paper_Collection_5_element
Co1Cr1Mn1Ni1,,T,25.0,8.1,8.066118534,FCC,,282.0,694.0,,222.1443966,44.0,,https://doi.org/10.1016/j.dib.2018.11.111,Data in Brief 21 (2018) 2664¡V2678
Co1Cr1Mn1Ni1,"VAM + Homogenized, 1100℃/24h",C,,,8.066118534,FCC,,,,,222.1443966,,,,Paper_Collection_4_element
Co1Cr1Mn1Ni1,VAM + 1100℃/24h + CR 90% + 1000℃/1h,C,-196.0,,8.066118534,FCC,,503.0,1281.0,,222.1443966,62.0,,,Paper_Collection_4_element
Co1Cr1Mn1Ni1,VAM + 1100℃/24h + CR 90% + 1000℃/1h,C,-70.0,,8.066118534,Other,,361.0,995.0,,222.1443966,54.0,,,Paper_Collection_4_element
Co1Cr1Mn1Ni1,VAM + 1100℃/24h + CR 90% + 1000℃/1h,C,23.0,,8.066118534,Other,,283.0,696.0,,222.1443966,44.0,,,Paper_Collection_4_element
Co1Cr1Mn1Ni1,VAM + 1100℃/24h + CR 90% + 1000℃/1h,C,200.0,,8.066118534,Other,,205.0,582.0,,222.1443966,37.0,,,Paper_Collection_4_element
Co1Cr1Mn1Ni1,VAM + 1100℃/24h + CR 90% + 1000℃/1h,C,400.0,,8.066118534,Other,,192.0,532.0,,222.1443966,28.0,,,Paper_Collection_4_element
Co1Cr1Mo1Nb1,CAST,C,25.0,8.74,8.788498241,BCC+Laves,,1420.0,,,223.8161829,5.77,0.1,,Prof.Yeh-RHEA
Co1Cr1Mo1Nb1Ti1,CAST,C,25.0,7.895,7.768551397,BCC+Laves,,1100.0,,,198.1812291,3.88,0.1,,Prof.Yeh-RHEA
Co1Cr1Mo1Nb1Ti0.2,CAST,C,25.0,8.535,8.536593493,BCC+Laves,,1910.0,,,217.4849053,5.07,0.1,,Prof.Yeh-RHEA
Co1Cr1Mo1Nb1Ti0.4,CAST,C,25.0,8.37,8.31263293,BCC,,1770.0,,,211.8559662,4.62,0.1,,Prof.Yeh-RHEA
Co1Cr1Mo1Nb1Ti0.5,CAST,C,25.0,8.26,8.209717854,BCC+Laves,,1610.0,,,209.2693381,4.92,0.1,,Prof.Yeh-RHEA
Co1Cr1Ni1,,T,25.0,8.3,8.278316008,FCC,,300.0,860.0,,230.8052709,60.0,,https://doi.org/10.1016/j.dib.2018.11.111,Data in Brief 21 (2018) 2664¡V2678
Co1Cu1Fe1Mn1Ni1,,T,25.0,8.4,8.387119793,FCC,208.0,,478.0,,189.2450445,14.0,,https://doi.org/10.1016/j.dib.2018.11.111,Data in Brief 21 (2018) 2664¡V2678
Co1Cu1Fe1Mn1Ni1,VAM,C,,,8.387119793,FCC,209,,,,189.2450445,,,,Paper_Collection_5_element
Co1Cu1Fe1Mn1Ni1Sn0.03,,T,25.0,8.4,8.371893016,FCC,192.0,,465.0,,187.3172383,18.0,,https://doi.org/10.1016/j.dib.2018.11.111,Data in Brief 21 (2018) 2664¡V2678
Co1Cu1Fe1Mn1Ni1Sn0.03,VAM,C,,,8.371893016,FCC,190,,,,187.3172383,,,,Paper_Collection_6_element
Co1Cu1Fe1Mn1Ni1Sn0.05,,T,25.0,8.4,8.361973922,FCC+Sec.,205.0,,475.0,,186.0614184,12.0,,https://doi.org/10.1016/j.dib.2018.11.111,Data in Brief 21 (2018) 2664¡V2678
Co1Cu1Fe1Mn1Ni1Sn0.05,VAM,C,,,8.361973922,FCC+Sec.,203,,,,186.0614184,,,,Paper_Collection_6_element
Co1Cu1Fe1Mn1Ni1Sn0.08,,T,25.0,8.3,8.347430856,FCC+Sec.,219.0,,425.0,,184.2201743,7.0,,https://doi.org/10.1016/j.dib.2018.11.111,Data in Brief 21 (2018) 2664¡V2678
Co1Cu1Fe1Mn1Ni1Sn0.08,VAM,C,,,8.347430856,FCC+Sec.,217,,,,184.2201743,,,,Paper_Collection_6_element
Co1Cu1Fe1Mn1Ni1Sn0.1,VAM,C,,,8.337952194,FCC+Sec.,251,,,,183.0201158,,,,Paper_Collection_6_element
Co1Cu1Fe1Mn1Ni1Sn0.10,,T,25.0,8.3,8.337952194,FCC+Sec.,253.0,,470.0,,183.0201158,6.0,,https://doi.org/10.1016/j.dib.2018.11.111,Data in Brief 21 (2018) 2664¡V2678
Co1Cu1Fe1Mn1Ni1Sn0.2,VAM,C,,,8.29299254,FCC+Sec.,315,,,,177.3279395,,,,Paper_Collection_6_element
Co1Cu1Fe1Mn1Ni1Sn0.20,,T,25.0,8.3,8.29299254,FCC+Sec.,319.0,,368.0,,177.3279395,2.0,,https://doi.org/10.1016/j.dib.2018.11.111,Data in Brief 21 (2018) 2664¡V2678
Co1Cu1Fe1Ni1,,T,25.0,8.6,8.631376366,FCC,,,480.0,,186.9016752,15.0,,https://doi.org/10.1016/j.dib.2018.11.111,Data in Brief 21 (2018) 2664¡V2678
Co1Cu1Fe1Ni1,"Mechanical alloying + Spark plasma Sintering, 900℃/50MPa/15min",C,,,8.631376366,FCC+FCC,160 ± 10,,,,186.9016752,,,,Paper_Collection_4_element
Co1Cu1Fe1Ni1,Mechanical alloying,C,,,8.631376366,FCC,,,,,186.9016752,,,,Paper_Collection_4_element
Co1Cu1Fe1Ni1,"Mechanical alloying + Annealed, 1000℃/15min",C,,,8.631376366,FCC+FCC,,,,,186.9016752,,,,Paper_Collection_4_element
Co1Cu1Fe1Ni1,VAM + 850℃/24h,C,,,8.631376366,FCC+FCC,,,,,186.9016752,,,,Paper_Collection_4_element
Co1Cu1Fe1Ni1,"Mechanical alloying + Spark plasma Sintering, 700℃/30MPa/5min",C,,,8.631376366,Other,385 ± 10,,,,186.9016752,,,,Paper_Collection_4_element
Co1Cu1Fe1Ni1,"Mechanical alloying + Spark plasma Sintering, 800℃/30MPa/2min",C,,,8.631376366,FCC+FCC,340 ± 5,,,,186.9016752,,,,Paper_Collection_4_element
Co1Cu1Fe1Ni1Sn0.02,,T,25.0,8.6,8.61561643,FCC,,,548.0,,185.2964464,17.0,,https://doi.org/10.1016/j.dib.2018.11.111,Data in Brief 21 (2018) 2664¡V2678
Co1Cu1Fe1Ni1Sn0.04,,T,25.0,8.6,8.600221795,FCC+Sec.,,,594.0,,183.7284253,18.0,,https://doi.org/10.1016/j.dib.2018.11.111,Data in Brief 21 (2018) 2664¡V2678
Co1Cu1Fe1Ni1Sn0.05,,T,25.0,8.6,8.592657518,FCC+Sec.,,,615.0,,182.9579657,20.0,,https://doi.org/10.1016/j.dib.2018.11.111,Data in Brief 21 (2018) 2664¡V2678
Co1Cu1Fe1Ni1Sn0.07,,T,25.0,8.6,8.577787471,FCC+Sec.,,,632.0,,181.4433765,19.0,,https://doi.org/10.1016/j.dib.2018.11.111,Data in Brief 21 (2018) 2664¡V2678
Co1Cu1Fe1Ni1Sn0.1,,T,25.0,8.6,8.556106948,FCC+Sec.,,,602.0,,179.2351061,5.0,,https://doi.org/10.1016/j.dib.2018.11.111,Data in Brief 21 (2018) 2664¡V2678
Co1Cu1Fe1Ni1Sn0.2,,T,25.0,8.5,8.488820724,FCC+Sec.,,,261.0,,172.3816655,2.0,,https://doi.org/10.1016/j.dib.2018.11.111,Data in Brief 21 (2018) 2664¡V2678
Co1Cu1Fe1Ni1Sn0.5,,,25.0,8.3,8.323903806,FCC+Sec.,,,,,155.5840472,,,https://doi.org/10.1016/j.dib.2018.11.111,Data in Brief 21 (2018) 2664¡V2678
Co1Cu1Fe1Ni1Ti1,VAM,C,,,7.477285958,FCC+FCC+BCC+Laves,,,,,167.1013123,,,,Paper_Collection_5_element
Co1Cu1Fe1Ni1Ti1,VAM,C,23.0,,7.477285958,FCC+FCC+BCC+Laves,,1000.0,1897.0,,167.1013123,15.0,,,Paper_Collection_5_element
Co1Cu1Fe1Ni1Ti1V1Zr1,,,25.0,7.1,7.065686549,Other,630.0,,,,138.730642,,,https://doi.org/10.1016/j.dib.2018.11.111,Data in Brief 21 (2018) 2664¡V2678
Co1Fe1Mn1Ni1,,T,25.0,8.2,8.245835379,FCC,,170.0,550.0,,204.4519856,41.0,,https://doi.org/10.1016/j.dib.2018.11.111,Data in Brief 21 (2018) 2664¡V2678
Co1Fe1Mn1Ni1,"VAM + Homogenized, 1100℃/24h",C,,,8.245835379,FCC,,,,,204.4519856,,,,Paper_Collection_4_element
Co1Fe1Mn1Ni1,VAM + 1100℃/24h + CR 90% + 1000℃/1h,C,-196.0,,8.245835379,FCC,,302.0,825.0,,204.4519856,48.0,,,Paper_Collection_4_element
Co1Fe1Mn1Ni1,VAM + 1100℃/24h + CR 90% + 1000℃/1h,C,-70.0,,8.245835379,Other,,212.0,656.0,,204.4519856,44.0,,,Paper_Collection_4_element
Co1Fe1Mn1Ni1,VAM + 1100℃/24h + CR 90% + 1000℃/1h,C,23.0,,8.245835379,Other,,175.0,547.0,,204.4519856,41.0,,,Paper_Collection_4_element
Co1Fe1Mn1Ni1,VAM + 1100℃/24h + CR 90% + 1000℃/1h,C,200.0,,8.245835379,Other,,136.0,489.0,,204.4519856,36.0,,,Paper_Collection_4_element
Co1Fe1Mn1Ni1,VAM + 1100℃/24h + CR 90% + 1000℃/1h,C,400.0,,8.245835379,Other,,112.0,461.0,,204.4519856,37.0,,,Paper_Collection_4_element
Co1Fe1Mn1Ni1,Mechanical alloying,C,,,8.245835379,FCC,,,,,204.4519856,,,,Paper_Collection_4_element
Co1Fe1Mn1Ni1,"Mechanical alloying + Spark plasma Sintering, 800℃/30MPa/2min",C,,,8.245835379,FCC,500 ± 10,,,,204.4519856,,,,Paper_Collection_4_element
Co1Fe1Mn1Ni1,"Mechanical alloying + Spark plasma Sintering, 900℃/30MPa/5min",C,,,8.245835379,Other,460 ± 5,,,,204.4519856,,,,Paper_Collection_4_element
Co1Fe1Mn1Ni1,"Mechanical alloying + Spark plasma Sintering, 1000℃/30MPa/5min",C,,,8.245835379,Other,350 ± 10,,,,204.4519856,,,,Paper_Collection_4_element
Co1Fe1Mn1Ni1V1,VAM + 1000℃/3days,C,,,7.755445308,FCC+Sec.,,,,,186.7928928,,,,Paper_Collection_5_element
Co1Fe1Mo0.2Ni1V1,,,25.0,8.0,7.974893439,FCC+Sec.,267.0,,,,192.8299614,,,https://doi.org/10.1016/j.dib.2018.11.111,Data in Brief 21 (2018) 2664¡V2678
Co1Fe1Mo0.4Ni1V1,,,25.0,8.1,8.105270958,FCC+Sec.,402.0,,,,200.7090247,,,https://doi.org/10.1016/j.dib.2018.11.111,Data in Brief 21 (2018) 2664¡V2678
Co1Fe1Mo0.6Ni1V1,,,25.0,8.2,8.221385941,FCC+Sec.,557.0,,,,207.7261648,,,https://doi.org/10.1016/j.dib.2018.11.111,Data in Brief 21 (2018) 2664¡V2678
Co1Fe1Mo0.8Ni1V1,,,25.0,8.3,8.325457373,FCC+Sec.,606.0,,,,214.0154807,,,https://doi.org/10.1016/j.dib.2018.11.111,Data in Brief 21 (2018) 2664¡V2678
Co1Fe1Mo1Ni1.2V1,,,25.0,8.4,8.435576483,FCC+Sec.,602.0,,,,219.0256046,,,https://doi.org/10.1016/j.dib.2018.11.111,Data in Brief 21 (2018) 2664¡V2678
Co1Fe1Mo1Ni1.4V1,,,25.0,8.5,8.450829647,FCC+Sec.,538.0,,,,218.4092808,,,https://doi.org/10.1016/j.dib.2018.11.111,Data in Brief 21 (2018) 2664¡V2678
Co1Fe1Mo1Ni1.6V1,,,25.0,8.5,8.465125583,FCC+Sec.,520.0,,,,217.8316351,,,https://doi.org/10.1016/j.dib.2018.11.111,Data in Brief 21 (2018) 2664¡V2678
Co1Fe1Mo1Ni1.8V1,,,25.0,8.5,8.47855166,FCC+Sec.,510.0,,,,217.2891372,,,https://doi.org/10.1016/j.dib.2018.11.111,Data in Brief 21 (2018) 2664¡V2678
Co1Fe1Mo1Ni2V1,,,25.0,8.5,8.491184924,FCC+Sec.,382.0,,,,216.7786738,,,https://doi.org/10.1016/j.dib.2018.11.111,Data in Brief 21 (2018) 2664¡V2678
Co1Fe1Mo1Ni1Ti1V1Zr1,,,25.0,7.3,7.326488519,Other,790.0,,,,168.1805135,,,https://doi.org/10.1016/j.dib.2018.11.111,Data in Brief 21 (2018) 2664¡V2678
Co1Fe1Mo1Ni1V1,,,25.0,8.4,8.419266623,FCC+Sec.,625.0,,,,219.6846255,,,https://doi.org/10.1016/j.dib.2018.11.111,Data in Brief 21 (2018) 2664¡V2678
Co1Fe1Ni1,,C,25.0,8.5,8.524402703,FCC,125.0,204.0,,,206.7823096,,,https://doi.org/10.1016/j.dib.2018.11.111,Data in Brief 21 (2018) 2664¡V2678
Co1Fe1Ni1,,C,25.0,8.5,8.524402703,FCC,125.0,209.0,,,206.7823096,,,https://doi.org/10.1016/j.dib.2018.11.111,Data in Brief 21 (2018) 2664¡V2678
Co1Fe1Ni1,,T,25.0,8.5,8.524402703,FCC,,211.0,513.0,,206.7823096,31.0,,https://doi.org/10.1016/j.dib.2018.11.111,Data in Brief 21 (2018) 2664¡V2678
Co1Fe1Ni1,,C,25.0,8.525,8.524402703,FCC,124.5,208.5,,,206.7823096,,,,Prof.Yeh-3dtransitional
Co1Fe1Ni1,,C,25.0,8.525,8.524402703,FCC,124.5,203.5,,,206.7823096,,,,Prof.Yeh-3dtransitional
Co1Fe1Ni1Si0.25,,C,25.0,7.7,7.724929168,FCC,149.0,196.0,,,186.1641344,,,https://doi.org/10.1016/j.dib.2018.11.111,Data in Brief 21 (2018) 2664¡V2678
Co1Fe1Ni1Si0.25,,C,25.0,7.725,7.724929168,FCC,149.0,195.5,,,186.1641344,,,,Prof.Yeh-3dtransitional
Co1Fe1Ni1Si0.5,,C,25.0,7.1,7.108201099,FCC+Sec.,287.0,476.0,,,170.2589083,,,https://doi.org/10.1016/j.dib.2018.11.111,Data in Brief 21 (2018) 2664¡V2678
Co1Fe1Ni1Si0.5,,C,25.0,7.105,7.108201099,FCC+Sec.,186.5,951.0,,,170.2589083,,,,Prof.Yeh-3dtransitional
Co1Fe1Ni1Si0.75,,C,25.0,6.6,6.617986732,FCC+Sec.,570.0,1301.0,,,157.6164314,,,https://doi.org/10.1016/j.dib.2018.11.111,Data in Brief 21 (2018) 2664¡V2678
Co1Fe1Ni1Si0.75,,C,25.0,6.615,6.617986732,FCC+Sec.,569.5,1300.0,,,157.6164314,,,,Prof.Yeh-3dtransitional
Co1Fe1Ni1V1,,,25.0,7.8,7.82745361,FCC,238.0,,,,183.9197768,,,https://doi.org/10.1016/j.dib.2018.11.111,Data in Brief 21 (2018) 2664¡V2678
Co1Mn1Ni1,,T,25.0,8.4,8.372859777,FCC,,231.0,653.0,,202.1994178,38.0,,https://doi.org/10.1016/j.dib.2018.11.111,Data in Brief 21 (2018) 2664¡V2678
Cr0.05Mo0.15Ti0.35V0.30Zr0.15,CAST,C,25.0,6.23,6.214170837,BCC+Laves,,1347.0,,,144.5015607,23.7,15.9,,Prof.Yeh-RHEA
Cr0.065Nb0.05Ti0.35V0.185Zr0.35,CAST,C,25.0,5.853,5.914251743,BCC+Laves,,1066.5,,,102.9053091,14.1,8.05,,Prof.Yeh-RHEA
Cr0.25Mo0.25Nb1Ti1V1Zr1,CAST,C,25.0,6.64,6.670271671,BCC+Laves,,1484.0,,,118.1236904,17.0,8.5,,Prof.Yeh-RHEA
Cr0.25Mo0.5Nb1Ti1V1,OTHER,C,25.0,6.91,6.963386979,BCC,,1272.0,1790.0,,151.1168446,19.1,18.0,,Prof.Yeh-RHEA
Cr0.25Si0.25Nb1Ti1V1Zr1,CAST,C,25.0,6.2,6.22956418,BCC+Laves+Sec.,,1467.0,,,103.5461368,11.0,2.5,,Prof.Yeh-RHEA
Cr0.286Mo0.476Nb1Ta0.024Ti0.31V0.286,POWDER,C,25.0,8.02,8.0,BCC+Sec.,741.0,2680.0,,,,,,10.1016/j.ijrmhm.2019.02.009,
Cr0.33Nb1Ti1Zr1,OTHER,C,25.0,6.56,6.578222379,BCC,457.0,1576.0,,,105.3550173,5.0,3.0,,Prof.Yeh-RHEA
Cr0.5Fe0.5Ni1Ti0.15,WROUGHT,T,25.0,,7.8,FCC,335.0,672.0,982.0,,212.0,37.0,,10.1016/j.msea.2019.138181,
Cr0.5Fe0.5Ni1Ti0.15,WROUGHT,,,,7.8,FCC,204.0,,,,212.0,,,10.1016/j.msea.2019.138181,
Cr0.5Fe1Mn0.625Ni0.375,CAST,C,25.0,,7.8,FCC+BCC,,219.0,,,,,,10.1016/j.jallcom.2018.08.093,
Cr0.5Fe1Mn0.625Ni0.375,CAST,C,400.0,,7.8,FCC+BCC,,132.0,,,,,,10.1016/j.jallcom.2018.08.093,
Cr0.5Fe1Mn0.625Ni0.375,CAST,C,600.0,,7.8,FCC+BCC,,115.0,,,,,,10.1016/j.jallcom.2018.08.093,
Cr0.5Mo0.5Nb1Ti1V1,OTHER,C,25.0,6.922,6.974220501,BCC,,1450.0,1586.0,,157.1845387,6.7,5.5,,Prof.Yeh-RHEA
Cr0.5Nb1Ti1V1Zr1,CAST,C,25.0,6.47,6.51422098,BCC+Laves,,1495.0,,,113.8280443,11.0,2.5,,Prof.Yeh-RHEA
Cr0.75Mo0.5Nb1Ti1V1,OTHER,C,25.0,6.933,6.984072552,BCC,,1484.0,1543.0,,162.7025249,5.3,3.8,,Prof.Yeh-RHEA
Cr1.5Mo0.5Nb1Ti1V1,OTHER,C,25.0,6.958,7.008914065,BCC+Laves,,1897.0,1981.0,,176.6158853,4.5,3.5,,Prof.Yeh-RHEA
Cr18Fe1Mn1Ni1,VAM + 1200℃/24h/WQ,C,,,7.312338725,FCC,,,,,268.4285903,,,,Paper_Collection_4_element
Cr18Fe1Mn1Ni1,VAM + 1200℃/24h/WQ + CR86% + 900℃/1h,C,450.0,,7.312338725,FCC,,450.0,950.0,,268.4285903,53.0,,,Paper_Collection_4_element
Cr18Fe1Mn1Ni1,VAM + 1200℃/24h/WQ + CR86% + 900℃/1h,C,260.0,,7.312338725,Other,,260.0,630.0,,268.4285903,36.0,,,Paper_Collection_4_element
Cr18Fe1Mn1Ni1,VAM + 1200℃/24h/WQ + CR86% + 900℃/1h,C,220.0,,7.312338725,Other,,220.0,530.0,,268.4285903,32.0,,,Paper_Collection_4_element
Cr18Fe1Mn1Ni1,VAM + 1200℃/24h/WQ + CR86% + 900℃/1h,C,165.0,,7.312338725,Other,,165.0,500.0,,268.4285903,36.0,,,Paper_Collection_4_element
Cr18Fe1Mn1Ni1,VAM + 1200℃/24h/WQ + CR86% + 900℃/1h,C,140.0,,7.312338725,Other,,140.0,340.0,,268.4285903,36.0,,,Paper_Collection_4_element
Cr1Cu1Fe1Mn1Ni1,CAST,T,25.0,,8.1,Other,,628.0,950.0,,,,,10.1016/j.matchemphys.2018.09.033,
Cr1Cu1Fe1Mn1Ni1,ANNEAL,T,25.0,,8.1,Other,,545.0,690.0,,,14.5,,10.1016/j.matchemphys.2018.09.033,
Cr1Cu1Fe1Mn1Ni1,ANNEAL,T,25.0,,8.1,Other,,534.0,682.0,,,5.0,,10.1016/j.matchemphys.2018.09.033,
Cr1Cu1Fe1Mn1Ni1,ANNEAL,T,25.0,,8.1,Other,,525.0,680.0,,,5.2,,10.1016/j.matchemphys.2018.09.033,
Cr1Cu1Fe1Mn1Ni1,ANNEAL,T,25.0,,8.1,Other,,517.0,677.0,,,4.3,,10.1016/j.matchemphys.2018.09.033,
Cr1Cu1Fe1Mn1Ni1,ANNEAL,T,25.0,,8.1,Other,,502.0,671.0,,,4.6,,10.1016/j.matchemphys.2018.09.033,
Cr1Cu1Fe1Mn1Ni1,WROUGHT,T,25.0,,8.1,Other,398.0,1190.0,1300.0,,,4.9,,10.1016/j.matchar.2019.05.043,
Cr1Cu1Fe1Mn1Ni1,WROUGHT,T,25.0,,8.1,Other,367.0,1170.0,1270.0,,,14.0,,10.1016/j.matchar.2019.05.043,
Cr1Cu1Fe1Mn1Ni1,WROUGHT,T,25.0,,8.1,Other,312.0,1030.0,1190.0,,,,,10.1016/j.matchar.2019.05.043,
Cr1Cu1Fe1Mn1Ni1,WROUGHT,T,25.0,,8.1,Other,271.0,970.0,1110.0,,,,,10.1016/j.matchar.2019.05.043,
Cr1Cu1Fe1Mn1Ni1,WROUGHT,T,25.0,,8.1,Other,183.0,850.0,960.0,,,,,10.1016/j.matchar.2019.05.043,
Cr1Cu1Fe1Mn1Ni1,WROUGHT,T,25.0,,8.1,Other,162.0,470.0,640.0,,,,,10.1016/j.matchar.2019.05.043,
Cr1Cu1Fe1Mn1Ni1,CAST,,25.0,,8.1,FCC+BCC,296.0,,,,,,,10.1016/j.jallcom.2008.07.124,
Cr1Cu1Fe1Mn1Ni1,CAST,T,25.0,,8.1,FCC+BCC,,615.0,950.0,,,,,10.1007/s11665-019-04003-4,
Cr1Cu1Fe1Mn1Ni1,ANNEAL,,,,8.1,FCC+BCC,,,,,,,,10.1007/s11665-019-04003-4,
Cr1Cu1Fe1Mn1Ni1,ANNEAL,,,,8.1,FCC+BCC,,,,,,4.3,,10.1007/s11665-019-04003-4,
Cr1Cu1Fe1Mn1Ni1,ANNEAL,,,,8.1,FCC+BCC+Sec.,,,,,,10.7,,10.1007/s11665-019-04003-4,
Cr1Cu1Fe1Mn1Ni1,ANNEAL,,,,8.1,FCC+BCC+Sec.,,,,,,11.4,,10.1007/s11665-019-04003-4,
Cr1Cu1Fe1Mn1Ni1,ANNEAL,,,,8.1,FCC+BCC+Sec.,,,,,,12.1,,10.1007/s11665-019-04003-4,
Cr1Cu1Fe1Mn1Ni1,ANNEAL,,,,8.1,FCC+BCC+Sec.,,,,,,14.3,,10.1007/s11665-019-04003-4,
Cr1Cu1Fe1Mn1Ni1,ANNEAL,,,,8.1,FCC+BCC,,,,,,34.8,,10.1007/s11665-019-04003-4,
Cr1Cu1Fe1Mo1Ni1,CAST,,25.0,,8.7,FCC,263.0,,,,236.0,,,10.1016/j.jallcom.2008.07.124,
Cr1Cu1Fe1Ni1Ti1,CAST,,,,7.2,FCC+BCC,,,,,,,,10.1007/s11106-019-00012-z,
Cr1Cu1Fe1Ni1Ti1,WROUGHT,,,,7.2,FCC+BCC,,,,,,,,10.1007/s11106-019-00012-z,
Cr1Fe1Mn1Ni1,,,,,7.8,FCC,,,,,222.0,,,10.1016/j.jallcom.2019.04.296,
Cr1Fe1Mo1Nb1Ti1,CAST,C,25.0,,7.6,BCC+Laves,792.0,1647.0,,,,0.9,,10.1007/s40195-019-00935-x,
Cr1Fe1Mo1Nb1V1,CAST,C,25.0,,8.1,BCC+Laves,826.0,2663.0,,,,2.7,,10.1007/s40195-019-00935-x,
Cr1Fe1Ni1Ti0.2,CAST,C,25.0,,7.6,BCC+FCC,362.2,2297.94,,,,5.8,,10.1557/jmr.2019.40,
Cr1Fe1Ni1Ti0.3,CAST,C,25.0,,7.5,BCC+FCC,510.3,2364.63,,,,,,10.1557/jmr.2019.40,
Cr1Fe1Ni1Ti0.4,CAST,C,25.0,,7.4,BCC,600.3,2475.41,,,212.0,6.5,,10.1557/jmr.2019.40,
Cr1Fe1Ni1Ti0.5,CAST,C,25.0,,7.3,BCC,709.6,2380.79,,,208.0,,,10.1557/jmr.2019.40,
Cr1Fe1Ni1Ti0.6,CAST,C,25.0,,7.2,BCC,718.2,1923.15,,,204.0,,,10.1557/jmr.2019.40,
Cr1Fe1Ni1V0.5W1,CAST,C,25.0,,10.9,FCC+BCC+Sec.,,,,,,7.3,,10.1007/s11665-015-1767-8,
Cr1Hf1Nb1Ti1Zr1,ANNEAL,C,25.0,,8.2,BCC+Laves,,1457.0,1908.0,,,,,10.1016/j.ijrmhm.2014.07.009,
Cr1Hf1Nb1Ti1Zr1,ANNEAL,C,25.0,,8.2,BCC+Laves,,1420.0,1885.0,,,4.2,,10.1016/j.ijrmhm.2014.07.009,
Cr1Hf1Nb1Ti1Zr1,ANNEAL,C,25.0,,8.2,BCC+Laves,,1328.0,1884.0,,,,,10.1016/j.ijrmhm.2014.07.009,
Cr1Hf1Nb1Ti1Zr1,ANNEAL,C,25.0,,8.2,BCC+Laves,,1322.0,1726.0,,,,,10.1016/j.ijrmhm.2014.07.009,
Cr1Hf1Nb1Ti1Zr1,CAST,C,25.0,,8.2,BCC+Laves,,1375.0,2130.0,,,3.0,,10.1016/j.ijrmhm.2014.07.009,
Cr1Mo0.5Nb1Ta0.5Ti1Zr1,OTHER,C,25.0,,8.0,BCC+BCC+Sec.,540.0,1595.0,2046.0,,,5.0,,10.1016/j.msea.2011.09.033,
Cr1Mo0.5Nb1Ta0.5Ti1Zr1,OTHER,C,800.0,,8.0,BCC+BCC+Sec.,,983.0,1100.0,,,5.5,,10.1016/j.msea.2011.09.033,
Cr1Mo0.5Nb1Ta0.5Ti1Zr1,OTHER,C,1000.0,,8.0,BCC+BCC+Sec.,,546.0,630.0,,,50.0,,10.1016/j.msea.2011.09.033,
Cr1Mo0.5Nb1Ta0.5Ti1Zr1,OTHER,C,1200.0,,8.0,BCC+BCC+Sec.,,170.0,190.0,,,50.0,,10.1016/j.msea.2011.09.033,
Cr1Mo0.5Nb1Ta0.5Ti1Zr1,OTHER,C,23.0,7.98,8.0,BCC+BCC+Laves,,1595.0,,,,,,10.1016/j.actamat.2019.06.032,
Cr1Mo0.5Nb1Ta0.5Ti1Zr1,OTHER,C,1000.0,7.98,8.0,BCC+BCC+Laves,,546.0,,,,,,10.1016/j.actamat.2019.06.032,
Cr1Mo0.5Nb1Ta0.5Ti1Zr1,OTHER,C,1200.0,7.98,8.0,BCC+BCC+Laves,,170.0,,,,,,10.1016/j.actamat.2019.06.032,
Cr1Mo1Nb1Ta1V1W1,POWDER,C,25.0,,11.7,BCC+Laves+Sec.,1072.0,,,,,,,10.1016/j.jallcom.2018.11.318,
Cr1Mo1Nb1Ta1V1W1,POWDER,C,25.0,,11.7,BCC+Laves+Sec.,1010.0,3416.0,,,,,5.3,10.1016/j.jallcom.2018.11.318,
Cr1Mo1Nb1Ta1V1W1,POWDER,C,25.0,,11.7,BCC+Laves+Sec.,991.3,3410.0,,,,,2.0,10.1016/j.jallcom.2018.11.318,
Cr1Mo1Nb1Ta1V1W1,POWDER,C,25.0,,11.7,BCC+Laves+Sec.,988.3,3338.0,,,,,1.9,10.1016/j.jallcom.2018.11.318,
Cr1Mo1Nb1Ta1V1W1,CAST,C,25.0,,11.7,,704.6,,,,,,,10.1016/j.calphad.2015.09.007,
Cr1Mo1Nb1Ti1,ANNEAL,C,20.0,,7.6,BCC,,1630.0,,,196.0,,,10.1016/j.actamat.2019.06.006,
Cr1Mo1Nb1Ti1,ANNEAL,C,200.0,,7.6,BCC,,1268.0,,,196.0,,,10.1016/j.actamat.2019.06.006,
Cr1Mo1Nb1Ti1,ANNEAL,C,400.0,,7.6,BCC,,1115.0,,,196.0,,,10.1016/j.actamat.2019.06.006,
Cr1Mo1Nb1Ti1,ANNEAL,C,600.0,,7.6,BCC,,1062.0,,,196.0,,,10.1016/j.actamat.2019.06.006,
Cr1Mo1Nb1Ti1,ANNEAL,C,800.0,,7.6,BCC,,1058.0,,,196.0,,,10.1016/j.actamat.2019.06.006,
Cr1Mo1Nb1Ti1W1,POWDER,C,25.0,,9.9,BCC+Laves,,2500.0,,,,10.0,,10.1007/s11837-019-03432-9,
Cr1Mo1Nb1Ti1W1,POWDER,C,25.0,,9.9,BCC+Laves,,1260.0,,,,4.8,,10.1007/s11837-019-03432-9,
Cr1Mo1Nb1Ti1W1,POWDER,C,25.0,,9.9,BCC+Laves,,1630.0,,,,4.85,,10.1007/s11837-019-03432-9,
Cr1Mo1Nb1Ti1W1,POWDER,C,25.0,,9.9,BCC+Laves,,2030.0,,,,4.3,,10.1007/s11837-019-03432-9,
Cr1Mo1Nb1Ti1W1,POWDER,C,25.0,,9.9,BCC+Laves,,1920.0,,,,5.0,,10.1007/s11837-019-03432-9,
Cr1Mo1Ta1Ti1,ANNEAL,,,,9.9,BCC,555.0,,,,,,,10.1016/j.matdes.2018.06.003,
Cr1Mo1Ta1Ti1,CAST,,,,9.9,BCC,539.0,,,,,,,10.1016/j.matdes.2018.06.003,
Cr1Mo1Ta1Ti1,ANNEAL,C,20.0,,9.9,BCC+Laves,,1795.0,,,,,,10.1016/j.actamat.2019.06.006,
Cr1Mo1Ta1Ti1,ANNEAL,C,100.0,,9.9,BCC+Laves,,1506.0,,,,,,10.1016/j.actamat.2019.06.006,
Cr1Mo1Ta1Ti1,ANNEAL,C,200.0,,9.9,BCC+Laves,,1266.0,,,,,,10.1016/j.actamat.2019.06.006,
Cr1Mo1Ta1Ti1,ANNEAL,C,300.0,,9.9,BCC+Laves,,1183.0,,,,,,10.1016/j.actamat.2019.06.006,
Cr1Mo1Ta1Ti1,ANNEAL,C,400.0,,9.9,BCC+Laves,,1175.0,,,,,,10.1016/j.actamat.2019.06.006,
Cr1Mo1Ta1Ti1,ANNEAL,C,600.0,,9.9,BCC+Laves,,1162.0,,,,,,10.1016/j.actamat.2019.06.006,
Cr1Mo1Ta1Ti1,ANNEAL,C,800.0,,9.9,BCC+Laves,,1162.0,,,219.0,,,10.1016/j.actamat.2019.06.006,
Cr1Mo1Ta1Ti1,ANNEAL,C,1000.0,,9.9,BCC+Laves,,1159.0,,,219.0,,,10.1016/j.actamat.2019.06.006,
Cr1Nb0.333Ti0.333Zr0.333,OTHER,C,23.0,6.56,6.8,BCC+Laves,,1576.0,,,,,,10.1016/j.actamat.2019.06.032,
Cr1Nb0.333Ti0.333Zr0.333,OTHER,C,1000.0,6.56,6.8,BCC+Laves,,139.0,,,,,,10.1016/j.actamat.2019.06.032,
Cr1Nb0.333Ti0.333Zr0.333,OTHER,C,1200.0,6.56,6.8,BCC+Laves,,32.0,,,,,,10.1016/j.actamat.2019.06.032,
Cr1Nb1Ta1Ti1,ANNEAL,,,,9.4,BCC+Sec.,,,,,,,,10.1016/j.matdes.2018.06.003,
Cr1Nb1Ta1Ti1,CAST,,,,9.4,BCC,495.0,,,,162.0,,,10.1016/j.matdes.2018.06.003,
Cr1Nb1Ti1V1Zr1,OTHER,C,25.0,,6.6,BCC+Sec.,482.0,1298.0,,,,3.0,,10.1016/j.msea.2012.12.018,
Cr1Nb1Ti1V1Zr1,OTHER,C,600.0,,6.6,BCC+Sec.,,1230.0,,,,10.0,,10.1016/j.msea.2012.12.018,
Cr1Nb1Ti1V1Zr1,OTHER,C,800.0,,6.6,BCC+Sec.,,615.0,,,,50.0,,10.1016/j.msea.2012.12.018,
Cr1Nb1Ti1V1Zr1,OTHER,C,1000.0,,6.6,BCC+Sec.,,259.0,,,,50.0,,10.1016/j.msea.2012.12.018,
Cr1Nb1Ti1W1,ANNEAL,,,,9.9,BCC+Sec.,630.0,,,,,,,10.1016/j.matdes.2018.06.003,
Cr1Nb1Ti1W1,CAST,,,,9.9,BCC,630.0,,,,217.0,,,10.1016/j.matdes.2018.06.003,
Cr1Nb1Ti1Zr1,OTHER,C,25.0,,6.6,BCC+Sec.,418.0,1260.0,,,,6.0,,10.1016/j.msea.2012.12.018,
Cr1Nb1Ti1Zr1,OTHER,C,600.0,,6.6,BCC+Sec.,,1035.0,,,,50.0,,10.1016/j.msea.2012.12.018,
Cr1Nb1Ti1Zr1,OTHER,C,800.0,,6.6,BCC+Sec.,,300.0,,,,50.0,,10.1016/j.msea.2012.12.018,
Cr1Nb1Ti1Zr1,OTHER,C,1000.0,,6.6,BCC+Sec.,,115.0,,,,50.0,,10.1016/j.msea.2012.12.018,
Cr1Nb1Ti1Zr1,,C,25.0,6.67,6.6,,418.0,1260.0,,,,6.0,,10.1016/j.actamat.2012.11.032,
Cr1Ta1Ti0.17V1W1,POWDER,C,25.0,,12.6,BCC+Laves,715.0,2034.0,,,,1.5,,10.1016/j.matchemphys.2017.06.054,
Cr1Ta1Ti0.17V1W1,POWDER,C,1200.0,,12.6,BCC+Laves,,750.0,,,,1.5,,10.1016/j.matchemphys.2017.06.054,
Cr1Ta1Ti0.3V1W1,POWDER,C,25.0,,12.3,BCC+Laves,780.0,2050.0,,,,1.5,,10.1016/j.matchemphys.2017.06.054,
Cr1Ta1Ti0.3V1W1,POWDER,C,1200.0,,12.3,BCC+Laves,,586.0,,,,1.5,,10.1016/j.matchemphys.2017.06.054,
Cr1Ta1V1W1,POWDER,C,25.0,,13.0,BCC+Laves,715.0,2327.0,,,,1.5,,10.1016/j.matchemphys.2017.06.054,
Cr1Ta1V1W1,POWDER,C,1200.0,,13.0,BCC+Laves,,979.0,,,,1.5,,10.1016/j.matchemphys.2017.06.054,
Cr2Cu2Fe1Mn2Ni1,VAM,C,,,7.982802138,FCC,,,,,203.4267438,,,,Paper_Collection_5_element
Cr2Cu2Fe1Mn1Ni2,VAM,C,,,8.157265453,FCC,,,,,203.734103,,,,Paper_Collection_5_element
Cr2Cu1Fe2Mn2Ni2,VAM,C,,,7.959941694,FCC+BCC,,,,,212.1203835,,,,Paper_Collection_5_element
Cr2Cu1Fe2Mn1Ni1,VAM,C,,,7.906211411,FCC,,,,,215.8164621,,,,Paper_Collection_5_element
Cr2Mo0.5Nb1Ti1V1,OTHER,C,25.0,6.971,7.022416837,BCC+Laves,,2311.0,2363.0,,184.178586,3.3,1.4,,Prof.Yeh-RHEA
Cr1Cu2Fe2Mn2Ni2,VAM,C,,,8.156841285,FCC,,,,,195.3133365,,,,Paper_Collection_5_element
Cr1Cu2Fe2Mn1Ni2,VAM,C,,,8.246135061,FCC+BCC,,,,,194.9617165,,,,Paper_Collection_5_element
Cr1Cu1Fe1Mn2Ni2,VAM,C,,,8.084566822,FCC+BCC,,,,,202.47536,,,,Paper_Collection_5_element
Cr1Cu1Fe1Mn1Ni1,,,25.0,8.1,8.058200311,FCC+BCC,296.0,,,,203.8665536,,,https://doi.org/10.1016/j.dib.2018.11.111,Data in Brief 21 (2018) 2664¡V2678
Cr1Cu1Fe1Mn1Ni1,VAM,C,,,8.058200311,FCC+BCC,296.0,,,,203.8665536,,,,Paper_Collection_5_element
Cr1Cu1Fe1Mn1Ni1,VAM,C,,,8.058200311,FCC,,,,,203.8665536,,,,Paper_Collection_5_element
Cr1Cu1Fe1Mo1Ni1,,,25.0,8.7,8.717125668,FCC,263.0,,,,236.4032086,,,https://doi.org/10.1016/j.dib.2018.11.111,Data in Brief 21 (2018) 2664¡V2678
Cr1Cu1Fe1Mo1Ni1,VAM,C,,,8.717125668,FCC,263,,,,236.4032086,,,,Paper_Collection_5_element
Cr1Cu1Fe1Ni1Zr1,VAM,C,,,7.642828259,BCC+Sec.,566,,,,159.5818268,,,,Paper_Collection_5_element
Cr1Fe1.5Mn1Ni0.5,VAM,,,,,,,,,,,,,,Paper_Collection_4_element
Cr1Fe1.5Mn1Ni0.5,"VAM + Aged, 700℃/20h",,,,,,,,,,,,,,Paper_Collection_4_element
Cr1Fe1.5Mn1Ni0.6,OTHER,C,,,7.74512959,FCC+Sec.,,,,,223.0880387,,,,Paper_Collection_4_element
Cr1Fe1Mn1Ni1Ti1,VAM + 1000℃/3days,C,,,6.923895758,FCC+Sec.+Laves,,,,,193.3341902,,,,Paper_Collection_5_element
Cr1Fe1Mo0.1Ni2,VAM,,,,,,228,,,,,,,,Paper_Collection_4_element
Cr1Fe1Mo0.1Ni2,"Anneal, 600℃/7days",,,,,,228,,,,,,,,Paper_Collection_4_element
Cr1Fe1Mo0.1Ni2,"Anneal, 750℃/7days",,,,,,270,,,,,,,,Paper_Collection_4_element
Cr1Fe1Mo0.1Ni2,"Anneal, 900℃/3days",,,,,,257,,,,,,,,Paper_Collection_4_element
Cr1Fe1Mo0.1Ni2,"Anneal, 1000℃/2days",,,,,,224,,,,,,,,Paper_Collection_4_element
Cr1Fe1Mo0.1Ni3,ANNEAL,C,,,8.37944787,FCC,228.0,,,,221.9870389,,,,Paper_Collection_4_element
Cr1Fe1Mo0.1Ni4,ANNEAL,C,,,8.46289346,FCC,270.0,,,,218.5055024,,,,Paper_Collection_4_element
Cr1Fe1Mo0.1Ni5,ANNEAL,C,,,8.523525141,FCC,257.0,,,,215.9758131,,,,Paper_Collection_4_element
Cr1Fe1Mo0.1Ni6,ANNEAL,C,,,8.569573707,FCC,224.0,,,,214.054564,,,,Paper_Collection_4_element
Cr1Fe1Mo0.2Ni2,VAM,,,,,,238,,,,,,,,Paper_Collection_4_element
Cr1Fe1Mo0.2Ni2,"Anneal, 600℃/7days",,,,,,238,,,,,,,,Paper_Collection_4_element
Cr1Fe1Mo0.2Ni2,"Anneal, 750℃/7days",,,,,,308,,,,,,,,Paper_Collection_4_element
Cr1Fe1Mo0.2Ni2,"Anneal, 900℃/3days",,,,,,286,,,,,,,,Paper_Collection_4_element
Cr1Fe1Mo0.2Ni2,"Anneal, 1000℃/2days",,,,,,262,,,,,,,,Paper_Collection_4_element
Cr1Fe1Mo0.2Ni3,ANNEAL,C,,,8.427662237,FCC,238.0,,,,224.777957,,,,Paper_Collection_4_element
Cr1Fe1Mo0.2Ni4,ANNEAL,C,,,8.501802331,FCC+Sec.,308.0,,,,220.9409719,,,,Paper_Collection_4_element
Cr1Fe1Mo0.2Ni5,ANNEAL,C,,,8.556059496,FCC+Sec.,286.0,,,,218.1329915,,,,Paper_Collection_4_element
Cr1Fe1Mo0.2Ni6,ANNEAL,C,,,8.597486364,FCC,262.0,,,,215.9890197,,,,Paper_Collection_4_element
Cr1Fe1Mo0.3Ni2,VAM,C,,,8.379293396,FCC,239.0,,,,233.389391,,,,Paper_Collection_4_element
Cr1Fe1Mo0.3Ni2,"Anneal, 600℃/7days",,,,,,268,,,,,,,,Paper_Collection_4_element
Cr1Fe1Mo0.3Ni2,"Anneal, 750℃/7days",,,,,,382,,,,,,,,Paper_Collection_4_element
Cr1Fe1Mo0.3Ni2,"Anneal, 900℃/3days",,,,,,367,,,,,,,,Paper_Collection_4_element
Cr1Fe1Mo0.3Ni2,"Anneal, 1000℃/2days",,,,,,293,,,,,,,,Paper_Collection_4_element
Cr1Fe1Mo0.3Ni3,ANNEAL,C,,,8.473425645,FCC,268.0,,,,227.4269998,,,,Paper_Collection_4_element
Cr1Fe1Mo0.3Ni4,ANNEAL,C,,,8.53903297,FCC+Sec.,382.0,,,,223.2713938,,,,Paper_Collection_4_element
Cr1Fe1Mo0.3Ni5,ANNEAL,C,,,8.58737521,FCC+Sec.,367.0,,,,220.2093683,,,,Paper_Collection_4_element
Cr1Fe1Mo0.3Ni6,ANNEAL,C,,,8.624475068,FCC+Sec.,293.0,,,,217.8594417,,,,Paper_Collection_4_element
Cr1Fe1Mo0.4Ni2,VAM,C,,,8.434784974,FCC,269.0,,,,236.2590554,,,,Paper_Collection_4_element
Cr1Fe1Mo0.4Ni2,"Anneal, 600℃/7days",,,,,,289,,,,,,,,Paper_Collection_4_element
Cr1Fe1Mo0.4Ni2,"Anneal, 750℃/7days",,,,,,457,,,,,,,,Paper_Collection_4_element
Cr1Fe1Mo0.4Ni2,"Anneal, 900℃/3days",,,,,,408,,,,,,,,Paper_Collection_4_element
Cr1Fe1Mo0.4Ni2,"Anneal, 1000℃/2days",,,,,,362,,,,,,,,Paper_Collection_4_element
Cr1Fe1Mo0.4Ni3,ANNEAL,C,,,8.516920353,FCC+Sec.,289.0,,,,229.9447175,,,,Paper_Collection_4_element
Cr1Fe1Mo0.4Ni4,ANNEAL,C,,,8.574691664,FCC+Sec.,457.0,,,,225.503421,,,,Paper_Collection_4_element
Cr1Fe1Mo0.4Ni5,ANNEAL,C,,,8.617539493,FCC+Sec.,408.0,,,,222.2093999,,,,Paper_Collection_4_element
Cr1Fe1Mo0.4Ni6,ANNEAL,C,,,8.650584948,FCC+Sec.,362.0,,,,219.6689579,,,,Paper_Collection_4_element
Cr1Fe1Mo0.5Ni2,VAM,C,,,8.48704256,FCC+Sec.,301.0,,,,238.9614787,,,,Paper_Collection_4_element
Cr1Fe1Mo0.5Ni2,"Anneal, 600℃/7days",,,,,,345,,,,,,,,Paper_Collection_4_element
Cr1Fe1Mo0.5Ni2,"Anneal, 750℃/7days",,,,,,520,,,,,,,,Paper_Collection_4_element
Cr1Fe1Mo0.5Ni2,"Anneal, 900℃/3days",,,,,,452,,,,,,,,Paper_Collection_4_element
Cr1Fe1Mo0.5Ni2,"Anneal, 1000℃/2days",,,,,,405,,,,,,,,Paper_Collection_4_element
Cr1Fe1Mo0.5Ni3,ANNEAL,C,,,8.558310985,FCC+Sec.,345.0,,,,232.3406395,,,,Paper_Collection_4_element
Cr1Fe1Mo0.5Ni4,ANNEAL,C,,,8.608875909,FCC+Sec.,520.0,,,,227.6431563,,,,Paper_Collection_4_element
Cr1Fe1Mo0.5Ni5,ANNEAL,C,,,8.646614704,FCC+Sec.,452.0,,,,224.1372209,,,,Paper_Collection_4_element
Cr1Fe1Mo0.5Ni6,ANNEAL,C,,,8.675858241,FCC+Sec.,405.0,,,,221.4204953,,,,Paper_Collection_4_element
Cr1Fe1Ni1Ti0.5,VAM,C,23.0,,7.261456348,FCC+BCC,,1310.0,2621.0,,207.7117804,20.4,,,Paper_Collection_4_element
Cr1Hf1Nb1Ti1Zr1,,,25.0,8.1,8.235104701,BCC+Sec.,,1375.0,,,113.7863248,3.0,,https://doi.org/10.1016/j.dib.2018.11.111,Data in Brief 21 (2018) 2664¡V2678
Cr1Hf1Nb1Ti1Zr1,,,300.0,8.1,8.235104701,BCC+Sec.,,1420.0,,,113.7863248,4.0,,https://doi.org/10.1016/j.dib.2018.11.111,Data in Brief 21 (2018) 2664¡V2678
Cr1Hf1Nb1Ti1Zr1,,,500.0,8.1,8.235104701,BCC+Sec.,,1457.0,,,113.7863248,2.0,,https://doi.org/10.1016/j.dib.2018.11.111,Data in Brief 21 (2018) 2664¡V2678
Cr1Hf1Nb1Ti1Zr1,,,700.0,8.1,8.235104701,BCC+Sec.,,1322.0,,,113.7863248,1.0,,https://doi.org/10.1016/j.dib.2018.11.111,Data in Brief 21 (2018) 2664¡V2678
Cr1Hf1Nb1Ti1Zr1,,,900.0,8.1,8.235104701,BCC+Sec.,,1328.0,,,113.7863248,5.0,,https://doi.org/10.1016/j.dib.2018.11.111,Data in Brief 21 (2018) 2664¡V2678
Cr1Hf1Nb1Ti1Zr1,,C,25.0,8.2,8.235104701,BCC+Sec.,464.0,1375.0,2130.0,,113.7863248,3.0,,https://doi.org/10.1016/j.dib.2018.11.111,Data in Brief 21 (2018) 2664¡V2678
Cr1Hf1Nb1Ti1Zr1,CAST,C,25.0,8.2,8.235104701,BCC+Laves,464.0,1375.0,2130.0,112.0,113.7863248,3.0,3.0,,Prof.Yeh-RHEA
Cr1Mo0.5Nb1Ta0.5Ti1Zr1,,,25.0,8.0,7.995408725,BCC+Sec.,,1595.0,,,149.4081575,5.0,,https://doi.org/10.1016/j.dib.2018.11.111,Data in Brief 21 (2018) 2664¡V2678
Cr1Mo0.5Nb1Ta0.5Ti1Zr1,,,800.0,8.0,7.995408725,BCC+Sec.,,983.0,,,149.4081575,6.0,,https://doi.org/10.1016/j.dib.2018.11.111,Data in Brief 21 (2018) 2664¡V2678
Cr1Mo0.5Nb1Ta0.5Ti1Zr1,,,1000.0,8.0,7.995408725,BCC+Sec.,,546.0,,,149.4081575,50.0,,https://doi.org/10.1016/j.dib.2018.11.111,Data in Brief 21 (2018) 2664¡V2678
Cr1Mo0.5Nb1Ta0.5Ti1Zr1,,,1200.0,8.0,7.995408725,BCC+Sec.,,170.0,,,149.4081575,50.0,,https://doi.org/10.1016/j.dib.2018.11.111,Data in Brief 21 (2018) 2664¡V2678
Cr1Mo0.5Nb1Ta0.5Ti1Zr1,,C,25.0,8.0,7.995408725,BCC+Sec.,540.0,1595.0,2046.0,,149.4081575,5.0,,https://doi.org/10.1016/j.dib.2018.11.111,Data in Brief 21 (2018) 2664¡V2678
Cr1Mo0.5Nb1Ta0.5Ti1Zr1,OTHER,C,25.0,8.23,7.995408725,BCC+Laves,539.5,1600.0,,,149.4081575,5.0,4.0,,Prof.Yeh-RHEA
Cr1Mo0.5Nb1Ti1V1,OTHER,C,25.0,6.942,6.993070726,BCC,,1610.0,1739.0,,167.742268,6.4,5.1,,Prof.Yeh-RHEA
Cr1Mo1Nb1Ta0.125Ti1V0.375Zr0.5,ANNEAL,C,25.0,7.6,7.586674955,BCC+Laves,,1650.344,,,173.5633117,1.9,1.9,,Prof.Yeh-RHEA
Cr1Mo1Nb1Ta0.25Ti1V0.25Zr0.5,ANNEAL,C,25.0,7.88,7.864357741,BCC+Laves,,1650.0,,,174.8514008,1.9,1.9,,Prof.Yeh-RHEA
Cr1Mo1Nb1Ta0.375Ti1V0.125Zr0.5,ANNEAL,C,25.0,8.15,8.138541747,BCC+Laves,,1693.634,,,176.12326,2.1,2.1,,Prof.Yeh-RHEA
Cr1Mo1Nb1Ta0.5Ti1Zr0.5,ANNEAL,C,25.0,8.42,8.409292685,BCC+Laves,,1713.954,,,177.3791943,3.0,3.0,,Prof.Yeh-RHEA
Cr1Mo1Nb1Ti1V0.5Zr0.5,ANNEAL,C,25.0,7.32,7.30542599,BCC+Laves,,1576.0,,,172.2586802,2.9,2.9,,Prof.Yeh-RHEA
Cr1Nb1Ti1.89V0.56,CAST,C,25.0,6.17,6.161703106,BCC,,990.0,,,142.0401973,50.0,50.0,,Prof.Yeh-RHEA
Cr1Nb1Ti1V1Zr1,,,25.0,6.6,6.562205721,BCC+Sec.,,1298.0,,,125.5266458,3.0,,https://doi.org/10.1016/j.dib.2018.11.111,Data in Brief 21 (2018) 2664¡V2678
Cr1Nb1Ti1V1Zr1,,,600.0,6.6,6.562205721,BCC+Sec.,,1230.0,,,125.5266458,10.0,,https://doi.org/10.1016/j.dib.2018.11.111,Data in Brief 21 (2018) 2664¡V2678
Cr1Nb1Ti1V1Zr1,,,800.0,6.6,6.562205721,BCC+Sec.,,615.0,,,125.5266458,50.0,,https://doi.org/10.1016/j.dib.2018.11.111,Data in Brief 21 (2018) 2664¡V2678
Cr1Nb1Ti1V1Zr1,,,1000.0,6.6,6.562205721,BCC+Sec.,,259.0,,,125.5266458,50.0,,https://doi.org/10.1016/j.dib.2018.11.111,Data in Brief 21 (2018) 2664¡V2678
Cr1Nb1Ti1V1Zr1,,C,25.0,6.6,6.562205721,BCC+Sec.,482.0,1298.0,,,125.5266458,3.0,,https://doi.org/10.1016/j.dib.2018.11.111,Data in Brief 21 (2018) 2664¡V2678
Cr1Nb1Ti1V1Zr1,OTHER,C,25.0,6.57,6.562205721,BCC+Laves,481.5,1300.0,,,125.5266458,3.0,1.5,,Prof.Yeh-RHEA
Cr1Nb1Ti1Zr1,,,25.0,6.6,6.647787453,BCC+Sec.,,1260.0,,,125.0449438,6.0,,https://doi.org/10.1016/j.dib.2018.11.111,Data in Brief 21 (2018) 2664¡V2678
Cr1Nb1Ti1Zr1,,,600.0,6.6,6.647787453,BCC+Sec.,,1035.0,,,125.0449438,50.0,,https://doi.org/10.1016/j.dib.2018.11.111,Data in Brief 21 (2018) 2664¡V2678
Cr1Nb1Ti1Zr1,,,800.0,6.6,6.647787453,BCC+Sec.,,300.0,,,125.0449438,50.0,,https://doi.org/10.1016/j.dib.2018.11.111,Data in Brief 21 (2018) 2664¡V2678
Cr1Nb1Ti1Zr1,,,1000.0,6.6,6.647787453,BCC+Sec.,,115.0,,,125.0449438,50.0,,https://doi.org/10.1016/j.dib.2018.11.111,Data in Brief 21 (2018) 2664¡V2678
Cr1Nb1Ti1Zr1,,C,25.0,6.6,6.647787453,BCC+Sec.,418.0,1260.0,,,125.0449438,6.0,,https://doi.org/10.1016/j.dib.2018.11.111,Data in Brief 21 (2018) 2664¡V2678
Cr1Nb1Ti1Zr1,OTHER,C,25.0,6.67,6.647787453,BCC+Laves,418.0,1260.0,,,125.0449438,6.0,4.4,,Prof.Yeh-RHEA
Cu1Fe1Ni1Ti1V1Zr1,CAST,,25.0,,6.8,,590.0,,,,,,,10.1002/adem.200300567,
Cu1Mn1Ni1Sn0.053,CAST,C,25.0,,8.4,FCC+Sec.,205.0,380.0,,,,63.0,,10.1016/j.jallcom.2015.07.285,
Cu1Mn1Ni1Sn0.111,CAST,C,25.0,,8.3,FCC+Sec.,318.0,630.0,,,,20.0,,10.1016/j.jallcom.2015.07.285,
Cu1Mn1Ni1Zn0.25,CAST,C,25.0,,8.3,FCC,109.0,140.0,,,169.0,65.0,,10.1016/j.jallcom.2015.07.285,
Cu1Mn1Ni1Zn0.333,CAST,C,25.0,,8.3,FCC,147.0,215.0,,,167.0,60.0,,10.1016/j.jallcom.2015.07.285,
Cu1Fe1Ni1Ti1V1Zr1,,,25.0,6.8,6.846139111,Other,590.0,,,,130.0139483,,,https://doi.org/10.1016/j.dib.2018.11.111,Data in Brief 21 (2018) 2664¡V2678
Fe1Mn1Ni1,WROUGHT,T,25.0,,8.1,FCC,,529.0,613.0,182.0,203.0,36.0,,10.1016/j.actamat.2019.04.017,
Fe1Mn1Ni1,WROUGHT,T,25.0,,8.1,FCC,,522.0,601.0,182.0,203.0,25.0,,10.1016/j.actamat.2019.04.017,
Fe1Mn1Ni1,WROUGHT,T,25.0,,8.1,FCC,,460.0,599.0,182.0,203.0,25.0,,10.1016/j.actamat.2019.04.017,
Fe1Mn1Ni1,WROUGHT,T,25.0,,8.1,FCC,,407.0,536.0,182.0,203.0,27.0,,10.1016/j.actamat.2019.04.017,
Fe1Mn1Ni1,WROUGHT,T,25.0,,8.1,FCC,,372.0,542.0,182.0,203.0,26.0,,10.1016/j.actamat.2019.04.017,
Fe1Mn1Ni1,WROUGHT,T,25.0,,8.1,FCC,,322.0,554.0,182.0,203.0,31.0,,10.1016/j.actamat.2019.04.017,
Fe1Mn1Ni1,WROUGHT,T,25.0,,8.1,FCC,,221.0,602.0,,203.0,49.0,,10.1016/j.actamat.2014.08.026,
Fe1Mo1Nb1Ti1V1,CAST,C,25.0,,7.4,BCC+B2,699.0,1707.0,,,,1.7,,10.1007/s40195-019-00935-x,
Fe1Mo1Ni1Ti1V1Zr1,CAST,,25.0,,7.1,BCC+Sec.,740.0,,,,,,,10.1002/adem.200300567,
Fe1Mn1Ni1,,T,25.0,8.1,8.058794341,FCC,,221.0,602.0,,203.0095102,36.0,,https://doi.org/10.1016/j.dib.2018.11.111,Data in Brief 21 (2018) 2664¡V2678
Fe1Mo1Ni1Ti1V1Zr1,,,25.0,7.1,7.146875446,BCC+Sec.,740.0,,,,163.3220914,,,https://doi.org/10.1016/j.dib.2018.11.111,Data in Brief 21 (2018) 2664¡V2678
Fe1Ni1,,C,25.0,8.375,8.372690058,FCC,,185.0,,,205.7010234,35.8,,,Prof.Yeh-3dtransitional
Fe1Ni1Co1,,C,25.0,8.525,8.524402703,FCC,,211.0,,,206.7823096,30.8,,,Prof.Yeh-3dtransitional
Fe1Ni1Co1Cr1,,C,25.0,8.175,8.175043328,FCC,,274.0,,,225.7139231,38.6,,,Prof.Yeh-3dtransitional
Fe1Ni1Co1Mn1,,C,25.0,8.245,8.245835379,FCC,,170.0,,,204.4519856,41.1,,,Prof.Yeh-3dtransitional
Fe1Ni1Mn1,,C,25.0,8.055,8.058794341,FCC,,221.0,,,203.0095102,35.8,,,Prof.Yeh-3dtransitional
Hf0.05Mo0.12Ti0.32V0.195Zr0.315,CAST,C,25.0,6.55,6.620694816,BCC+Laves,,1371.5,,,117.9307007,13.95,7.65,,Prof.Yeh-RHEA
Hf0.05Mo0.165Ti0.35V0.30Zr0.135,CAST,C,25.0,6.6,6.688256359,BCC+Laves,,1416.0,,,139.5401746,23.0,15.05,,Prof.Yeh-RHEA
Hf0.05Nb0.155Si0.095Ti0.35V0.35,CAST,C,25.0,5.875,5.978483412,BCC+Sec.,,1307.5,,,107.304046,25.2,15.95,,Prof.Yeh-RHEA
Hf0.06Mo0.195Si0.065Ti0.35V0.33,CAST,C,25.0,6.48,6.553483922,BCC+Sec.,,1806.0,,,150.1605016,14.7,6.3,,Prof.Yeh-RHEA
Hf0.25Nb0.125Ti1V0.5Zr0.5,CAST,C,25.0,,6.6,BCC,332.4,1115.0,,,100.0,50.0,,10.1007/s40195-019-00921-3,
Hf0.25Nb0.25Ti1V0.5Zr0.5,CAST,C,25.0,,6.7,BCC,322.5,1065.0,,,100.0,50.0,,10.1007/s40195-019-00921-3,
Hf0.25Nb0.25Ti1V0.5Zr0.5,CAST,C,600.0,,6.7,BCC,322.5,718.0,,,100.0,50.0,,10.1007/s40195-019-00921-3,
Hf0.25Nb0.25Ti1V0.5Zr0.5,CAST,C,800.0,,6.7,BCC,322.5,135.0,,,100.0,50.0,,10.1007/s40195-019-00921-3,
Hf0.25Nb0.375Ti1V0.5Zr0.5,CAST,C,25.0,,6.8,BCC,318.9,1025.0,,,100.0,50.0,,10.1007/s40195-019-00921-3,
Hf0.25Nb0.5Ti1V0.5Zr0.5,CAST,C,25.0,,6.9,BCC,310.4,980.0,,,101.0,50.0,,10.1007/s40195-019-00921-3,
Hf0.25Nb0.5Ti1V0.5Zr0.5,CAST,C,600.0,,6.9,BCC,310.4,859.0,,,101.0,50.0,,10.1007/s40195-019-00921-3,
Hf0.25Nb0.5Ti1V0.5Zr0.5,CAST,C,800.0,,6.9,BCC,310.4,195.0,,,101.0,50.0,,10.1007/s40195-019-00921-3,
Hf0.25Ti1V0.5Zr0.5,CAST,C,25.0,,6.5,BCC,338.3,1160.0,,,100.0,50.0,,10.1007/s40195-019-00921-3,
Hf0.25Ti1V0.5Zr0.5,CAST,C,600.0,,6.5,BCC,338.3,405.0,,,100.0,50.0,,10.1007/s40195-019-00921-3,
Hf0.25Ti1V0.5Zr0.5,CAST,C,800.0,,6.5,BCC,338.3,85.0,,,100.0,50.0,,10.1007/s40195-019-00921-3,
Hf0.26Nb1Ta1Ti0.578Zr0.416,CAST,C,60.0,,10.4,BCC,,795.0,,,122.0,,,10.1080/14786435.2015.1028506,
Hf0.26Nb1Ta1Ti0.578Zr0.416,CAST,C,100.0,,10.4,BCC,,765.0,,,122.0,,,10.1080/14786435.2015.1028506,
Hf0.26Nb1Ta1Ti0.578Zr0.416,CAST,C,200.0,,10.4,BCC,,650.0,,,122.0,,,10.1080/14786435.2015.1028506,
Hf0.26Nb1Ta1Ti0.578Zr0.416,CAST,C,300.0,,10.4,BCC,,590.0,,,122.0,,,10.1080/14786435.2015.1028506,
Hf0.26Nb1Ta1Ti0.578Zr0.416,CAST,C,25.0,,10.4,BCC,,845.0,,,122.0,,,10.1080/14786435.2015.1028506,
Hf0.333Nb0.333Ta0.333Ti1Zr0.667,CAST,T,25.0,,8.2,BCC,301.0,903.0,990.0,,103.0,19.0,,10.1063/1.4966659,
Hf0.5Mo0.5Nb1Si0.1Ti1Zr1,CAST,C,25.0,,7.7,BCC+Sec.,442.0,1350.0,2150.0,,,,28.0,10.1016/j.jallcom.2015.11.091,
Hf0.5Mo0.5Nb1Si0.3Ti1Zr1,CAST,C,25.0,,7.5,BCC+Sec.,494.0,1370.0,1950.0,,,,23.0,10.1016/j.jallcom.2015.11.091,
Hf0.5Mo0.5Nb1Si0.5Ti1Zr1,CAST,C,25.0,,7.2,BCC+Sec.,524.0,1600.0,1900.0,,,,23.0,10.1016/j.jallcom.2015.11.091,
Hf0.5Mo0.5Nb1Si0.7Ti1Zr1,CAST,C,25.0,,7.0,BCC+Sec.,580.0,1550.0,1900.0,,,,12.0,10.1016/j.jallcom.2015.11.091,
Hf0.5Mo0.5Nb1Si0.9Ti1Zr1,CAST,C,25.0,,6.8,BCC+Sec.,640.0,1650.0,2000.0,,,,9.0,10.1016/j.jallcom.2015.11.091,
