Repository: azuredg01/alloy-textualization

本專案用於將合金（Alloy）資料集轉換為可供 Transformer-based 模型
（如 RoBERTa、MatSciBERT）進行 **性質回歸（Regression）**
與 **結構分類（Classification）** 的訓練資料，
並透過 **HuggingFace Accelerate + Distributed Data Parallel (DDP)** 進行多 GPU 訓練。

## Pipeline
                                 Dataset
                               (CSV files)
                                    │
                                    ▼
        ┌──────────────────────────────────────────────────────────┐
        │               Step 1: **data_process.ipynb**             │
        │               - 資料清理                                 │
        │               - 欄位命名統一（PROPERTY: ...）             │

File: data/all_data/all_data_manual_copy.csv (part 7 of 16)
Al8Co20Cr18Fe9Nb4Ni41,"Aged, 1000℃/16h",,,,,,,,,,,,,,,,,,,,,,,,,,,,,,,,,,,,,,,,,,,,,,,,,,,,,,,,,,,,,,,,,,,,,,,,,,,,Paper_Collection_6_element,FCC + γ',,,,
Al8Co25Cr18Fe9Nb4Ni36,VAM,,C,,,,7.781250733,,FCC,FCC,,,,,,,,,,,,197.1831517,,,,,,,,,,,,,,,,,,,,,,,,,,,,,,,,,,,,,,,,,,,,,,,,,,,,,,,Paper_Collection_6_element,FCC,,,,
Al8Co25Cr18Fe9Nb4Ni36,"Homogenized, 1200℃/100h",,C,,,,7.781250733,,FCC,FCC,,,,,,,,,,,,197.1831517,,,,,,,,,,,,,,,,,,,,,,,,,,,,,,,,,,,,,,,,,,,,,,,,,,,,,,,Paper_Collection_6_element,FCC,,,,
Al8Co25Cr18Fe9Nb4Ni36,"Aged, 700℃/16h",,C,,,,7.781250733,,FCC,FCC,,,,,,,,,,,,197.1831517,,,,,,,,,,,,,,,,,,,,,,,,,,,,,,,,,,,,,,,,,,,,,,,,,,,,,,,Paper_Collection_6_element,FCC,,,,
Al8Co25Cr18Fe9Nb4Ni36,"Aged, 800℃/16h",,C,,,,7.781250733,,other,FCC+Sec.,,,,,,,,,,,,197.1831517,,,,,,,,,,,,,,,,,,,,,,,,,,,,,,,,,,,,,,,,,,,,,,,,,,,,,,,Paper_Collection_6_element,FCC + γ',,,,
Al8Co25Cr18Fe9Nb4Ni36,"Aged, 900℃/16h",,C,,,,7.781250733,,other,FCC+Sec.,,,,,,437.0,,,,,,197.1831517,,,,,,,,,,,,,,,,,,,,,,,,,,,,,,,,,,,,,,,,,,,,,,,,,,,,,,,Paper_Collection_6_element,FCC + γ',,437,,
Al8Co25Cr18Fe9Nb4Ni36,"Aged, 1000℃/16h",,C,,,,7.781250733,,other,FCC+Laves+Sec.,,,,,,,,,,,,197.1831517,,,,,,,,,,,,,,,,,,,,,,,,,,,,,,,,,,,,,,,,,,,,,,,,,,,,,,,Paper_Collection_6_element,FCC + Laves + γ',,,,
Al8Co30Cr18Fe18Nb3Ni23,VAM,,C,,,,7.692895749,,FCC,FCC,,,,,,,,,,,,199.9989334,,,,,,,,,,,,,,,,,,,,,,,,,,,,,,,,,,,,,,,,,,,,,,,,,,,,,,,Paper_Collection_6_element,FCC,,,,
Al8Co30Cr18Fe18Nb3Ni23,"Homogenized, 1200℃/100h",,C,,,,7.692895749,,other,FCC+Laves+B2,,,,,,,,,,,,199.9989334,,,,,,,,,,,,,,,,,,,,,,,,,,,,,,,,,,,,,,,,,,,,,,,,,,,,,,,Paper_Collection_6_element,FCC + Laves + B2,,,,
Al8Co30Cr18Fe18Nb3Ni23,"Aged, 700℃/16h",,C,,,,7.692895749,,other,FCC+Laves+B2,,,,,,,,,,,,199.9989334,,,,,,,,,,,,,,,,,,,,,,,,,,,,,,,,,,,,,,,,,,,,,,,,,,,,,,,Paper_Collection_6_element,FCC + Laves + B2,,,,
Al8Co30Cr18Fe18Nb3Ni23,"Aged, 800℃/16h",,C,,,,7.692895749,,other,FCC+Laves+B2+Sec.,,,,,,361.0,,,,,,199.9989334,,,,,,,,,,,,,,,,,,,,,,,,,,,,,,,,,,,,,,,,,,,,,,,,,,,,,,,Paper_Collection_6_element,FCC + Laves + B2 + γ',,361,,
Al8Co30Cr18Fe18Nb3Ni23,"Aged, 900℃/16h",,C,,,,7.692895749,,other,FCC+Laves+B2,,,,,,,,,,,,199.9989334,,,,,,,,,,,,,,,,,,,,,,,,,,,,,,,,,,,,,,,,,,,,,,,,,,,,,,,Paper_Collection_6_element,FCC + Laves + B2,,,,
Al8Co30Cr18Fe18Nb3Ni23,"Aged, 1000℃/16h",,C,,,,7.692895749,,other,FCC+Laves+B2,,,,,,,,,,,,199.9989334,,,,,,,,,,,,,,,,,,,,,,,,,,,,,,,,,,,,,,,,,,,,,,,,,,,,,,,Paper_Collection_6_element,FCC + Laves + B2,,,,
Al8Co30Cr18Fe18Nb4Ni22,VAM,,C,,,,7.695092375,,FCC,FCC,,,,,,,,,,,,198.5821031,,,,,,,,,,,,,,,,,,,,,,,,,,,,,,,,,,,,,,,,,,,,,,,,,,,,,,,Paper_Collection_6_element,FCC,,,,
Al8Co30Cr18Fe18Nb4Ni22,"Homogenized, 1200℃/100h",,C,,,,7.695092375,,other,FCC+Laves+B2,,,,,,,,,,,,198.5821031,,,,,,,,,,,,,,,,,,,,,,,,,,,,,,,,,,,,,,,,,,,,,,,,,,,,,,,Paper_Collection_6_element,FCC + Laves + B2,,,,
Al8Co30Cr18Fe18Nb4Ni22,"Aged, 700℃/16h",,C,,,,7.695092375,,other,FCC+Laves+B2,,,,,,,,,,,,198.5821031,,,,,,,,,,,,,,,,,,,,,,,,,,,,,,,,,,,,,,,,,,,,,,,,,,,,,,,Paper_Collection_6_element,FCC + Laves + B2,,,,
Al8Co30Cr18Fe18Nb4Ni22,"Aged, 800℃/16h",,C,,,,7.695092375,,other,FCC+Laves+B2+Sec.,,,,,,387.0,,,,,,198.5821031,,,,,,,,,,,,,,,,,,,,,,,,,,,,,,,,,,,,,,,,,,,,,,,,,,,,,,,Paper_Collection_6_element,FCC + Laves + B2 + γ',,387,,
Al8Co30Cr18Fe18Nb4Ni22,"Aged, 900℃/16h",,C,,,,7.695092375,,other,FCC+Laves+B2,,,,,,,,,,,,198.5821031,,,,,,,,,,,,,,,,,,,,,,,,,,,,,,,,,,,,,,,,,,,,,,,,,,,,,,,Paper_Collection_6_element,FCC + Laves + B2,,,,
Al8Co30Cr18Fe18Nb4Ni22,"Aged, 1000℃/16h",,C,,,,7.695092375,,other,FCC+Laves+B2,,,,,,,,,,,,198.5821031,,,,,,,,,,,,,,,,,,,,,,,,,,,,,,,,,,,,,,,,,,,,,,,,,,,,,,,Paper_Collection_6_element,FCC + Laves + B2,,,,
Al8Co30Cr18Fe9Nb3.5Ni31.5,VAM,,C,,,,7.777743265,,FCC,FCC,,,,,,,,,,,,198.3084957,,,,,,,,,,,,,,,,,,,,,,,,,,,,,,,,,,,,,,,,,,,,,,,,,,,,,,,Paper_Collection_6_element,FCC,,,,
Al8Co30Cr18Fe9Nb3.5Ni31.5,"Homogenized, 1200℃/100h",,C,,,,7.777743265,,FCC,FCC,,,,,,,,,,,,198.3084957,,,,,,,,,,,,,,,,,,,,,,,,,,,,,,,,,,,,,,,,,,,,,,,,,,,,,,,Paper_Collection_6_element,FCC,,,,
Al8Co30Cr18Fe9Nb3.5Ni31.5,"Aged, 700℃/16h",,C,,,,7.777743265,,FCC,FCC,,,,,,,,,,,,198.3084957,,,,,,,,,,,,,,,,,,,,,,,,,,,,,,,,,,,,,,,,,,,,,,,,,,,,,,,Paper_Collection_6_element,FCC,,,,
Al8Co30Cr18Fe9Nb3.5Ni31.5,"Aged, 800℃/16h",,C,,,,7.777743265,,other,FCC+Sec.,,,,,,,,,,,,198.3084957,,,,,,,,,,,,,,,,,,,,,,,,,,,,,,,,,,,,,,,,,,,,,,,,,,,,,,,Paper_Collection_6_element,FCC + γ',,,,
Al8Co30Cr18Fe9Nb3.5Ni31.5,"Aged, 900℃/16h",,C,,,,7.777743265,,other,FCC+Sec.,,,,,,413.0,,,,,,198.3084957,,,,,,,,,,,,,,,,,,,,,,,,,,,,,,,,,,,,,,,,,,,,,,,,,,,,,,,Paper_Collection_6_element,FCC + γ',,413,,
Al8Co30Cr18Fe9Nb3.5Ni31.5,"Aged, 1000℃/16h",,C,,,,7.777743265,,other,FCC+Laves+Sec.,,,,,,,,,,,,198.3084957,,,,,,,,,,,,,,,,,,,,,,,,,,,,,,,,,,,,,,,,,,,,,,,,,,,,,,,Paper_Collection_6_element,FCC + Laves + γ',,,,
Al8Co30Cr18Fe9Nb3Ni32,VAM,,C,,,,7.776882299,,FCC,FCC,,,,,,,,,,,,199.0205458,,,,,,,,,,,,,,,,,,,,,,,,,,,,,,,,,,,,,,,,,,,,,,,,,,,,,,,Paper_Collection_6_element,FCC,,,,
Al8Co30Cr18Fe9Nb3Ni32,"Homogenized, 1200℃/100h",,C,,,,7.776882299,,FCC,FCC,,,,,,,,,,,,199.0205458,,,,,,,,,,,,,,,,,,,,,,,,,,,,,,,,,,,,,,,,,,,,,,,,,,,,,,,Paper_Collection_6_element,FCC,,,,
Al8Co30Cr18Fe9Nb3Ni32,"Aged, 700℃/16h",,C,,,,7.776882299,,FCC,FCC,,,,,,,,,,,,199.0205458,,,,,,,,,,,,,,,,,,,,,,,,,,,,,,,,,,,,,,,,,,,,,,,,,,,,,,,Paper_Collection_6_element,FCC,,,,
Al8Co30Cr18Fe9Nb3Ni32,"Aged, 800℃/16h",,C,,,,7.776882299,,other,FCC+Sec.,,,,,,,,,,,,199.0205458,,,,,,,,,,,,,,,,,,,,,,,,,,,,,,,,,,,,,,,,,,,,,,,,,,,,,,,Paper_Collection_6_element,FCC + γ',,,,
Al8Co30Cr18Fe9Nb3Ni32,"Aged, 900℃/16h",,C,,,,7.776882299,,other,FCC+Sec.,,,,,,396.0,,,,,,199.0205458,,,,,,,,,,,,,,,,,,,,,,,,,,,,,,,,,,,,,,,,,,,,,,,,,,,,,,,Paper_Collection_6_element,FCC + γ',,396,,
Al8Co30Cr18Fe9Nb3Ni32,"Aged, 1000℃/16h",,C,,,,7.776882299,,other,FCC+Sec.,,,,,,,,,,,,199.0205458,,,,,,,,,,,,,,,,,,,,,,,,,,,,,,,,,,,,,,,,,,,,,,,,,,,,,,,Paper_Collection_6_element,FCC + γ',,,,
Al8Co30Cr18Fe9Nb4Ni31,VAM,,C,,,,7.778599172,,FCC,FCC,,,,,,,,,,,,197.6006291,,,,,,,,,,,,,,,,,,,,,,,,,,,,,,,,,,,,,,,,,,,,,,,,,,,,,,,Paper_Collection_6_element,FCC,,,,
Al8Co30Cr18Fe9Nb4Ni31,"Homogenized, 1200℃/100h",,C,,,,7.778599172,,FCC,FCC,,,,,,,,,,,,197.6006291,,,,,,,,,,,,,,,,,,,,,,,,,,,,,,,,,,,,,,,,,,,,,,,,,,,,,,,Paper_Collection_6_element,FCC,,,,
Al8Co30Cr18Fe9Nb4Ni31,"Aged, 700℃/16h",,C,,,,7.778599172,,FCC,FCC,,,,,,,,,,,,197.6006291,,,,,,,,,,,,,,,,,,,,,,,,,,,,,,,,,,,,,,,,,,,,,,,,,,,,,,,Paper_Collection_6_element,FCC,,,,
Al8Co30Cr18Fe9Nb4Ni31,"Aged, 800℃/16h",,C,,,,7.778599172,,other,FCC+Sec.,,,,,,,,,,,,197.6006291,,,,,,,,,,,,,,,,,,,,,,,,,,,,,,,,,,,,,,,,,,,,,,,,,,,,,,,Paper_Collection_6_element,FCC + γ',,,,
Al8Co30Cr18Fe9Nb4Ni31,"Aged, 900℃/16h",,C,,,,7.778599172,,other,FCC+Laves+Sec.,,,,,,418.0,,,,,,197.6006291,,,,,,,,,,,,,,,,,,,,,,,,,,,,,,,,,,,,,,,,,,,,,,,,,,,,,,,Paper_Collection_6_element,FCC + Laves + γ',,418,,
Al8Co30Cr18Fe9Nb4Ni31,"Aged, 1000℃/16h",,C,,,,7.778599172,,other,FCC+Laves+Sec.,,,,,,,,,,,,197.6006291,,,,,,,,,,,,,,,,,,,,,,,,,,,,,,,,,,,,,,,,,,,,,,,,,,,,,,,Paper_Collection_6_element,FCC + Laves + γ',,,,
Al8Cu0.5Li0.5Mg0.5Zn0.5,,,C,25.0,,2.9,2.911631746,,other,FCC+Sec.,,,,,,,488.0,879.0,,303.1034483,,67.91961238,,,17.0,,,,,,,,,,,,,,,,,,,,,,,,,,,,,,,,,,,,,,,,,,,,,,,,,,,https://doi.org/10.1016/j.dib.2018.11.111,Data in Brief 21 (2018) 2664¡V2678,FCC + Im,,,,
Al8Li0.5Mg0.5Sn0.5Zn0.5,,,C,25.0,,3.0,3.045463442,,other,FCC+Sec.,,,,,,,415.0,836.0,,278.6666667,,64.46829199,,,16.0,,,,,,,,,,,,,,,,,,,,,,,,,,,,,,,,,,,,,,,,,,,,,,,,,,,https://doi.org/10.1016/j.dib.2018.11.111,Data in Brief 21 (2018) 2664¡V2678,FCC + Im,,,,
Al9(CoCrFeMnNi)91,VAM,,C,23.0,,,7.880903066,,other,FCC+BCC+B2,,,,,,,230.0,723.0,,91.74075534,,215.7554052,,,30.0,,,,,,,,,,,,,,,,,,,,,,,,,,,,,,,,,,,,,,,,,,,,,,,,,,,,Paper_Collection_6_element,FCC + BCC + B2,,,,
AlAuCoCrCuNi,VAM,,C,,,,9.561112792,,other,FCC+Sec.,,,,,,276 ± 8,,,,,,149.5477933,,,,,,,,,,,,,,,,,,,,,,,,,,,,,,,,,,,,,,,,,,,,,,,,,,,,,,,Paper_Collection_6_element,FCC + AuCu,,276?8,,
AlC0.1CoCrFeNi,,,C,25.0,,6.7,6.65591602,,other,BCC+Sec.,,,,,,,957.0,2550.0,,380.5970149,,,,,11.0,,,,,,,,,,,,,,,,,,,,,,,,,,,,,,,,,,,,,,,,,,,,,,,,,,,https://doi.org/10.1016/j.dib.2018.11.111,Data in Brief 21 (2018) 2664¡V2678,BCC + Im,,,0,
AlC0.2CoCrFeNi,,,C,25.0,,6.8,6.595873844,,other,BCC+Sec.,,,,,,,906.0,2386.0,,350.8823529,,,,,9.0,,,,,,,,,,,,,,,,,,,,,,,,,,,,,,,,,,,,,,,,,,,,,,,,,,,https://doi.org/10.1016/j.dib.2018.11.111,Data in Brief 21 (2018) 2664¡V2678,BCC + Im,,,0,
AlC0.3CoCrFeNi,,,C,25.0,,6.8,6.53745356,,other,BCC+Sec.,,,,,,,867.0,2178.0,,320.2941176,,,,,8.0,,,,,,,,,,,,,,,,,,,,,,,,,,,,,,,,,,,,,,,,,,,,,,,,,,,https://doi.org/10.1016/j.dib.2018.11.111,Data in Brief 21 (2018) 2664¡V2678,BCC + Im,,,0,
AlC0.4CoCrFeNi,,,C,25.0,,6.8,6.480590326,,other,BCC+Sec.,,,,,,,1056.0,2375.0,,349.2647059,,,,,7.0,,,,,,,,,,,,,,,,,,,,,,,,,,,,,,,,,,,,,,,,,,,,,,,,,,,https://doi.org/10.1016/j.dib.2018.11.111,Data in Brief 21 (2018) 2664¡V2678,BCC + Im,,,0,
AlC0.5CoCrFeNi,,,C,25.0,,6.8,6.425222712,,other,BCC+Sec.,,,,,,,1060.0,2250.0,,330.8823529,,,,,6.0,,,,,,,,,,,,,,,,,,,,,,,,,,,,,,,,,,,,,,,,,,,,,,,,,,,https://doi.org/10.1016/j.dib.2018.11.111,Data in Brief 21 (2018) 2664¡V2678,BCC + Im,,,0,
AlC1.5CoCrFeNi,,,C,25.0,,7.0,5.942332936,,other,BCC+Sec.,,,,,,,1255.0,2083.0,,297.5714286,,,,,6.0,,,,,,,,,,,,,,,,,,,,,,,,,,,,,,,,,,,,,,,,,,,,,,,,,,,https://doi.org/10.1016/j.dib.2018.11.111,Data in Brief 21 (2018) 2664¡V2678,BCC + Im,,,0,
AlCCoCrFeNi,,,C,25.0,,6.9,6.16888112,,other,BCC+Sec.,,,,,,,1251.0,2166.0,,313.9130435,,,,,7.0,,,,,,,,,,,,,,,,,,,,,,,,,,,,,,,,,,,,,,,,,,,,,,,,,,,https://doi.org/10.1016/j.dib.2018.11.111,Data in Brief 21 (2018) 2664¡V2678,BCC + Im,,,0,
AlCo0.5CrCuFeNi,VAM,,C,,,,6.92851254,,other,FCC+BCC,,,,,,473,,,,,,172.9530891,,,,,,,,,,,,,,,,,,,,,,,,,,,,,,,,,,,,,,,,,,,,,,,,,,,,,,,Paper_Collection_6_element,FCC + BCC,,473,,
AlCo0.5CrFeMo0.5Ni,,,,25.0,,7.0,6.959101993,,other,BCC+Sec.,,,,,,801.0,,,,,,199.5938102,,,,,,,,,,,,,,,,,,,,,,,,,,,,,,,,,,,,,,,,,,,,,,,,,,,,,,https://doi.org/10.1016/j.dib.2018.11.111,Data in Brief 21 (2018) 2664¡V2678,BCC + Im,,801,,
AlCo0.5CrFeMo0.5Ni,VAM,,C,,,,6.959101993,,other,BCC+Sec.,,,,,,780,,,,,,199.5938102,,,,,,,,,,,,,,,,,,,,,,,,,,,,,,,,,,,,,,,,,,,,,,,,,,,,,,,Paper_Collection_6_element,BCC + σ,,780,,
AlCo0.5CrFeMoNi,VAM,,C,,,,7.310547532,,other,B2+Sec.,,,,,,,,,,,,213.5059026,,,,,,,,,,,,,,,,,,,,,,,,,,,,,,,,,,,,,,,,,,,,,,,,,,,,,,,Paper_Collection_6_element,B2 + σ,,,,
AlCo1.5CrFeMo0.5Ni,,,,25.0,,7.2,7.233545249,,other,BCC+Sec.,,,,,,741.0,,,,,,200.9695209,,,,,,,,,,,,,,,,,,,,,,,,,,,,,,,,,,,,,,,,,,,,,,,,,,,,,,https://doi.org/10.1016/j.dib.2018.11.111,Data in Brief 21 (2018) 2664¡V2678,BCC + Im,,741,,
AlCo1.5CrFeMo0.5Ni,VAM,,C,,,,7.233545249,,other,BCC+Sec.,,,,,,711,,,,,,200.9695209,,,,,,,,,,,,,,,,,,,,,,,,,,,,,,,,,,,,,,,,,,,,,,,,,,,,,,,Paper_Collection_6_element,BCC + σ,,711,,
AlCo1.5CrFeMoNi,VAM,,C,,,,7.512791154,,other,B2+Sec.,,,,,,,,,,,,212.9083408,,,,,,,,,,,,,,,,,,,,,,,,,,,,,,,,,,,,,,,,,,,,,,,,,,,,,,,Paper_Collection_6_element,B2 + σ,,,,
AlCo1.5CrFeNiTi0.5,VAM,,C,,,,6.615103949,,other,FCC+BCC,,,,,,,,,,,,178.2053639,,,,,,,,,,,,,,,,,,,,,,,,,,,,,,,,,,,,,,,,,,,,,,,,,,,,,,,Paper_Collection_6_element,FCC + BCC,,,,
AlCo2CrFeMo0.5Ni,,,,25.0,,7.3,7.342714111,,other,FCC+BCC+Sec.,,,,,,586.0,,,,,,201.5167552,,,,,,,,,,,,,,,,,,,,,,,,,,,,,,,,,,,,,,,,,,,,,,,,,,,,,,https://doi.org/10.1016/j.dib.2018.11.111,Data in Brief 21 (2018) 2664¡V2678,FCC + BCC + Im,,586,,
AlCo2CrFeMo0.5Ni,VAM,,C,,,,7.342714111,,other,BCC+Sec.,,,,,,596,,,,,,201.5167552,,,,,,,,,,,,,,,,,,,,,,,,,,,,,,,,,,,,,,,,,,,,,,,,,,,,,,,Paper_Collection_6_element,BCC + σ,,596,,
AlCo2CrFeMoNi,VAM,,C,,,,7.595048081,,other,FCC+B2+Sec.,,,,,,,,,,,,212.6652993,,,,,,,,,,,,,,,,,,,,,,,,,,,,,,,,,,,,,,,,,,,,,,,,,,,,,,,Paper_Collection_6_element,FCC + B2 + σ,,,,
AlCo2CrFeNiTi0.5,VAM,,C,,,,6.764493214,,other,FCC+BCC,,,,,,,,,,,,180.2771838,,,,,,,,,,,,,,,,,,,,,,,,,,,,,,,,,,,,,,,,,,,,,,,,,,,,,,,Paper_Collection_6_element,FCC + BCC,,,,
AlCo3CrFeNiTi0.5,VAM,,C,,,,7.010119552,,other,FCC+BCC,,,,,,,,,,,,183.6836771,,,,,,,,,,,,,,,,,,,,,,,,,,,,,,,,,,,,,,,,,,,,,,,,,,,,,,,Paper_Collection_6_element,FCC + BCC,,,,
AlCoCr0.5CuFeNi,VAM,,C,,,,7.060187063,,other,FCC+BCC,,,,,,367,,,,,,166.5466829,,,,,,,,,,,,,,,,,,,,,,,,,,,,,,,,,,,,,,,,,,,,,,,,,,,,,,,Paper_Collection_6_element,FCC + BCC,,367,,
AlCoCr0.5FeMo0.5Ni,VAM,,C,,,,7.099241588,,other,B2+Sec.,,,,,,612,,,,,,192.9793041,,,,,,,,,,,,,,,,,,,,,,,,,,,,,,,,,,,,,,,,,,,,,,,,,,,,,,,Paper_Collection_6_element,B2 + σ,,612,,
AlCoCr0.5FeMoNi,VAM,,C,,,,7.437794062,,other,B2+Sec.,,,,,,,,,,,,207.6969662,,,,,,,,,,,,,,,,,,,,,,,,,,,,,,,,,,,,,,,,,,,,,,,,,,,,,,,Paper_Collection_6_element,B2 + σ,,,,
AlCoCr1.5FeMo0.5Ni,VAM,,C,,,,7.113812435,,other,B2+Sec.,,,,,,815,,,,,,206.5333987,,,,,,,,,,,,,,,,,,,,,,,,,,,,,,,,,,,,,,,,,,,,,,,,,,,,,,,Paper_Collection_6_element,B2 + σ,,815,,
AlCoCr1.5FeMoNi,VAM,,C,,,,7.402615593,,other,B2+Sec.,,,,,,,,,,,,217.8901631,,,,,,,,,,,,,,,,,,,,,,,,,,,,,,,,,,,,,,,,,,,,,,,,,,,,,,,Paper_Collection_6_element,B2 + σ,,,,
AlCoCr2FeMo0.5Ni,VAM,,C,,,,7.119501689,,other,B2+Sec.,,,,,,864,,,,,,211.8256566,,,,,,,,,,,,,,,,,,,,,,,,,,,,,,,,,,,,,,,,,,,,,,,,,,,,,,,Paper_Collection_6_element,B2 + σ,,864,,
AlCoCr2FeMoNi,VAM,,C,,,,7.388546477,,other,B2+Sec.,,,,,,,,,,,,221.9667835,,,,,,,,,,,,,,,,,,,,,,,,,,,,,,,,,,,,,,,,,,,,,,,,,,,,,,,Paper_Collection_6_element,B2 + σ,,,,
AlCoCr2FeNi,VAM,,C,,,,6.794138219,,other,B2+L12,,,,,,,,,,,,199.561705,,,,,,,,,,,,,,,,,,,,,,,,,,,,,,,,,,,,,,,,,,,,,,,,,,,,,,,Paper_Collection_5_element,B2 + L12,,,,
AlCoCrCu0.5FeNi,VAM,,C,,,,6.909498811,,BCC,BCC,,,,,,458,,,,,,179.587699,,,,,,,,,,,,,,,,,,,,,,,,,,,,,,,,,,,,,,,,,,,,,,,,,,,,,,,Paper_Collection_6_element,BCC,,458,,
AlCoCrCu0.5Ni,VAM,,C,,,,6.708099092,,BCC,BCC,,,,,,496,,,,,,173.0459686,,,,,,,,,,,,,,,,,,,,,,,,,,,,,,,,,,,,,,,,,,,,,,,,,,,,,,,Paper_Collection_5_element,BCC,,496,,
AlCoCrCuFe,,,,25.0,,6.8,6.753328966,,other,FCC+BCC,,,,,,407.0,,,,,,171.4301837,,,,,,,,,,,,,,,,,,,,,,,,,,,,,,,,,,,,,,,,,,,,,,,,,,,,,,https://doi.org/10.1016/j.dib.2018.11.111,Data in Brief 21 (2018) 2664¡V2678,FCC + BCC,,407,0,
AlCoCrCuFe,"Mechanical alloying + Spark plasma Sintering, 900℃/50MPa/15min",,C,,,,6.753328966,,other,FCC+B2+Sec.,,,,,,770 ± 10,,,,,,171.4301837,,,,,,,,,,,,,,,,,,,,,,,,,,,,,,,,,,,,,,,,,,,,,,,,,,,,,,,Paper_Collection_5_element,FCC + B2 + σ,,770?10,,
AlCoCrCuFe0.5Ni,VAM,,C,,,,7.001403174,,other,FCC+BCC,,,,,,418,,,,,,172.5967918,,,,,,,,,,,,,,,,,,,,,,,,,,,,,,,,,,,,,,,,,,,,,,,,,,,,,,,Paper_Collection_6_element,FCC + BCC,,418,,
AlCoCrCuFeMnNi,,,C,25.0,,7.1,7.12784932,,other,FCC+BCC+Sec.,,,,,,,1005.0,,,,,178.8007302,,,15.0,,,,,,,,,,,,,,,,,,,,,,,,,,,,,,,,,,,,,,,,,,,,,,,,,,,https://doi.org/10.1016/j.dib.2018.11.111,Data in Brief 21 (2018) 2664¡V2678,FCC + BCC + Im,,,0,
AlCoCrCuFeMnNi,VAM,,C,23.0,,,7.12784932,,other,FCC+BCC+Sec.,,,,,,,1005.0,1480.0,,,,178.8007302,,,15.0,,,,,,,,,,,,,,,,,,,,,,,,,,,,,,,,,,,,,,,,,,,,,,,,,,,,Paper_Collection_7_element,FCC + BCC + Unknown,,,,
AlCoCrCuFeMnTiV,,,C,25.0,,6.39,6.381747844,,other,Other,,,,,,,1860.0,,,,,159.6955442,,,0.95,,,,,,,,,,,,,,,,,,,,,,,,,,,,,,,,,,,,,,,,,,,,,,,,,,,,Prof.Yeh-3dtransitional,"{'Thermo-Calc TCHEA3 1000C': nan, 'FCC': nan, 'Cu-rich FCC': 14.0, 'BCC (FeCr-rich)': 40.0, 'BCC_B2 (NiAl-rich)': 46.0, 'Ni31Si12': nan, 'C14_Laves': nan, 'Sigma': nan, 'Cr3Si': nan, 'Mu phase': nan, 'M23C6': nan, 'M7C3': nan, 'Co2Si': nan, 'T6CuNiTi': nan, 'Graphite': nan}",,,,
AlCoCrCuFeMo0.2Ni,VAM,,C,23.0,,,7.198025031,,other,FCC+BCC,,,,,,,1420.0,2240.0,,,,181.8213718,,,4.0,,,,,,,,,,,,,,,,,,,,,,,,,,,,,,,,,,,,,,,,,,,,,,,,,,,,Paper_Collection_7_element,FCC + BCC,,,,
AlCoCrCuFeMo0.4Ni,VAM,,C,23.0,,,7.315371653,,other,BCC+Sec.,,,,,,,1690.0,2660.0,,,,187.521118,,,2.0,,,,,,,,,,,,,,,,,,,,,,,,,,,,,,,,,,,,,,,,,,,,,,,,,,,,Paper_Collection_7_element,BCC + α phase,,,,
AlCoCrCuFeMo0.6Ni,VAM,,C,23.0,,,7.423968234,,other,BCC+Sec.,,,,,,,1880.0,2820.0,,,,192.7958583,,,1.0,,,,,,,,,,,,,,,,,,,,,,,,,,,,,,,,,,,,,,,,,,,,,,,,,,,,Paper_Collection_7_element,BCC + α phase,,,,
AlCoCrCuFeMo0.8Ni,VAM,,C,23.0,,,7.524758279,,other,BCC+Sec.,,,,,,,1920.0,2640.0,,,,197.6914205,,,1.0,,,,,,,,,,,,,,,,,,,,,,,,,,,,,,,,,,,,,,,,,,,,,,,,,,,,Paper_Collection_7_element,BCC + α phase,,,,
AlCoCrCuFeMoNi,VAM,,C,23.0,,,7.618554348,,other,BCC+Sec.,,,,,,,1750.0,2600.0,,,,202.2472721,,,1.0,,,,,,,,,,,,,,,,,,,,,,,,,,,,,,,,,,,,,,,,,,,,,,,,,,,,Paper_Collection_7_element,BCC + α phase,,,,
AlCoCrCuFeNi,,,,1000.0,,7.1,7.07082644,,other,FCC+BCC,,,,,,,47.0,,,,,175.6430969,,,,,,,,,,,,,,,,,,,,,,,,,,,,,,,,,,,,,,,,,,,,,,,,,,,,,,https://doi.org/10.1016/j.dib.2018.11.111,Data in Brief 21 (2018) 2664¡V2678,FCC + BCC,,,,
AlCoCrCuFeNi,,,,25.0,,7.1,7.07082644,,other,FCC+BCC,,,,,,,948.0,,,,,175.6430969,,,,,,,,,,,,,,,,,,,,,,,,,,,,,,,,,,,,,,,,,,,,,,,,,,,,,,https://doi.org/10.1016/j.dib.2018.11.111,Data in Brief 21 (2018) 2664¡V2678,FCC + BCC,,,,
AlCoCrCuFeNi,,,,600.0,,7.1,7.07082644,,other,FCC+BCC,,,,,,,561.0,,,,,175.6430969,,,,,,,,,,,,,,,,,,,,,,,,,,,,,,,,,,,,,,,,,,,,,,,,,,,,,,https://doi.org/10.1016/j.dib.2018.11.111,Data in Brief 21 (2018) 2664¡V2678,FCC + BCC,,,,
AlCoCrCuFeNi,,,,700.0,,7.1,7.07082644,,other,FCC+BCC,,,,,,,307.0,,,,,175.6430969,,,,,,,,,,,,,,,,,,,,,,,,,,,,,,,,,,,,,,,,,,,,,,,,,,,,,,https://doi.org/10.1016/j.dib.2018.11.111,Data in Brief 21 (2018) 2664¡V2678,FCC + BCC,,,,
AlCoCrCuFeNi,,,,800.0,,7.1,7.07082644,,other,FCC+BCC,,,,,,,172.0,,,,,175.6430969,,,,,,,,,,,,,,,,,,,,,,,,,,,,,,,,,,,,,,,,,,,,,,,,,,,,,,https://doi.org/10.1016/j.dib.2018.11.111,Data in Brief 21 (2018) 2664¡V2678,FCC + BCC,,,,
AlCoCrCuFeNi,,,,900.0,,7.1,7.07082644,,other,FCC+BCC,,,,,,,98.0,,,,,175.6430969,,,,,,,,,,,,,,,,,,,,,,,,,,,,,,,,,,,,,,,,,,,,,,,,,,,,,,https://doi.org/10.1016/j.dib.2018.11.111,Data in Brief 21 (2018) 2664¡V2678,FCC + BCC,,,,
AlCoCrCuFeNi,,,C,25.0,,7.1,7.07082644,,other,FCC+BCC,,,,,,406.0,950.0,,,,,175.6430969,,,,,,,,,,,,,,,,,,,,,,,,,,,,,,,,,,,,,,,,,,,,,,,,,,,,,,https://doi.org/10.1016/j.dib.2018.11.111,Data in Brief 21 (2018) 2664¡V2678,FCC + BCC,,406,0,
AlCoCrCuFeNi,,,,25.0,,7.1,7.07082644,,other,FCC+BCC,,,,,,472.0,,,,,,175.6430969,,,,,,,,,,,,,,,,,,,,,,,,,,,,,,,,,,,,,,,,,,,,,,,,,,,,,,https://doi.org/10.1016/j.dib.2018.11.111,Data in Brief 21 (2018) 2664¡V2678,FCC + BCC,,472,0,
AlCoCrCuFeNi,,,C,25.0,,7.1,7.07082644,,other,FCC+BCC,,,,,,,1303.0,,,,,175.6430969,,,24.0,,,,,,,,,,,,,,,,,,,,,,,,,,,,,,,,,,,,,,,,,,,,,,,,,,,https://doi.org/10.1016/j.dib.2018.11.111,Data in Brief 21 (2018) 2664¡V2678,FCC + BCC,,,0,
AlCoCrCuFeNi,VIM,,C,20.0,,,7.07082644,,other,FCC+FCC+BCC,,,,,,463 ± 13,790.0,790.0,,111.7266852,,175.6430969,,,0.2,,,,,,,,,,,,,,,,,,,,,,,,,,,,,,,,,,,,,,,,,,,,,,,,,,,,Paper_Collection_6_element,FCC1 + FCC2 + BCC,,463?13,,
AlCoCrCuFeNi,VIM,,C,600.0,,,7.07082644,,other,FCC+FCC+BCC,,,,,,,542.0,551.0,,77.9258273,,175.6430969,,,0.4,,,,,,,,,,,,,,,,,,,,,,,,,,,,,,,,,,,,,,,,,,,,,,,,,,,,Paper_Collection_6_element,FCC1 + FCC2 + BCC,,,,
AlCoCrCuFeNi,VIM,,C,700.0,,,7.07082644,,other,FCC+FCC+BCC,,,,,,,350.0,360.0,,50.91342618,,175.6430969,,,4.7,,,,,,,,,,,,,,,,,,,,,,,,,,,,,,,,,,,,,,,,,,,,,,,,,,,,Paper_Collection_6_element,FCC1 + FCC2 + BCC,,,,
AlCoCrCuFeNi,VIM,,C,800.0,,,7.07082644,,other,FCC+FCC+BCC,,,,,,,161.0,180.0,,25.45671309,,175.6430969,,,12.1,,,,,,,,,,,,,,,,,,,,,,,,,,,,,,,,,,,,,,,,,,,,,,,,,,,,Paper_Collection_6_element,FCC1 + FCC2 + BCC,,,,
AlCoCrCuFeNi,VIM,,C,900.0,,,7.07082644,,other,FCC+FCC+BCC,,,,,,,88.0,100.0,,14.14261838,,175.6430969,,,30.0,,,,,,,,,,,,,,,,,,,,,,,,,,,,,,,,,,,,,,,,,,,,,,,,,,,,Paper_Collection_6_element,FCC1 + FCC2 + BCC,,,,
AlCoCrCuFeNi,VIM,,C,1000.0,,,7.07082644,,other,FCC+FCC+BCC,,,,,,,37.0,44.0,,6.222752089,,175.6430969,,,77.0,,,,,,,,,,,,,,,,,,,,,,,,,,,,,,,,,,,,,,,,,,,,,,,,,,,,Paper_Collection_6_element,FCC1 + FCC2 + BCC,,,,
AlCoCrCuFeNi,"VIM + 960℃/50h + Forged, 950℃",,C,20.0,,,7.07082644,,other,FCC+FCC+BCC+Sec.,,,,,,432 ± 3,1040.0,1170.0,,165.4686351,,175.6430969,,,1.0,,,,,,,,,,,,,,,,,,,,,,,,,,,,,,,,,,,,,,,,,,,,,,,,,,,,Paper_Collection_6_element,FCC1 + FCC2 + BCC + σ,,432?3,,
AlCoCrCuFeNi,"VIM + 960℃/50h + Forged, 950℃",,C,300.0,,,7.07082644,,other,FCC+FCC+BCC+Sec.,,,,,,,810.0,880.0,,124.4550418,,175.6430969,,,0.4,,,,,,,,,,,,,,,,,,,,,,,,,,,,,,,,,,,,,,,,,,,,,,,,,,,,Paper_Collection_6_element,FCC1 + FCC2 + BCC + σ,,,,
AlCoCrCuFeNi,"VIM + 960℃/50h + Forged, 950℃",,C,600.0,,,7.07082644,,other,FCC+FCC+BCC+Sec.,,,,,,,300.0,350.0,,49.49916434,,175.6430969,,,1.3,,,,,,,,,,,,,,,,,,,,,,,,,,,,,,,,,,,,,,,,,,,,,,,,,,,,Paper_Collection_6_element,FCC1 + FCC2 + BCC + σ,,,,
AlCoCrCuFeNi,"VIM + 960℃/50h + Forged, 950℃",,C,700.0,,,7.07082644,,other,FCC+FCC+BCC+Sec.,,,,,,,63.0,91.0,,12.86978273,,175.6430969,,,63.0,,,,,,,,,,,,,,,,,,,,,,,,,,,,,,,,,,,,,,,,,,,,,,,,,,,,Paper_Collection_6_element,FCC1 + FCC2 + BCC + σ,,,,
AlCoCrCuFeNi,"VIM + 960℃/50h + Forged, 950℃",,C,800.0,,,7.07082644,,other,FCC+FCC+BCC+Sec.,,,,,,,22.0,26.0,,3.67708078,,175.6430969,,,604.0,,,,,,,,,,,,,,,,,,,,,,,,,,,,,,,,,,,,,,,,,,,,,,,,,,,,Paper_Collection_6_element,FCC1 + FCC2 + BCC + σ,,,,
AlCoCrCuFeNi,"VIM + 960℃/50h + Forged, 950℃",,C,900.0,,,7.07082644,,other,FCC+FCC+BCC+Sec.,,,,,,,14.0,18.0,,2.545671309,,175.6430969,,,405.0,,,,,,,,,,,,,,,,,,,,,,,,,,,,,,,,,,,,,,,,,,,,,,,,,,,,Paper_Collection_6_element,FCC1 + FCC2 + BCC + σ,,,,
AlCoCrCuFeNi,"VIM + 960℃/50h + Forged, 950℃",,C,1000.0,,,7.07082644,,other,FCC+FCC+BCC+Sec.,,,,,,,9.0,22.0,,3.111376044,,175.6430969,,,864.0,,,,,,,,,,,,,,,,,,,,,,,,,,,,,,,,,,,,,,,,,,,,,,,,,,,,Paper_Collection_6_element,FCC1 + FCC2 + BCC + σ,,,,
AlCoCrCuFeNi,VAM,,C,23.0,,,7.07082644,,other,FCC+BCC,,,,,,,1303.0,2081.0,,294.3078886,,175.6430969,,,24.0,,,,,,,,,,,,,,,,,,,,,,,,,,,,,,,,,,,,,,,,,,,,,,,,,,,,Paper_Collection_6_element,FCC + BCC,,,,
AlCoCrCuFeNi,VAM,,C,,,,7.07082644,,other,FCC+BCC,,,,,,,,,,,,175.6430969,,,,,,,,,,,,,,,,,,,,,,,,,,,,,,,,,,,,,,,,,,,,,,,,,,,,,,,Paper_Collection_6_element,FCC + BCC,,,,
AlCoCrCuFeNi,VAM,,C,,,,7.07082644,,other,FCC+BCC,,,,,,416 ± 19,,,,,,175.6430969,,,,,,,,,,,,,,,,,,,,,,,,,,,,,,,,,,,,,,,,,,,,,,,,,,,,,,,Paper_Collection_6_element,FCC + BCC,,416?19,,
AlCoCrCuFeNi,VAM,,C,,,,7.07082644,,other,FCC+BCC,,,,,,420.0,,,,,,175.6430969,,,,,,,,,,,,,,,,,,,,,,,,,,,,,,,,,,,,,,,,,,,,,,,,,,,,,,,Paper_Collection_6_element,FCC + BCC,,420,,
AlCoCrCuFeNi,OTHER,,C,23.0,,,7.07082644,,other,FCC+BCC,,,,,,,1300.0,2270.0,,321.0374373,,175.6430969,,,10.0,,,,,,,,,,,,,,,,,,,,,,,,,,,,,,,,,,,,,,,,,,,,,,,,,,,,Paper_Collection_6_element,FCC + BCC,,,,
AlCoCrCuFeNi,Mechanical alloying,,C,,,,7.07082644,,other,FCC+FCC+BCC,,,,,,,,,,,,175.6430969,,,,,,,,,,,,,,,,,,,,,,,,,,,,,,,,,,,,,,,,,,,,,,,,,,,,,,,Paper_Collection_6_element,FCC1 + FCC2 + BCC,,,,
AlCoCrCuFeNi,VAM,,C,,,,7.07082644,,other,FCC+BCC,,,,,,350.0,,,,,,175.6430969,,,,,,,,,,,,,,,,,,,,,,,,,,,,,,,,,,,,,,,,,,,,,,,,,,,,,,,Paper_Collection_6_element,FCC + BCC,,350,,
AlCoCrCuFeNi,,,C,25.0,,7.075,7.07082644,,other,FCC+BCC,,,,,,,1300.0,,,,,175.6430969,,,,,,,,,,,,,,,,,,,,,,,,,,,,,,,,,,,,,,,,,,,,,,,,,,,,,,,Prof.Yeh-3dtransitional,"{'Thermo-Calc TCHEA3 1000C': '900C', 'FCC': nan, 'Cu-rich FCC': 15.0, 'BCC (FeCr-rich)': nan, 'BCC_B2 (NiAl-rich)': 55.0, 'Ni31Si12': nan, 'C14_Laves': nan, 'Sigma': 30.0, 'Cr3Si': nan, 'Mu phase': nan, 'M23C6': nan, 'M7C3': nan, 'Co2Si': nan, 'T6CuNiTi': nan, 'Graphite': nan}",,,,
AlCoCrCuFeNi0.5,VAM,,C,,,,6.924713941,,other,FCC+BCC,,,,,,423,,,,,,173.7043121,,,,,,,,,,,,,,,,,,,,,,,,,,,,,,,,,,,,,,,,,,,,,,,,,,,,,,,Paper_Collection_6_element,FCC + BCC,,423,,
AlCoCrCuFeNiMn,,,C,25.0,,7.125,7.12784932,,other,FCC+BCC+Sec.,,,,,,,1000.0,,,,,178.8007302,,,15.0,,,,,,,,,,,,,,,,,,,,,,,,,,,,,,,,,,,,,,,,,,,,,,,,,,,,Prof.Yeh-3dtransitional,"{'Thermo-Calc TCHEA3 1000C': '900C', 'FCC': nan, 'Cu-rich FCC': 16.0, 'BCC (FeCr-rich)': 4.0, 'BCC_B2 (NiAl-rich)': 50.0, 'Ni31Si12': nan, 'C14_Laves': nan, 'Sigma': 30.0, 'Cr3Si': nan, 'Mu phase': nan, 'M23C6': nan, 'M7C3': nan, 'Co2Si': nan, 'T6CuNiTi': nan, 'Graphite': nan}",,,,
AlCoCrCuFeNiSi,VAM,,C,,,,6.063096627,,other,FCC+BCC,,,,,,,,,,,,148.305022,,,,,,,,,,,,,,,,,,,,,,,,,,,,,,,,,,,,,,,,,,,,,,,,,,,,,,,Paper_Collection_7_element,FCC + BCC,,,,
AlCoCrCuFeNiTi,,,C,25.0,,6.6,6.576219657,,other,FCC+BCC,,,,,,,1234.0,,,,,164.1736852,,,9.0,,,,,,,,,,,,,,,,,,,,,,,,,,,,,,,,,,,,,,,,,,,,,,,,,,,https://doi.org/10.1016/j.dib.2018.11.111,Data in Brief 21 (2018) 2664¡V2678,FCC + BCC,,,0,
AlCoCrCuFeNiTi,VAM,,C,23.0,,,6.576219657,,other,FCC+BCC+B2,,,,,,,1234.0,1356.0,,,,164.1736852,,,9.0,,,,,,,,,,,,,,,,,,,,,,,,,,,,,,,,,,,,,,,,,,,,,,,,,,,,Paper_Collection_7_element,FCC + BCC + B2,,,,
AlCoCrCuFeNiTi,,,T,25.0,,6.575,6.576219657,,other,FCC+BCC,,,,,,,1230.0,,,,,164.1736852,,,9.0,,,,,,,,,,,,,,,,,,,,,,,,,,,,,,,,,,,,,,,,,,,,,,,,,,,,Prof.Yeh-3dtransitional,"{'Thermo-Calc TCHEA3 1000C': '900C', 'FCC': nan, 'Cu-rich FCC': 15.0, 'BCC (FeCr-rich)': 9.0, 'BCC_B2 (NiAl-rich)': 76.0, 'Ni31Si12': nan, 'C14_Laves': nan, 'Sigma': nan, 'Cr3Si': nan, 'Mu phase': nan, 'M23C6': nan, 'M7C3': nan, 'Co2Si': nan, 'T6CuNiTi': nan, 'Graphite': nan}",,,,
AlCoCrCuFeNiTiV,VAM,,C,,,,6.516947896,,other,FCC+BCC,,,,,,560,,,,,,159.4452474,,,,,,,,,,,,,,,,,,,,,,,,,,,,,,,,,,,,,,,,,,,,,,,,,,,,,,,Paper_Collection_7_element,FCC + BCC,,560,,
AlCoCrCuFeNiV,,,C,25.0,,6.9,6.922028553,,other,FCC+BCC,,,,,,,1469.0,,,,,168.1654405,,,16.0,,,,,,,,,,,,,,,,,,,,,,,,,,,,,,,,,,,,,,,,,,,,,,,,,,,https://doi.org/10.1016/j.dib.2018.11.111,Data in Brief 21 (2018) 2664¡V2678,FCC + BCC,,,0,
AlCoCrCuFeNiV,VAM,,C,23.0,,,6.922028553,,other,FCC+BCC,,,,,,,1469.0,1970.0,,,,168.1654405,,,16.0,,,,,,,,,,,,,,,,,,,,,,,,,,,,,,,,,,,,,,,,,,,,,,,,,,,,Paper_Collection_7_element,FCC + BCC,,,,
AlCoCrCuFeNiV,,,T,25.0,,6.925,6.922028553,,other,FCC+BCC,,,,,,,1470.0,,,,,168.1654405,,,16.0,,,,,,,,,,,,,,,,,,,,,,,,,,,,,,,,,,,,,,,,,,,,,,,,,,,,Prof.Yeh-3dtransitional,"{'Thermo-Calc TCHEA3 1000C': '900C', 'FCC': nan, 'Cu-rich FCC': 15.0, 'BCC (FeCr-rich)': 18.0, 'BCC_B2 (NiAl-rich)': 47.0, 'Ni31Si12': nan, 'C14_Laves': nan, 'Sigma': 20.0, 'Cr3Si': nan, 'Mu phase': nan, 'M23C6': nan, 'M7C3': nan, 'Co2Si': nan, 'T6CuNiTi': nan, 'Graphite': nan}",,,,
AlCoCrCuNi,VAM,,C,,,,6.918889191,,other,FCC+B2,,,,,,,,,,,,168.9760638,,,,,,,,,,,,,,,,,,,,,,,,,,,,,,,,,,,,,,,,,,,,,,,,,,,,,,,Paper_Collection_5_element,FCC + B2,,,,
AlCoCrCuNi,VAM,,C,,,,6.918889191,,other,FCC+B2,,,,,,419 ± 6,,,,,,168.9760638,,,,,,,,,,,,,,,,,,,,,,,,,,,,,,,,,,,,,,,,,,,,,,,,,,,,,,,Paper_Collection_5_element,FCC + B2,,419?6,,
AlCoCrCuNiTi,,,C,25.0,,6.4,6.385100199,,BCC,BCC,,,,,,,,1495.0,,233.59375,167.0,157.2914594,,,8.0,,,,,,,,,,,,,,,,,,,,,,,,,,,,,,,,,,,,,,,,,,,,,,,,,,,https://doi.org/10.1016/j.dib.2018.11.111,Data in Brief 21 (2018) 2664¡V2678,BCC,,,167,
AlCoCrCuNiTiY,,,C,25.0,,5.8,5.826821544,,other,Other,,,,,,,,1192.0,,205.5172414,,130.0654727,,,4.0,,,,,,,,,,,,,,,,,,,,,,,,,,,,,,,,,,,,,,,,,,,,,,,,,,,https://doi.org/10.1016/j.dib.2018.11.111,Data in Brief 21 (2018) 2664¡V2678,Im,,,0,
AlCoCrCuNiTiY0.5,,,C,25.0,,6.1,6.058270172,,other,Other,,,,,,,,1025.0,,168.0327869,,141.3526985,,,3.0,,,,,,,,,,,,,,,,,,,,,,,,,,,,,,,,,,,,,,,,,,,,,,,,,,,https://doi.org/10.1016/j.dib.2018.11.111,Data in Brief 21 (2018) 2664¡V2678,Im,,,0,
AlCoCrCuNiTiY0.8,,,C,25.0,,5.9,5.910793115,,other,Other,,,,,,,,1325.0,,224.5762712,,134.1605762,,,5.0,,,,,,,,,,,,,,,,,,,,,,,,,,,,,,,,,,,,,,,,,,,,,,,,,,,https://doi.org/10.1016/j.dib.2018.11.111,Data in Brief 21 (2018) 2664¡V2678,Im,,,0,
AlCoCrFe0.5Mo0.5Ni,,,,25.0,,7.0,7.036713586,,other,BCC+Sec.,,,,,,755.0,,,,,,199.3597159,,,,,,,,,,,,,,,,,,,,,,,,,,,,,,,,,,,,,,,,,,,,,,,,,,,,,,https://doi.org/10.1016/j.dib.2018.11.111,Data in Brief 21 (2018) 2664¡V2678,BCC + Im,,755,,
AlCoCrFe0.5MoNi,VAM,,C,,,,7.381474919,,other,B2+Sec.,,,,,,,,,,,,213.3643902,,,,,,,,,,,,,,,,,,,,,,,,,,,,,,,,,,,,,,,,,,,,,,,,,,,,,,,Paper_Collection_6_element,B2 + σ,,,,
AlCoCrFe0.6Mo0.5Ni,,,,25.0,,7.1,7.051814008,,other,BCC+Sec.,,,,,,754.0,,,,,,199.5690014,,,,,,,,,,,,,,,,,,,,,,,,,,,,,,,,,,,,,,,,,,,,,,,,,,,,,,https://doi.org/10.1016/j.dib.2018.11.111,Data in Brief 21 (2018) 2664¡V2678,BCC + Im,,754,,
AlCoCrFe0.6Mo0.5Ni,VAM,,C,,,,7.051814008,,other,BCC+Sec.,,,,,,750,,,,,,199.5690014,,,,,,,,,,,,,,,,,,,,,,,,,,,,,,,,,,,,,,,,,,,,,,,,,,,,,,,Paper_Collection_6_element,BCC + σ,,750,,
AlCoCrFe1.5Mo0.5Ni,,,,25.0,,7.2,7.166686317,,other,BCC+Sec.,,,,,,635.0,,,,,,201.1610826,,,,,,,,,,,,,,,,,,,,,,,,,,,,,,,,,,,,,,,,,,,,,,,,,,,,,,https://doi.org/10.1016/j.dib.2018.11.111,Data in Brief 21 (2018) 2664¡V2678,BCC + Im,,635,,
AlCoCrFe1.5Mo0.5Ni,VAM,,C,,,,7.166686317,,other,BCC+Sec.,,,,,,640,,,,,,201.1610826,,,,,,,,,,,,,,,,,,,,,,,,,,,,,,,,,,,,,,,,,,,,,,,,,,,,,,,Paper_Collection_6_element,BCC + σ,,640,,
AlCoCrFe1.5MoNi,VAM,,C,,,,7.450979776,,other,B2+Sec.,,,,,,,,,,,,213.032472,,,,,,,,,,,,,,,,,,,,,,,,,,,,,,,,,,,,,,,,,,,,,,,,,,,,,,,Paper_Collection_6_element,B2 + σ,,,,
AlCoCrFe2Mo0.5Ni,,,,25.0,,7.2,7.217670859,,other,BCC+Sec.,,,,,,639.0,,,,,,201.8677066,,,,,,,,,,,,,,,,,,,,,,,,,,,,,,,,,,,,,,,,,,,,,,,,,,,,,,https://doi.org/10.1016/j.dib.2018.11.111,Data in Brief 21 (2018) 2664¡V2678,BCC + Im,,639,,
AlCoCrFe2Mo0.5Ni,VAM,,C,,,,7.217670859,,other,BCC+Sec.,,,,,,650,,,,,,201.8677066,,,,,,,,,,,,,,,,,,,,,,,,,,,,,,,,,,,,,,,,,,,,,,,,,,,,,,,Paper_Collection_6_element,BCC + σ,,650,,
AlCoCrFe2MoNi,VAM,,C,,,,7.478894239,,other,B2+Sec.,,,,,,,,,,,,212.8991674,,,,,,,,,,,,,,,,,,,,,,,,,,,,,,,,,,,,,,,,,,,,,,,,,,,,,,,Paper_Collection_6_element,B2 + σ,,,,
AlCoCrFeMo,VAM,,C,,,,7.176017676,,other,B2+Sec.,,,,,,,,,,,,215.3383701,,,,,,,,,,,,,,,,,,,,,,,,,,,,,,,,,,,,,,,,,,,,,,,,,,,,,,,Paper_Collection_5_element,B2 + σ,,,,
AlCoCrFeMo0.1Ni,,,C,25.0,,6.8,6.803137068,,BCC,BCC,,,,,,,1804.0,2280.0,,335.2941176,,187.8028973,,,9.0,,,,,,,,,,,,,,,,,,,,,,,,,,,,,,,,,,,,,,,,,,,,,,,,,,,https://doi.org/10.1016/j.dib.2018.11.111,Data in Brief 21 (2018) 2664¡V2678,BCC,,,0,
AlCoCrFeMo0.1Ni,VAM,,C,23.0,,,6.803137068,,BCC,BCC,,,,,,,1804.0,,,,,187.8028973,,,,,,,,,,,,,,,,,,,,,,,,,,,,,,,,,,,,,,,,,,,,,,,,,,,,,,,Paper_Collection_6_element,BCC,,,,
AlCoCrFeMo0.2Ni,,,C,25.0,,6.9,6.884560868,,other,BCC+Sec.,,,,,,,2456.0,2953.0,,427.9710145,,191.1596208,,,3.0,,,,,,,,,,,,,,,,,,,,,,,,,,,,,,,,,,,,,,,,,,,,,,,,,,,https://doi.org/10.1016/j.dib.2018.11.111,Data in Brief 21 (2018) 2664¡V2678,BCC + Im,,,,
AlCoCrFeMo0.2Ni,VAM,,C,23.0,,,6.884560868,,other,BCC+Sec.,,,,,,,2456.0,,,,,191.1596208,,,,,,,,,,,,,,,,,,,,,,,,,,,,,,,,,,,,,,,,,,,,,,,,,,,,,,,Paper_Collection_6_element,BCC + σ,,,,
AlCoCrFeMo0.3Ni,,,C,25.0,,7.0,6.962203139,,other,BCC+Sec.,,,,,,,2649.0,3208.0,,458.2857143,,194.3604496,,,3.0,,,,,,,,,,,,,,,,,,,,,,,,,,,,,,,,,,,,,,,,,,,,,,,,,,,https://doi.org/10.1016/j.dib.2018.11.111,Data in Brief 21 (2018) 2664¡V2678,BCC + Im,,,,
AlCoCrFeMo0.3Ni,VAM,,C,23.0,,,6.962203139,,other,BCC+Sec.,,,,,,,2649.0,,,,,194.3604496,,,,,,,,,,,,,,,,,,,,,,,,,,,,,,,,,,,,,,,,,,,,,,,,,,,,,,,Paper_Collection_6_element,BCC + σ,,,,
AlCoCrFeMo0.4Ni,,,C,25.0,,7.0,7.036321339,,other,BCC+Sec.,,,,,,,2670.0,3161.0,,451.5714286,,197.4159973,,,3.0,,,,,,,,,,,,,,,,,,,,,,,,,,,,,,,,,,,,,,,,,,,,,,,,,,,https://doi.org/10.1016/j.dib.2018.11.111,Data in Brief 21 (2018) 2664¡V2678,BCC + Im,,,,
AlCoCrFeMo0.4Ni,VAM,,C,23.0,,,7.036321339,,other,BCC+Sec.,,,,,,,2670.0,,,,,197.4159973,,,,,,,,,,,,,,,,,,,,,,,,,,,,,,,,,,,,,,,,,,,,,,,,,,,,,,,Paper_Collection_6_element,BCC + σ,,,,
AlCoCrFeMo0.5,,,,25.0,,6.8,6.774827175,,other,BCC+Sec.,,,,,,857.0,,,,,,200.3979821,,,,,,,,,,,,,,,,,,,,,,,,,,,,,,,,,,,,,,,,,,,,,,,,,,,,,,https://doi.org/10.1016/j.dib.2018.11.111,Data in Brief 21 (2018) 2664¡V2678,BCC + Im,,857,,
AlCoCrFeMo0.5,VAM,,C,,,,6.774827175,,other,B2+Sec.,,,,,,904,,,,,,200.3979821,,,,,,,,,,,,,,,,,,,,,,,,,,,,,,,,,,,,,,,,,,,,,,,,,,,,,,,Paper_Collection_5_element,B2 + σ,,904,,
AlCoCrFeMo0.5Ni,,,C,25.0,,7.1,7.107150073,,other,BCC+Sec.,,,,,,,2757.0,3036.0,,427.6056338,,200.3359357,,,3.0,,,,,,,,,,,,,,,,,,,,,,,,,,,,,,,,,,,,,,,,,,,,,,,,,,,https://doi.org/10.1016/j.dib.2018.11.111,Data in Brief 21 (2018) 2664¡V2678,BCC + Im,,,,
AlCoCrFeMo0.5Ni,,,,25.0,,7.1,7.107150073,,other,BCC+Sec.,,,,,,796.0,,,,,,200.3359357,,,,,,,,,,,,,,,,,,,,,,,,,,,,,,,,,,,,,,,,,,,,,,,,,,,,,,https://doi.org/10.1016/j.dib.2018.11.111,Data in Brief 21 (2018) 2664¡V2678,BCC + Im,,796,,
AlCoCrFeMo0.5Ni,,,,25.0,,7.1,7.107150073,,other,BCC+Sec.,,,,,,715.0,,,,,,200.3359357,,,,,,,,,,,,,,,,,,,,,,,,,,,,,,,,,,,,,,,,,,,,,,,,,,,,,,https://doi.org/10.1016/j.dib.2018.11.111,Data in Brief 21 (2018) 2664¡V2678,BCC + Im,,715,,
AlCoCrFeMo0.5Ni,,,,25.0,,7.1,7.107150073,,other,BCC+Sec.,,,,,,730.0,,,,,,200.3359357,,,,,,,,,,,,,,,,,,,,,,,,,,,,,,,,,,,,,,,,,,,,,,,,,,,,,,https://doi.org/10.1016/j.dib.2018.11.111,Data in Brief 21 (2018) 2664¡V2678,BCC + Im,,730,,
AlCoCrFeMo0.5Ni,VAM,,C,,,,7.107150073,,other,B2+Sec.,,,,,,770.0,,,,,,200.3359357,,,,,,,,,,,,,,,,,,,,,,,,,,,,,,,,,,,,,,,,,,,,,,,,,,,,,,,Paper_Collection_6_element,B2 + σ,,770,,
AlCoCrFeMo0.5Ni,VAM,,C,23.0,,,7.107150073,,other,BCC+Sec.,,,,,,,2757.0,,,,,200.3359357,,,,,,,,,,,,,,,,,,,,,,,,,,,,,,,,,,,,,,,,,,,,,,,,,,,,,,,Paper_Collection_6_element,BCC + σ,,,,
AlCoCrFeMo0.5Ni,VAM,,C,,,,7.107150073,,other,B2+Sec.,,,,,,730.0,,,,,,200.3359357,,,,,,,,,,,,,,,,,,,,,,,,,,,,,,,,,,,,,,,,,,,,,,,,,,,,,,,Paper_Collection_6_element,B2 + σ,,730,,
AlCoCrFeMo0.5Ni,VAM,,C,,,,7.107150073,,other,BCC+Sec.,,,,,,725.0,,,,,,200.3359357,,,,,,,,,,,,,,,,,,,,,,,,,,,,,,,,,,,,,,,,,,,,,,,,,,,,,,,Paper_Collection_6_element,BCC + σ,,725,,
AlCoCrFeMo0.5Ni,VAM,,C,,,,7.107150073,,other,B2+Sec.,,,,,,720.0,,,,,,200.3359357,,,,,,,,,,,,,,,,,,,,,,,,,,,,,,,,,,,,,,,,,,,,,,,,,,,,,,,Paper_Collection_6_element,B2 + σ,,720,,
AlCoCrFeMo0.5Ni0.5,,,,25.0,,7.0,6.955036141,,other,BCC+Sec.,,,,,,708.0,,,,,,200.3643361,,,,,,,,,,,,,,,,,,,,,,,,,,,,,,,,,,,,,,,,,,,,,,,,,,,,,,https://doi.org/10.1016/j.dib.2018.11.111,Data in Brief 21 (2018) 2664¡V2678,BCC + Im,,708,,
AlCoCrFeMo0.5Ni1.5,,,,25.0,,7.2,7.237263988,,other,FCC+BCC+Sec.,,,,,,586.0,,,,,,200.3116427,,,,,,,,,,,,,,,,,,,,,,,,,,,,,,,,,,,,,,,,,,,,,,,,,,,,,,https://doi.org/10.1016/j.dib.2018.11.111,Data in Brief 21 (2018) 2664¡V2678,FCC + BCC + Im,,586,,
AlCoCrFeMo0.5Ni1.5,VAM,,C,,,,7.237263988,,other,FCC+B2+Sec.,,,,,,627,,,,,,200.3116427,,,,,,,,,,,,,,,,,,,,,,,,,,,,,,,,,,,,,,,,,,,,,,,,,,,,,,,Paper_Collection_6_element,FCC + B2 + σ,,627,,
AlCoCrFeMo0.5Ni2,,,,25.0,,7.4,7.349828768,,other,FCC+BCC+Sec.,,,,,,395.0,,,,,,200.2906263,,,,,,,,,,,,,,,,,,,,,,,,,,,,,,,,,,,,,,,,,,,,,,,,,,,,,,https://doi.org/10.1016/j.dib.2018.11.111,Data in Brief 21 (2018) 2664¡V2678,FCC + BCC + Im,,395,,
AlCoCrFeMo0.5Ni2,VAM,,C,,,,7.349828768,,other,FCC+B2+Sec.,,,,,,404,,,,,,200.2906263,,,,,,,,,,,,,,,,,,,,,,,,,,,,,,,,,,,,,,,,,,,,,,,,,,,,,,,Paper_Collection_6_element,FCC + B2 + σ,,404,,
AlCoCrFeMoNi,VAM,,C,,,,7.418850801,,other,B2+Sec.,,,,,,,,,,,,213.1859029,,,,,,,,,,,,,,,,,,,,,,,,,,,,,,,,,,,,,,,,,,,,,,,,,,,,,,,Paper_Collection_6_element,B2 + σ,,,,
AlCoCrFeMoNi0.5,VAM,,C,,,,7.306596441,,other,B2+Sec.,,,,,,,,,,,,214.1809229,,,,,,,,,,,,,,,,,,,,,,,,,,,,,,,,,,,,,,,,,,,,,,,,,,,,,,,Paper_Collection_6_element,B2 + σ,,,,
AlCoCrFeMoNi1.5,VAM,,C,,,,7.516385108,,other,FCC+B2+Sec.,,,,,,,,,,,,212.3213611,,,,,,,,,,,,,,,,,,,,,,,,,,,,,,,,,,,,,,,,,,,,,,,,,,,,,,,Paper_Collection_6_element,FCC + B2 + σ,,,,
AlCoCrFeMoNi2,VAM,,C,,,,7.601916594,,other,FCC+B2+Sec.,,,,,,,,,,,,211.563212,,,,,,,,,,,,,,,,,,,,,,,,,,,,,,,,,,,,,,,,,,,,,,,,,,,,,,,Paper_Collection_6_element,FCC + B2 + σ,,,,
AlCoCrFeNb0.1Ni,,,C,25.0,,6.8,6.769776572,,BCC,BCC,,,,,,569.0,1641.0,3285.0,,483.0882353,,182.0579107,,,17.0,,,,,,,,,,,,,,,,,,,,,,,,,,,,,,,,,,,,,,,,,,,,,,,,,,,https://doi.org/10.1016/j.dib.2018.11.111,Data in Brief 21 (2018) 2664¡V2678,BCC,,569,0,
AlCoCrFeNb0.1Ni,VAM,,C,,,,6.769776572,,BCC,BCC,,,,,,,,,,,,182.0579107,,,,,,,,,,,,,,,,,,,,,,,,,,,,,,,,,,,,,,,,,,,,,,,,,,,,,,,Paper_Collection_6_element,BCC,,,,
AlCoCrFeNb0.1Ni,VAM,,C,23.0,,,6.769776572,,BCC,BCC,,,,,,569 ± 11,1641.0,3285.0,,485.2449656,,182.0579107,,,17.2,,,,,,,,,,,,,,,,,,,,,,,,,,,,,,,,,,,,,,,,,,,,,,,,,,,,Paper_Collection_6_element,BCC,,569?11,,
AlCoCrFeNb0.25Ni,,,C,25.0,,6.8,6.84271371,,other,BCC+Sec.,,,,,,668.0,1959.0,3008.0,,442.3529412,,178.9507291,,,11.0,,,,,,,,,,,,,,,,,,,,,,,,,,,,,,,,,,,,,,,,,,,,,,,,,,,https://doi.org/10.1016/j.dib.2018.11.111,Data in Brief 21 (2018) 2664¡V2678,BCC + Im,,668,,
AlCoCrFeNb0.25Ni,VAM,,C,,,,6.84271371,,other,BCC+Laves,,,,,,,,,,,,178.9507291,,,,,,,,,,,,,,,,,,,,,,,,,,,,,,,,,,,,,,,,,,,,,,,,,,,,,,,Paper_Collection_6_element,BCC + Laves,,,,
AlCoCrFeNb0.25Ni,VAM,,C,23.0,,,6.84271371,,other,BCC+Laves,,,,,,668 ± 12,1959.0,3008.0,,439.5916777,,178.9507291,,,10.5,,,,,,,,,,,,,,,,,,,,,,,,,,,,,,,,,,,,,,,,,,,,,,,,,,,,Paper_Collection_6_element,BCC + Laves,,668?12,,
AlCoCrFeNb0.5Ni,,,C,25.0,,7.0,6.952027529,,other,BCC+Sec.,,,,,,747.0,2473.0,3170.0,,452.8571429,,174.2938714,,,4.0,,,,,,,,,,,,,,,,,,,,,,,,,,,,,,,,,,,,,,,,,,,,,,,,,,,https://doi.org/10.1016/j.dib.2018.11.111,Data in Brief 21 (2018) 2664¡V2678,BCC + Im,,747,,
AlCoCrFeNb0.5Ni,VAM,,C,,,,6.952027529,,other,BCC+Laves,,,,,,,,,,,,174.2938714,,,,,,,,,,,,,,,,,,,,,,,,,,,,,,,,,,,,,,,,,,,,,,,,,,,,,,,Paper_Collection_6_element,BCC + Laves,,,,
AlCoCrFeNb0.5Ni,VAM,,C,23.0,,,6.952027529,,other,BCC+Laves,,,,,,747 ± 10,2473.0,3170.0,,455.9820839,,174.2938714,,,4.1,,,,,,,,,,,,,,,,,,,,,,,,,,,,,,,,,,,,,,,,,,,,,,,,,,,,Paper_Collection_6_element,BCC + Laves,,747?10,,
AlCoCrFeNb0.75Ni,,,,25.0,,7.0,7.048389445,,other,BCC+Sec.,,,,,,,,,,,,170.1887752,,,,,,,,,,,,,,,,,,,,,,,,,,,,,,,,,,,,,,,,,,,,,,,,,,,,,,https://doi.org/10.1016/j.dib.2018.11.111,Data in Brief 21 (2018) 2664¡V2678,BCC + Im,,,,
AlCoCrFeNb0.75Ni,VAM,,C,,,,7.048389445,,other,BCC+Laves,,,,,,,,,,,,170.1887752,,,,,,,,,,,,,,,,,,,,,,,,,,,,,,,,,,,,,,,,,,,,,,,,,,,,,,,Paper_Collection_6_element,BCC + Laves,,,,
AlCoCrFeNb0.75Ni,VAM,,C,,,,7.048389445,,other,BCC+Laves,,,,,,0.0,,,,,,170.1887752,,,,,,,,,,,,,,,,,,,,,,,,,,,,,,,,,,,,,,,,,,,,,,,,,,,,,,,Paper_Collection_6_element,BCC + Laves,,-,,
AlCoCrFeNi,,,,25.0,,6.7,6.717648579,,BCC,BCC,,,,,,484.0,,,,,,184.2786056,,,,,,,,,,,,,,,,,,,,,,,,,,,,,,,,,,,,,,,,,,,,,,,,,,,,,,https://doi.org/10.1016/j.dib.2018.11.111,Data in Brief 21 (2018) 2664¡V2678,BCC,,484,0,
AlCoCrFeNi,,,,25.0,,6.7,6.717648579,,other,FCC+BCC,,,,,,433.0,,,,,,184.2786056,,,,,,,,,,,,,,,,,,,,,,,,,,,,,,,,,,,,,,,,,,,,,,,,,,,,,,https://doi.org/10.1016/j.dib.2018.11.111,Data in Brief 21 (2018) 2664¡V2678,FCC + BCC,,433,0,
AlCoCrFeNi,,,,25.0,,6.7,6.717648579,,BCC,BCC,,,,,,395.0,,,,,,184.2786056,,,,,,,,,,,,,,,,,,,,,,,,,,,,,,,,,,,,,,,,,,,,,,,,,,,,,,https://doi.org/10.1016/j.dib.2018.11.111,Data in Brief 21 (2018) 2664¡V2678,BCC,,395,0,
AlCoCrFeNi,,,C,25.0,,6.7,6.717648579,,BCC,BCC,,,,,,,1251.0,2004.0,,299.1044776,,184.2786056,,,33.0,,,,,,,,,,,,,,,,,,,,,,,,,,,,,,,,,,,,,,,,,,,,,,,,,,,https://doi.org/10.1016/j.dib.2018.11.111,Data in Brief 21 (2018) 2664¡V2678,BCC,,,0,
AlCoCrFeNi,,,C,25.0,,6.7,6.717648579,,BCC,BCC,,,,,,,1051.0,,,,,184.2786056,,,,,,,,,,,,,,,,,,,,,,,,,,,,,,,,,,,,,,,,,,,,,,,,,,,,,,https://doi.org/10.1016/j.dib.2018.11.111,Data in Brief 21 (2018) 2664¡V2678,BCC,,,0,
AlCoCrFeNi,,,C,25.0,,6.7,6.717648579,,BCC,BCC,,,,,,,1110.0,,,,,184.2786056,,,,,,,,,,,,,,,,,,,,,,,,,,,,,,,,,,,,,,,,,,,,,,,,,,,,,,https://doi.org/10.1016/j.dib.2018.11.111,Data in Brief 21 (2018) 2664¡V2678,BCC,,,0,
AlCoCrFeNi,,,C,25.0,,6.7,6.717648579,,BCC,BCC,,,,,,,1138.0,,,,194.0,184.2786056,,,,,,,,,,,,,,,,,,,,,,,,,,,,,,,,,,,,,,,,,,,,,,,,,,,,,,https://doi.org/10.1016/j.dib.2018.11.111,Data in Brief 21 (2018) 2664¡V2678,BCC,,,194,
AlCoCrFeNi,,,C,25.0,,6.7,6.717648579,,BCC,BCC,,,,,,,1138.0,,,,194.0,184.2786056,,,11.0,,,,,,,,,,,,,,,,,,,,,,,,,,,,,,,,,,,,,,,,,,,,,,,,,,,https://doi.org/10.1016/j.dib.2018.11.111,Data in Brief 21 (2018) 2664¡V2678,BCC,,,194,
AlCoCrFeNi,,,C,25.0,,6.7,6.717648579,,BCC,BCC,,,,,,520.0,1373.0,3531.0,,527.0149254,,184.2786056,,,25.0,,,,,,,,,,,,,,,,,,,,,,,,,,,,,,,,,,,,,,,,,,,,,,,,,,,https://doi.org/10.1016/j.dib.2018.11.111,Data in Brief 21 (2018) 2664¡V2678,BCC,,520,0,
AlCoCrFeNi,VAM,,C,23.0,,,6.717648579,,BCC,BCC,,,,,,520 ± 11,1373.0,3531.0,,525.6303539,,184.2786056,,,10.5,,,,,,,,,,,,,,,,,,,,,,,,,,,,,,,,,,,,,,,,,,,,,,,,,,,,Paper_Collection_5_element,BCC,,520?11,,
AlCoCrFeNi,3D printing,,C,,,,6.717648579,,other,Other+B2+L12,,,,,,520 ± 15.4,,,,,,184.2786056,,,24.5,,,,,,,,,,,,,,,,,,,,,,,,,,,,,,,,,,,,,,,,,,,,,,,,,,,,Paper_Collection_5_element,A2 + B2 + L12,,520?15.4,,
