Repository: azuredg01/alloy-textualization

本專案用於將合金（Alloy）資料集轉換為可供 Transformer-based 模型
（如 RoBERTa、MatSciBERT）進行 **性質回歸（Regression）**
與 **結構分類（Classification）** 的訓練資料，
並透過 **HuggingFace Accelerate + Distributed Data Parallel (DDP)** 進行多 GPU 訓練。

## Pipeline
                                 Dataset
                               (CSV files)
                                    │
                                    ▼
        ┌──────────────────────────────────────────────────────────┐
        │               Step 1: **data_process.ipynb**             │
        │               - 資料清理                                 │
        │               - 欄位命名統一（PROPERTY: ...）             │

File: data/all_data/all_data_cleaned_0.csv (part 8 of 9)
FORMULA,Process Method,Measurement Method,Measuremet T (Â°C),Structure: Exp Density (g/cm^3),Structure: Calculated Density (g/cm^3),Structure: Microstructure,Mechanics: Hardness (HV),Mechanics: Yield strength (MPa),Mechanics: Ultra tensle strength (MPa),Mechanics: Exp Young modulus (GPa),Mechanics: Calculated Young modulus (GPa),Mechanics: Fracture Elongation (%),Mechanics: Plastic Elongation (%),Others: DOI,Others: Reference
Hf0.5Mo0.5Nb1Ti1Zr1,CAST,C,25.0,,7.9,BCC+Sec.,400.0,1150.0,1500.0,,115.0,,,10.1016/j.jallcom.2015.11.091,
Hf0.5Mo0.5Nb1Ti1Zr1,CAST,C,25.0,,7.9,BCC,,1176.0,1538.0,,,,25.0,10.1016/j.intermet.2015.09.011,
Hf0.5Mo0.5Nb1Si0.1Ti1Zr1,,C,25.0,7.7,7.733358209,BCC+Sec.,442.0,1365.0,,,113.2624205,28.0,,https://doi.org/10.1016/j.dib.2018.11.111,Data in Brief 21 (2018) 2664¡V2678
Hf0.5Mo0.5Nb1Si0.1Ti1Zr1,CAST,C,25.0,7.715,7.733358209,BCC+Sec.,,1360.0,,,113.2624205,27.8,20.0,,Prof.Yeh-RHEA
Hf0.5Mo0.5Nb1Si0.3Ti1Zr1,,C,25.0,7.5,7.475316323,BCC+Sec.,494.0,1428.0,,,110.0986975,23.0,,https://doi.org/10.1016/j.dib.2018.11.111,Data in Brief 21 (2018) 2664¡V2678
Hf0.5Mo0.5Nb1Si0.3Ti1Zr1,CAST,C,25.0,7.445,7.475316323,BCC+Sec.,,1430.0,,,110.0986975,23.1,15.0,,Prof.Yeh-RHEA
Hf0.5Mo0.5Nb1Si0.5Ti1Zr1,,C,25.0,7.2,7.240792178,BCC+Sec.,524.0,1605.0,,,107.2233138,23.0,,https://doi.org/10.1016/j.dib.2018.11.111,Data in Brief 21 (2018) 2664¡V2678
Hf0.5Mo0.5Nb1Si0.5Ti1Zr1,CAST,C,25.0,7.165,7.240792178,BCC+Sec.,,1580.0,,,107.2233138,22.5,4.0,,Prof.Yeh-RHEA
Hf0.5Mo0.5Nb1Si0.7Ti1Zr1,,C,25.0,7.0,7.026710816,BCC+Sec.,580.0,1604.0,,,104.5985689,12.0,,https://doi.org/10.1016/j.dib.2018.11.111,Data in Brief 21 (2018) 2664¡V2678
Hf0.5Mo0.5Nb1Si0.7Ti1Zr1,CAST,C,25.0,6.675,7.026710816,BCC+Sec.,,1580.0,,,104.5985689,12.3,3.0,,Prof.Yeh-RHEA
Hf0.5Mo0.5Nb1Si0.9Ti1Zr1,,C,25.0,6.8,6.83051096,BCC+Sec.,640.0,1677.0,,,102.1930602,9.0,,https://doi.org/10.1016/j.dib.2018.11.111,Data in Brief 21 (2018) 2664¡V2678
Hf0.5Mo0.5Nb1Si0.9Ti1Zr1,CAST,C,25.0,6.83,6.83051096,BCC+Sec.,,1680.0,,,102.1930602,9.0,1.0,,Prof.Yeh-RHEA
Hf0.5Mo0.5Nb1Ti1Zr1,,C,25.0,7.9,7.872332196,BCC+Sec.,400.0,1178.0,,,114.9663113,25.0,,https://doi.org/10.1016/j.dib.2018.11.111,Data in Brief 21 (2018) 2664¡V2678
Hf0.5Mo0.5Nb1Ti1Zr1,CAST,C,25.0,7.845,7.872332196,BCC,,1180.0,,,114.9663113,24.6,19.0,,Prof.Yeh-RHEA
Hf0.5Mo0.5Nb1Ti1Zr1C0.1,,C,25.0,7.8,7.809851568,BCC+Sec.,,1183.0,2139.0,,,38.0,,https://doi.org/10.1016/j.dib.2018.11.111,Data in Brief 21 (2018) 2664¡V2678
Hf0.5Mo0.5Nb1Ti1Zr1C0.1,CAST,C,25.0,7.715,7.809851568,BCC+Sec.,,1180.0,,,,38.4,30.0,,Prof.Yeh-RHEA
Hf0.5Mo0.5Nb1Ti1Zr1C0.3,,C,25.0,7.7,7.688980345,BCC+Sec.,,1201.0,1965.0,,,33.0,,https://doi.org/10.1016/j.dib.2018.11.111,Data in Brief 21 (2018) 2664¡V2678
Hf0.5Mo0.5Nb1Ti1Zr1C0.3,CAST,C,25.0,7.7,7.688980345,BCC+Sec.,,1201.0,1965.0,,,33.0,25.0,,Prof.Yeh-RHEA
Hf0.5Nb0.25Ti2V1Zr1,CAST,C,25.0,6.57,6.604855931,BCC,,1115.0,,,99.82086809,50.0,50.0,,Prof.Yeh-RHEA
Hf0.5Nb0.5Ta0.5Ti1.5Zr1,,T,25.0,8.2,8.186719184,BCC,301.0,903.0,990.0,,103.2079302,19.0,,https://doi.org/10.1016/j.dib.2018.11.111,Data in Brief 21 (2018) 2664¡V2678
Hf0.5Nb0.5Ta0.5Ti1.5Zr1,CAST,T,25.0,8.13,8.186719184,BCC,,903.0,,,103.2079302,18.8,,,Prof.Yeh-RHEA
Hf0.5Nb0.5Ti2V1Zr1,CAST,C,25.0,6.66,6.700702897,BCC,,1065.0,,,100.0723702,50.0,50.0,,Prof.Yeh-RHEA
Hf0.5Nb0.667Ta0.333Ti1Zr0.833,WROUGHT,C,-269.0,,8.4,BCC,,2250.0,,,100.0,,,10.1016/j.msea.2017.10.073,
Hf0.5Nb0.667Ta0.333Ti1Zr0.833,WROUGHT,C,-269.0,,8.4,BCC,,2210.0,,,100.0,,,10.1016/j.msea.2017.10.073,
Hf0.5Nb0.667Ta0.333Ti1Zr0.833,WROUGHT,C,-196.0,,8.4,BCC,,1880.0,,,100.0,,,10.1016/j.msea.2017.10.073,
Hf0.5Nb0.667Ta0.333Ti1Zr0.833,WROUGHT,C,-196.0,,8.4,BCC,,1750.0,,,100.0,,,10.1016/j.msea.2017.10.073,
Hf0.5Nb0.667Ta0.333Ti1Zr0.833,WROUGHT,C,-153.0,,8.4,BCC,,1640.0,,,100.0,,,10.1016/j.msea.2017.10.073,
Hf0.5Nb0.667Ta0.333Ti1Zr0.833,WROUGHT,C,-153.0,,8.4,BCC,,1550.0,,,100.0,,,10.1016/j.msea.2017.10.073,
Hf0.5Nb0.667Ta0.333Ti1Zr0.833,WROUGHT,C,-103.0,,8.4,BCC,,1380.0,,,100.0,,,10.1016/j.msea.2017.10.073,
Hf0.5Nb0.667Ta0.333Ti1Zr0.833,WROUGHT,C,-103.0,,8.4,BCC,,1370.0,,,100.0,,,10.1016/j.msea.2017.10.073,
Hf0.5Nb0.667Ta0.333Ti1Zr0.833,WROUGHT,C,-43.0,,8.4,BCC,,1200.0,,,100.0,,,10.1016/j.msea.2017.10.073,
Hf0.5Nb0.667Ta0.333Ti1Zr0.833,WROUGHT,C,-43.0,,8.4,BCC,,1180.0,,,100.0,,,10.1016/j.msea.2017.10.073,
Hf0.5Nb0.667Ta0.333Ti1Zr0.833,WROUGHT,C,72.0,,8.4,BCC,,1040.0,,,100.0,,,10.1016/j.msea.2017.10.073,
Hf0.5Nb0.667Ta0.333Ti1Zr0.833,WROUGHT,C,72.0,,8.4,BCC,,1020.0,,,100.0,,,10.1016/j.msea.2017.10.073,
Hf0.5Nb0.667Ta0.333Ti1Zr0.833,WROUGHT,C,25.0,,8.4,BCC,,1150.0,,,100.0,,,10.1016/j.msea.2017.10.073,
Hf0.5Nb0.667Ta0.333Ti1Zr0.833,WROUGHT,C,25.0,,8.4,BCC,,1100.0,,,100.0,,,10.1016/j.msea.2017.10.073,
Hf0.5Nb0.667Ta0.333Ti1Zr0.833,WROUGHT,C,-269.0,,8.4,BCC,,2390.0,,,100.0,,,10.1016/j.msea.2017.10.073,
Hf0.5Nb0.667Ta0.333Ti1Zr0.833,WROUGHT,C,-196.0,,8.4,BCC,,1920.0,,,100.0,,,10.1016/j.msea.2017.10.073,
Hf0.5Nb0.667Ta0.333Ti1Zr0.833,WROUGHT,C,-153.0,,8.4,BCC,,1370.0,,,100.0,,,10.1016/j.msea.2017.10.073,
Hf0.5Nb0.667Ta0.333Ti1Zr0.833,WROUGHT,C,-103.0,,8.4,BCC,,1250.0,,,100.0,,,10.1016/j.msea.2017.10.073,
Hf0.5Nb0.667Ta0.333Ti1Zr0.833,WROUGHT,C,-43.0,,8.4,BCC,,1020.0,,,100.0,,,10.1016/j.msea.2017.10.073,
Hf0.5Nb0.667Ta0.333Ti1Zr0.833,WROUGHT,C,72.0,,8.4,BCC,,640.0,,,100.0,,,10.1016/j.msea.2017.10.073,
Hf0.5Nb0.667Ta0.333Ti1Zr0.833,WROUGHT,C,25.0,,8.4,BCC,,890.0,,,100.0,,,10.1016/j.msea.2017.10.073,
Hf0.5Nb0.75Ti2V1Zr1,CAST,C,25.0,6.77,6.787672183,BCC,,1025.0,,,100.3005773,50.0,50.0,,Prof.Yeh-RHEA
Hf0.5Nb1Ti2V1Zr1,CAST,C,25.0,6.84,6.866942619,BCC,,980.0,,,100.5085826,50.0,50.0,,Prof.Yeh-RHEA
Hf0.5Ti2V1Zr1,CAST,C,25.0,6.47,6.498698848,BCC,,1160.0,,,99.54231228,50.0,50.0,,Prof.Yeh-RHEA
Hf0.787Nb0.142Ta0.142Ti1Zr0.787,WROUGHT,T,25.0,,8.5,BCC,,540.0,995.0,,92.0,,,10.1080/21663831.2016.1221861,
Hf1Mo0.25Nb1Ta1Ti1Zr1,CAST,C,25.0,,9.9,BCC,395.0,1112.0,,96.0,115.0,50.0,,10.1016/j.matlet.2016.03.133,
Hf1Mo0.5Nb1Si0.3Ti1V0.5,CAST,C,1000.0,,8.5,BCC+Sec.,,398.0,430.0,,,,,10.1016/j.jallcom.2016.10.014,
Hf1Mo0.5Nb1Si0.3Ti1V0.5,CAST,C,25.0,,8.5,BCC+Sec.,,1617.0,2016.0,,,,,10.1016/j.jallcom.2016.10.014,
Hf1Mo0.5Nb1Si0.3Ti1V0.5,CAST,C,1200.0,,8.5,BCC+Sec.,,166.0,187.0,,,,,10.1016/j.jallcom.2016.10.014,
Hf1Mo0.5Nb1Si0.3Ti1V0.5,CAST,C,23.0,8.46,8.5,BCC+Sec.,,1617.0,,,,,,10.1016/j.actamat.2019.06.032,
Hf1Mo0.5Nb1Si0.3Ti1V0.5,CAST,C,1000.0,8.46,8.5,BCC+Sec.,,398.0,,,,,,10.1016/j.actamat.2019.06.032,
Hf1Mo0.5Nb1Si0.3Ti1V0.5,CAST,C,1200.0,8.46,8.5,BCC+Sec.,,166.0,,,,,,10.1016/j.actamat.2019.06.032,
Hf1Mo0.5Nb1Si0.5Ti1V0.5,CAST,C,1000.0,,8.2,BCC+Sec.,,614.0,696.0,,,,,10.1016/j.jallcom.2016.10.014,
Hf1Mo0.5Nb1Si0.5Ti1V0.5,CAST,C,25.0,,8.2,BCC+Sec.,,1787.0,2052.0,,,,,10.1016/j.jallcom.2016.10.014,
Hf1Mo0.5Nb1Si0.5Ti1V0.5,CAST,C,1200.0,,8.2,BCC+Sec.,,188.0,219.0,,,,,10.1016/j.jallcom.2016.10.014,
Hf1Mo0.5Nb1Si0.5Ti1V0.5,CAST,C,23.0,8.16,8.2,BCC+Sec.,,1787.0,,,,,,10.1016/j.actamat.2019.06.032,
Hf1Mo0.5Nb1Si0.5Ti1V0.5,CAST,C,1000.0,8.16,8.2,BCC+Sec.,,614.0,,,,,,10.1016/j.actamat.2019.06.032,
Hf1Mo0.5Nb1Si0.5Ti1V0.5,CAST,C,1200.0,8.16,8.2,BCC+Sec.,,188.0,,,,,,10.1016/j.actamat.2019.06.032,
Hf1Mo0.5Nb1Si0.7Ti1V0.5,CAST,C,1000.0,,7.9,BCC+Sec.,,673.0,741.0,,,,,10.1016/j.jallcom.2016.10.014,
Hf1Mo0.5Nb1Si0.7Ti1V0.5,CAST,C,25.0,,7.9,BCC+Sec.,,2134.0,2242.0,,,,,10.1016/j.jallcom.2016.10.014,
Hf1Mo0.5Nb1Si0.7Ti1V0.5,CAST,C,1200.0,,7.9,BCC+Sec.,,235.0,268.0,,,,,10.1016/j.jallcom.2016.10.014,
Hf1Mo0.5Nb1Si0.7Ti1V0.5,CAST,C,23.0,7.89,7.9,BCC+Sec.,,2134.0,,,,,,10.1016/j.actamat.2019.06.032,
Hf1Mo0.5Nb1Si0.7Ti1V0.5,CAST,C,1000.0,7.89,7.9,BCC+Sec.,,673.0,,,,,,10.1016/j.actamat.2019.06.032,
Hf1Mo0.5Nb1Si0.7Ti1V0.5,CAST,C,1200.0,7.89,7.9,BCC+Sec.,,235.0,,,,,,10.1016/j.actamat.2019.06.032,
Hf1Mo0.5Nb1Ta1Ti1Zr1,CAST,C,25.0,,9.9,BCC,480.0,1317.0,,102.0,123.0,50.0,,10.1016/j.matlet.2016.03.133,
Hf1Mo0.5Nb1Ti1V0.5,CAST,C,1000.0,,9.0,BCC,,368.0,394.0,,126.0,,,10.1016/j.jallcom.2016.10.014,
Hf1Mo0.5Nb1Ti1V0.5,CAST,C,1200.0,,9.0,BCC,,60.0,,,126.0,,,10.1016/j.jallcom.2016.10.014,
Hf1Mo0.5Nb1Ti1V0.5,CAST,C,25.0,,9.0,BCC,,1260.0,,,126.0,,,10.1016/j.jallcom.2016.10.014,
Hf1Mo0.5Nb1Ti1V0.5,CAST,C,23.0,8.96,9.0,BCC,,1260.0,,,126.0,,,10.1016/j.actamat.2019.06.032,
Hf1Mo0.5Nb1Ti1V0.5,CAST,C,1000.0,8.96,9.0,BCC,,368.0,,,126.0,,,10.1016/j.actamat.2019.06.032,
Hf1Mo0.5Nb1Ti1V0.5,CAST,C,1200.0,8.96,9.0,BCC,,60.0,,,126.0,,,10.1016/j.actamat.2019.06.032,
Hf1Mo0.75Nb1Ta1Ti1Zr1,CAST,C,25.0,,9.9,BCC,492.0,1373.0,,109.0,130.0,50.0,,10.1016/j.matlet.2016.03.133,
Hf1Mo1Nb1Ta1Ti1,CAST,C,25.0,,10.8,BCC,,1369.0,,,155.0,27.0,,10.3390/e21010015,
Hf1Mo1Nb1Ta1Ti1,CAST,C,800.0,,10.8,BCC,,822.0,,,155.0,,,10.3390/e21010015,
Hf1Mo1Nb1Ta1Ti1,CAST,C,1000.0,,10.8,BCC,,778.0,,,155.0,,,10.3390/e21010015,
Hf1Mo1Nb1Ta1Ti1,CAST,C,1200.0,,10.8,BCC,,699.0,,,155.0,,,10.3390/e21010015,
Hf1Mo1Nb1Ta1Ti1,CAST,C,1400.0,,10.8,BCC,,367.0,,,155.0,,,10.3390/e21010015,
Hf1Mo1Nb1Ta1Ti1W1Zr1,CAST,C,25.0,,11.1,BCC+Laves,,1637.0,,,,15.5,,10.1016/j.jallcom.2019.06.138,
Hf1Mo1Nb1Ta1Ti1W1Zr1,CAST,C,800.0,,11.1,BCC+Laves,,1065.0,,,,35.0,,10.1016/j.jallcom.2019.06.138,
Hf1Mo1Nb1Ta1Ti1W1Zr1,CAST,C,1000.0,,11.1,BCC+Laves,,736.0,,,,35.0,,10.1016/j.jallcom.2019.06.138,
Hf1Mo1Nb1Ta1Ti1W1Zr1,CAST,C,1200.0,,11.1,BCC+Laves,,703.0,,,,35.0,,10.1016/j.jallcom.2019.06.138,
Hf1Mo1Nb1Ta1Ti1Zr1,CAST,C,25.0,,9.9,BCC,,1512.0,,,137.0,12.0,,10.3390/e21010015,
Hf1Mo1Nb1Ta1Ti1Zr1,CAST,C,800.0,,9.9,BCC,,1007.0,,,137.0,12.0,,10.3390/e21010015,
Hf1Mo1Nb1Ta1Ti1Zr1,CAST,C,1000.0,,9.9,BCC,,814.0,,,137.0,23.0,,10.3390/e21010015,
Hf1Mo1Nb1Ta1Ti1Zr1,CAST,C,1200.0,,9.9,BCC,,556.0,,,137.0,30.0,,10.3390/e21010015,
Hf1Mo1Nb1Ta1Ti1Zr1,CAST,C,25.0,,9.9,BCC,505.0,1512.0,1800.0,115.0,137.0,30.0,,10.1016/j.matlet.2016.03.133,
Hf1Mo1Nb1Ta1Ti1Zr1,CAST,C,25.0,,9.9,BCC,505.0,1512.0,,,137.0,,,10.1016/j.intermet.2015.03.013,
Hf1Mo1Nb1Ta1Ti1Zr1,CAST,C,800.0,,9.9,BCC,,1007.0,,,137.0,,,10.1016/j.intermet.2015.03.013,
Hf1Mo1Nb1Ta1Ti1Zr1,CAST,C,1000.0,,9.9,BCC,,814.0,,,137.0,,,10.1016/j.intermet.2015.03.013,
Hf1Mo1Nb1Ta1Ti1Zr1,CAST,C,1200.0,,9.9,BCC,,556.0,,,137.0,12.0,,10.1016/j.intermet.2015.03.013,
Hf1Mo1Nb1Ta1Ti1Zr1,CAST,C,23.0,9.93,9.9,BCC,,1512.0,,,137.0,,,10.1016/j.actamat.2019.06.032,
Hf1Mo1Nb1Ta1Ti1Zr1,CAST,C,1000.0,9.93,9.9,BCC,,814.0,,,137.0,,,10.1016/j.actamat.2019.06.032,
Hf1Mo1Nb1Ta1Ti1Zr1,CAST,C,1200.0,9.93,9.9,BCC,,556.0,,,137.0,,,10.1016/j.actamat.2019.06.032,
Hf1Mo1Nb1Ta1Zr1,CAST,C,25.0,,10.9,BCC,,1524.0,,,141.0,16.0,,10.3390/e21010015,
Hf1Mo1Nb1Ta1Zr1,CAST,C,800.0,,10.9,BCC,,1005.0,,,141.0,,,10.3390/e21010015,
Hf1Mo1Nb1Ta1Zr1,CAST,C,1000.0,,10.9,BCC,,927.0,,,141.0,,,10.3390/e21010015,
Hf1Mo1Nb1Ta1Zr1,CAST,C,1200.0,,10.9,BCC,,694.0,,,141.0,,,10.3390/e21010015,
Hf1Mo1Nb1Ta1Zr1,CAST,C,1400.0,,10.9,BCC,,278.0,,,141.0,,,10.3390/e21010015,
Hf1Mo1Nb1Ti1Zr1,CAST,C,25.0,,8.7,BCC,,1351.0,,,128.0,9.0,,10.3390/e21010015,
Hf1Mo1Nb1Ti1Zr1,CAST,C,800.0,,8.7,BCC,,829.0,,,128.0,50.0,,10.3390/e21010015,
Hf1Mo1Nb1Ti1Zr1,CAST,C,1000.0,,8.7,BCC,,721.0,,,128.0,50.0,,10.3390/e21010015,
Hf1Mo1Nb1Ti1Zr1,CAST,C,1200.0,,8.7,BCC,,301.0,,,128.0,50.0,,10.3390/e21010015,
Hf1Mo1Nb1Ti1Zr1,ANNEAL,C,25.0,,8.7,BCC,,1575.0,1640.0,,128.0,10.0,,10.1016/j.matdes.2015.05.019,
Hf1Mo1Nb1Ti1Zr1,ANNEAL,C,800.0,,8.7,BCC,,825.0,1095.0,,128.0,,,10.1016/j.matdes.2015.05.019,
Hf1Mo1Nb1Ti1Zr1,ANNEAL,C,1000.0,,8.7,BCC,,635.0,654.0,,128.0,,,10.1016/j.matdes.2015.05.019,
Hf1Mo1Nb1Ti1Zr1,ANNEAL,C,1200.0,,8.7,BCC,,187.0,194.0,,128.0,,,10.1016/j.matdes.2015.05.019,
Hf1Mo1Nb1Ti1Zr1,CAST,C,25.0,,8.7,BCC,,1719.0,1803.0,,128.0,,,10.1016/j.matdes.2015.05.019,
Hf1Mo1Nb1Ti1Zr1,CAST,C,25.0,8.68,8.7,BCC,,1719.0,,,128.0,20.0,,10.1016/j.intermet.2015.10.011,
Hf1Mo1Nb1Ti1Zr1,CAST,C,23.0,8.68,8.7,BCC,,1575.0,,,128.0,,,10.1016/j.actamat.2019.06.032,
Hf1Mo1Nb1Ti1Zr1,CAST,C,1000.0,8.68,8.7,BCC,,635.0,,,128.0,,,10.1016/j.actamat.2019.06.032,
Hf1Mo1Nb1Ti1Zr1,CAST,C,1200.0,8.68,8.7,BCC,,187.0,,,128.0,,,10.1016/j.actamat.2019.06.032,
Hf1Mo1Ta1Ti1Zr1,CAST,C,25.0,,10.2,BCC,,1600.0,,,143.0,4.0,,10.3390/e21010015,
Hf1Mo1Ta1Ti1Zr1,CAST,C,800.0,,10.2,BCC,,1045.0,,,143.0,19.0,,10.3390/e21010015,
Hf1Mo1Ta1Ti1Zr1,CAST,C,1000.0,,10.2,BCC,,855.0,,,143.0,30.0,,10.3390/e21010015,
Hf1Mo1Ta1Ti1Zr1,CAST,C,1200.0,,10.2,BCC,,404.0,,,143.0,30.0,,10.3390/e21010015,
Hf1Mo1Ta1Ti1Zr1,CAST,C,25.0,,10.2,BCC,542.0,1600.0,1743.0,,143.0,,,10.1016/j.intermet.2015.03.013,
Hf1Mo1Ta1Ti1Zr1,CAST,C,800.0,,10.2,BCC,,1045.0,1446.0,,143.0,,,10.1016/j.intermet.2015.03.013,
Hf1Mo1Ta1Ti1Zr1,CAST,C,1000.0,,10.2,BCC,,855.0,,,143.0,,,10.1016/j.intermet.2015.03.013,
Hf1Mo1Ta1Ti1Zr1,CAST,C,1200.0,,10.2,BCC,,404.0,,,143.0,4.0,,10.1016/j.intermet.2015.03.013,
Hf1Mo1Ta1Ti1Zr1,CAST,C,23.0,10.18,10.2,BCC,,1600.0,,,143.0,,,10.1016/j.actamat.2019.06.032,
Hf1Mo1Ta1Ti1Zr1,CAST,C,1000.0,10.18,10.2,BCC,,855.0,,,143.0,,,10.1016/j.actamat.2019.06.032,
Hf1Mo1Ta1Ti1Zr1,CAST,C,1200.0,10.18,10.2,BCC,,404.0,,,143.0,,,10.1016/j.actamat.2019.06.032,
Hf1Nb1Si0.5Ti1V1,CAST,C,800.0,,7.8,BCC+Sec.,,875.0,,,,50.0,,10.1016/j.matlet.2016.03.092,
Hf1Nb1Si0.5Ti1V1,CAST,C,1000.0,,7.8,BCC+Sec.,,240.0,,,,50.0,,10.1016/j.matlet.2016.03.092,
Hf1Nb1Si0.5Ti1V1,CAST,C,25.0,,7.8,BCC+Sec.,490.0,1399.0,1608.0,,,11.0,,10.1016/j.matlet.2016.03.092,
Hf1Nb1Si0.5Ti1V1Zr1,ANNEAL,C,400.0,,7.5,BCC+Laves+Sec.,,1273.0,1335.0,,,14.5,,10.4028/www.scientific.net/MSF.849.76,
Hf1Nb1Si0.5Ti1V1Zr1,ANNEAL,C,600.0,,7.5,BCC+Laves+Sec.,,597.0,651.0,,,50.0,,10.4028/www.scientific.net/MSF.849.76,
Hf1Nb1Si0.5Ti1V1Zr1,ANNEAL,C,800.0,,7.5,BCC+Laves+Sec.,,102.0,107.0,,,50.0,,10.4028/www.scientific.net/MSF.849.76,
Hf1Nb1Si0.5Ti1V1Zr1,ANNEAL,C,25.0,,7.5,BCC+Laves+Sec.,,1483.0,1611.0,,,9.5,,10.4028/www.scientific.net/MSF.849.76,
Hf1Nb1Si0.5Ti1V1Zr1,CAST,C,600.0,,7.5,BCC+Laves+Sec.,,920.0,1252.0,,,50.0,,10.4028/www.scientific.net/MSF.849.76,
Hf1Nb1Si0.5Ti1V1Zr1,CAST,C,800.0,,7.5,BCC+Laves+Sec.,,371.0,427.0,,,50.0,,10.4028/www.scientific.net/MSF.849.76,
Hf1Nb1Si0.5Ti1V1Zr1,CAST,C,25.0,,7.5,BCC+Laves+Sec.,,1540.0,1643.0,,,16.8,,10.4028/www.scientific.net/MSF.849.76,
Hf1Nb1Ta1Ti1,ANNEAL,,,,10.9,BCC,280.0,,,,119.0,,,10.1016/j.matdes.2018.06.003,
Hf1Nb1Ta1Ti1,CAST,,,,10.9,BCC,270.0,,,,119.0,,,10.1016/j.matdes.2018.06.003,
Hf1Nb1Ta1Ti1,ANNEAL,C,20.0,,10.9,BCC,,860.0,,,119.0,,,10.1016/j.actamat.2019.06.006,
Hf1Nb1Ta1Ti1,ANNEAL,C,20.0,,10.9,BCC,,834.0,,,119.0,,,10.1016/j.actamat.2019.06.006,
Hf1Nb1Ta1Ti1,ANNEAL,C,200.0,,10.9,BCC,,610.0,,,119.0,,,10.1016/j.actamat.2019.06.006,
Hf1Nb1Ta1Ti1,ANNEAL,C,600.0,,10.9,BCC,,473.0,,,119.0,,,10.1016/j.actamat.2019.06.006,
Hf1Nb1Ta1Ti1W1Zr1,CAST,C,25.0,,11.2,BCC+Laves,,1550.0,,,,26.3,,10.1016/j.jallcom.2019.06.138,
Hf1Nb1Ta1Ti1W1Zr1,CAST,C,800.0,,11.2,BCC+Laves,,577.0,,,,35.0,,10.1016/j.jallcom.2019.06.138,
Hf1Nb1Ta1Ti1W1Zr1,CAST,C,1000.0,,11.2,BCC+Laves,,409.0,,,,35.0,,10.1016/j.jallcom.2019.06.138,
Hf1Nb1Ta1Ti1W1Zr1,CAST,C,1200.0,,11.2,BCC+Laves,,345.0,,,,35.0,,10.1016/j.jallcom.2019.06.138,
Hf1Nb1Ta1Ti1Zr1,CAST,T,25.0,,9.9,BCC,359.0,1155.0,1212.0,59.0,107.0,50.0,,10.3390/e21020114,
Hf1Nb1Ta1Ti1Zr1,CAST,T,25.0,,9.9,BCC,,828.0,862.0,,107.0,50.0,,10.1016/j.msea.2015.12.017,
Hf1Nb1Ta1Ti1Zr1,CAST,T,25.0,,9.9,BCC,,827.0,856.0,,107.0,50.0,,10.1016/j.msea.2015.12.017,
Hf1Nb1Ta1Ti1Zr1,CAST,T,25.0,,9.9,BCC,,820.0,869.0,,107.0,50.0,,10.1016/j.msea.2015.12.017,
Hf1Nb1Ta1Ti1Zr1,CAST,T,25.0,,9.9,BCC,,803.0,810.0,,107.0,50.0,,10.1016/j.msea.2015.12.017,
Hf1Nb1Ta1Ti1Zr1,CAST,C,25.0,,9.9,BCC,,905.0,,,107.0,50.0,,10.1016/j.msea.2015.08.024,
Hf1Nb1Ta1Ti1Zr1,WROUGHT,T,25.0,,9.9,BCC,,958.0,974.0,,107.0,50.0,,10.1016/j.matlet.2016.08.060,
Hf1Nb1Ta1Ti1Zr1,WROUGHT,T,25.0,,9.9,BCC,,944.0,959.0,,107.0,50.0,,10.1016/j.matlet.2016.08.060,
Hf1Nb1Ta1Ti1Zr1,WROUGHT,T,25.0,,9.9,BCC,,940.0,953.0,,107.0,7.9,,10.1016/j.matlet.2016.08.060,
Hf1Nb1Ta1Ti1Zr1,CAST,C,25.0,,9.9,BCC,335.0,1015.0,,85.0,,1.7,,10.1016/j.matlet.2016.03.133,
Hf1Nb1Ta1Ti1Zr1,WROUGHT,,,,9.9,BCC,,,,,,5.0,,10.1016/j.matchar.2018.07.015,
Hf1Nb1Ta1Ti1Zr1,CAST,C,25.0,,9.9,BCC,,890.0,,,107.0,9.2,,10.1016/j.matchar.2015.11.018,
Hf1Nb1Ta1Ti1Zr1,WROUGHT,,20.0,,9.9,BCC,,,,88.9,107.0,4.7,,10.1016/j.jallcom.2019.05.322,
Hf1Nb1Ta1Ti1Zr1,WROUGHT,,40.0,,9.9,BCC,,,,88.6,,,,10.1016/j.jallcom.2019.05.322,
Hf1Nb1Ta1Ti1Zr1,WROUGHT,,60.0,,9.9,BCC,,,,88.4,107.0,9.7,,10.1016/j.jallcom.2019.05.322,
Hf1Nb1Ta1Ti1Zr1,WROUGHT,,80.0,,9.9,BCC,,,,88.1,107.0,,,10.1016/j.jallcom.2019.05.322,
Hf1Nb1Ta1Ti1Zr1,WROUGHT,,100.0,,9.9,BCC,,,,87.9,107.0,,,10.1016/j.jallcom.2019.05.322,
Hf1Nb1Ta1Ti1Zr1,WROUGHT,,120.0,,9.9,BCC,,,,87.7,107.0,,,10.1016/j.jallcom.2019.05.322,
Hf1Nb1Ta1Ti1Zr1,WROUGHT,,140.0,,9.9,BCC,,,,87.5,107.0,,,10.1016/j.jallcom.2019.05.322,
Hf1Nb1Ta1Ti1Zr1,WROUGHT,,160.0,,9.9,BCC,,,,87.3,107.0,,,10.1016/j.jallcom.2019.05.322,
Hf1Nb1Ta1Ti1Zr1,WROUGHT,,180.0,,9.9,BCC,,,,87.1,107.0,,,10.1016/j.jallcom.2019.05.322,
Hf1Nb1Ta1Ti1Zr1,WROUGHT,,200.0,,9.9,BCC,,,,86.9,107.0,,,10.1016/j.jallcom.2019.05.322,
Hf1Nb1Ta1Ti1Zr1,WROUGHT,,220.0,,9.9,BCC,,,,86.7,107.0,,,10.1016/j.jallcom.2019.05.322,
Hf1Nb1Ta1Ti1Zr1,WROUGHT,,240.0,,9.9,BCC,,,,86.5,107.0,,,10.1016/j.jallcom.2019.05.322,
Hf1Nb1Ta1Ti1Zr1,WROUGHT,,260.0,,9.9,BCC,,,,86.3,107.0,,,10.1016/j.jallcom.2019.05.322,
Hf1Nb1Ta1Ti1Zr1,WROUGHT,,280.0,,9.9,BCC,,,,86.1,107.0,,,10.1016/j.jallcom.2019.05.322,
Hf1Nb1Ta1Ti1Zr1,WROUGHT,,300.0,,9.9,BCC,,,,85.8,107.0,,,10.1016/j.jallcom.2019.05.322,
Hf1Nb1Ta1Ti1Zr1,WROUGHT,,320.0,,9.9,BCC,,,,85.5,107.0,,,10.1016/j.jallcom.2019.05.322,
Hf1Nb1Ta1Ti1Zr1,WROUGHT,,340.0,,9.9,BCC,,,,85.2,107.0,,,10.1016/j.jallcom.2019.05.322,
Hf1Nb1Ta1Ti1Zr1,WROUGHT,,360.0,,9.9,BCC,,,,84.9,107.0,15.7,,10.1016/j.jallcom.2019.05.322,
Hf1Nb1Ta1Ti1Zr1,WROUGHT,,380.0,,9.9,BCC,,,,84.5,107.0,12.6,,10.1016/j.jallcom.2019.05.322,
Hf1Nb1Ta1Ti1Zr1,WROUGHT,,400.0,,9.9,BCC,,,,84.2,107.0,10.8,,10.1016/j.jallcom.2019.05.322,
Hf1Nb1Ta1Ti1Zr1,WROUGHT,,420.0,,9.9,BCC,,,,83.8,107.0,,,10.1016/j.jallcom.2019.05.322,
Hf1Nb1Ta1Ti1Zr1,WROUGHT,,440.0,,9.9,BCC,,,,83.5,107.0,,,10.1016/j.jallcom.2019.05.322,
Hf1Nb1Ta1Ti1Zr1,WROUGHT,,460.0,,9.9,BCC,,,,83.1,107.0,,,10.1016/j.jallcom.2019.05.322,
Hf1Nb1Ta1Ti1Zr1,WROUGHT,,480.0,,9.9,BCC,,,,82.7,107.0,,,10.1016/j.jallcom.2019.05.322,
Hf1Nb1Ta1Ti1Zr1,WROUGHT,,500.0,,9.9,BCC,,,,82.3,107.0,,,10.1016/j.jallcom.2019.05.322,
Hf1Nb1Ta1Ti1Zr1,WROUGHT,,520.0,,9.9,BCC,,,,81.9,107.0,,,10.1016/j.jallcom.2019.05.322,
Hf1Nb1Ta1Ti1Zr1,WROUGHT,,540.0,,9.9,BCC,,,,81.6,107.0,,,10.1016/j.jallcom.2019.05.322,
Hf1Nb1Ta1Ti1Zr1,WROUGHT,,560.0,,9.9,BCC,,,,81.3,107.0,,,10.1016/j.jallcom.2019.05.322,
Hf1Nb1Ta1Ti1Zr1,WROUGHT,,580.0,,9.9,BCC,,,,81.0,107.0,,,10.1016/j.jallcom.2019.05.322,
Hf1Nb1Ta1Ti1Zr1,WROUGHT,,600.0,,9.9,BCC,,,,80.7,107.0,,,10.1016/j.jallcom.2019.05.322,
Hf1Nb1Ta1Ti1Zr1,WROUGHT,,620.0,,9.9,BCC,,,,80.4,107.0,,,10.1016/j.jallcom.2019.05.322,
Hf1Nb1Ta1Ti1Zr1,WROUGHT,,640.0,,9.9,BCC,,,,80.2,107.0,,,10.1016/j.jallcom.2019.05.322,
Hf1Nb1Ta1Ti1Zr1,WROUGHT,,660.0,,9.9,BCC,,,,80.0,107.0,,,10.1016/j.jallcom.2019.05.322,
Hf1Nb1Ta1Ti1Zr1,WROUGHT,,680.0,,9.9,BCC,,,,79.8,107.0,,,10.1016/j.jallcom.2019.05.322,
Hf1Nb1Ta1Ti1Zr1,WROUGHT,,700.0,,9.9,BCC,,,,79.6,107.0,,,10.1016/j.jallcom.2019.05.322,
Hf1Nb1Ta1Ti1Zr1,WROUGHT,,720.0,,9.9,BCC,,,,79.3,107.0,,,10.1016/j.jallcom.2019.05.322,
Hf1Nb1Ta1Ti1Zr1,WROUGHT,,740.0,,9.9,BCC,,,,79.0,107.0,,,10.1016/j.jallcom.2019.05.322,
Hf1Nb1Ta1Ti1Zr1,WROUGHT,,760.0,,9.9,BCC,,,,78.7,107.0,,,10.1016/j.jallcom.2019.05.322,
Hf1Nb1Ta1Ti1Zr1,WROUGHT,,780.0,,9.9,BCC,,,,78.4,107.0,,,10.1016/j.jallcom.2019.05.322,
Hf1Nb1Ta1Ti1Zr1,WROUGHT,,800.0,,9.9,BCC,,,,78.1,107.0,,,10.1016/j.jallcom.2019.05.322,
Hf1Nb1Ta1Ti1Zr1,WROUGHT,,820.0,,9.9,BCC,,,,77.7,107.0,,,10.1016/j.jallcom.2019.05.322,
Hf1Nb1Ta1Ti1Zr1,WROUGHT,,840.0,,9.9,BCC,,,,77.4,107.0,,,10.1016/j.jallcom.2019.05.322,
Hf1Nb1Ta1Ti1Zr1,WROUGHT,T,25.0,,9.9,BCC,,985.0,1004.0,,107.0,,,10.1016/j.jallcom.2019.04.291,
Hf1Nb1Ta1Ti1Zr1,WROUGHT,T,25.0,,9.9,BCC,,972.0,1000.0,,107.0,,,10.1016/j.jallcom.2019.04.291,
Hf1Nb1Ta1Ti1Zr1,WROUGHT,T,25.0,,9.9,BCC,,967.0,981.0,,107.0,,,10.1016/j.jallcom.2019.04.291,
Hf1Nb1Ta1Ti1Zr1,WROUGHT,T,25.0,,9.9,BCC,366.0,1202.0,1295.0,,107.0,,,10.1016/j.jallcom.2015.07.209,
Hf1Nb1Ta1Ti1Zr1,WROUGHT,T,25.0,,9.9,BCC+BCC,,1303.0,1334.0,,107.0,,,10.1016/j.jallcom.2015.07.209,
Hf1Nb1Ta1Ti1Zr1,WROUGHT,T,25.0,,9.9,BCC,351.0,1145.0,1262.0,,107.0,,,10.1016/j.jallcom.2015.07.209,
Hf1Nb1Ta1Ti1Zr1,CAST,C,25.0,,9.9,BCC,295.0,1073.0,,55.0,107.0,,,10.1016/j.jallcom.2014.11.064,
Hf1Nb1Ta1Ti1Zr1,OTHER,C,23.0,9.89,9.9,BCC,,929.0,,,107.0,,,10.1016/j.actamat.2019.06.032,
Hf1Nb1Ta1Ti1Zr1,OTHER,C,1000.0,9.89,9.9,BCC,,295.0,,,107.0,,,10.1016/j.actamat.2019.06.032,
Hf1Nb1Ta1Ti1Zr1,OTHER,C,1200.0,9.89,9.9,BCC,,92.0,,,107.0,,,10.1016/j.actamat.2019.06.032,
Hf1Nb1Ta1Ti1Zr1,WROUGHT,T,25.0,,9.9,BCC,,940.0,1080.0,,107.0,,,10.1016/j.actamat.2017.09.062,
Hf1Nb1Ta1Ti1Zr1,OTHER,T,25.0,,9.9,BCC,420.0,1900.0,,,107.0,,,10.1016/j.actamat.2017.09.035,
Hf1Nb1Ta1Ti1Zr1,OTHER,T,25.0,,9.9,BCC+HCP,530.0,1520.0,,,107.0,,,10.1016/j.actamat.2017.09.035,
Hf1Nb1Ta1Ti1Zr1,OTHER,T,25.0,,9.9,BCC+BCC+HCP,340.0,795.0,,,107.0,,,10.1016/j.actamat.2017.09.035,
Hf1Nb1Ta1Ti1Zr1,WROUGHT,T,25.0,,9.9,BCC,309.0,830.0,840.0,,107.0,,,10.1016/j.actamat.2017.09.035,
Hf1Nb1Ta1Ti1Zr1,OTHER,T,25.0,,9.9,BCC,,1438.0,,91.5,107.0,,,10.1007/s11661-018-4646-8,
Hf1Nb1Ta1Ti1Zr1,OTHER,T,25.0,,9.9,BCC,,1159.0,,99.2,107.0,,,10.1007/s11661-018-4646-8,
Hf1Nb1Ta1Ti1Zr1,OTHER,T,25.0,,9.9,BCC,,1134.0,,109.1,107.0,,,10.1007/s11661-018-4646-8,
Hf1Nb1Ta1Ti1Zr1,OTHER,T,25.0,,9.9,BCC,,1094.0,,105.3,107.0,,,10.1007/s11661-018-4646-8,
Hf1Nb1Ta1Ti1Zr1,OTHER,T,25.0,,9.9,BCC,,1071.0,,91.6,107.0,,,10.1007/s11661-018-4646-8,
Hf1Nb1Ta1Ti1Zr1,OTHER,T,25.0,,9.9,BCC,,1107.0,,92.6,107.0,12.3,,10.1007/s11661-018-4646-8,
Hf1Nb1Ta1Ti1Zr1,OTHER,T,25.0,,9.9,BCC,,1115.0,,92.6,107.0,,,10.1007/s11661-018-4646-8,
Hf1Nb1Ta1Ti1Zr1,OTHER,T,25.0,,9.9,BCC,,1114.0,,101.3,107.0,,,10.1007/s11661-018-4646-8,
Hf1Nb1Ta1Ti1Zr1,OTHER,,,,9.9,BCC,,,,,107.0,,,10.1007/s11661-018-4646-8,
Hf1Nb1Ta1Ti1Zr1,OTHER,C,25.0,,9.9,BCC,,929.0,,,107.0,,,10.1007/s10853-012-6260-2,
Hf1Nb1Ta1Ti1Zr1,OTHER,C,400.0,,9.9,BCC,,790.0,,,107.0,,,10.1007/s10853-012-6260-2,
Hf1Nb1Ta1Ti1Zr1,OTHER,C,600.0,,9.9,BCC,,675.0,,,107.0,,,10.1007/s10853-012-6260-2,
Hf1Nb1Ta1Ti1Zr1,OTHER,C,800.0,,9.9,BCC,,535.0,,,107.0,,,10.1007/s10853-012-6260-2,
Hf1Nb1Ta1Ti1Zr1,OTHER,C,1000.0,,9.9,BCC,,295.0,,,107.0,,,10.1007/s10853-012-6260-2,
Hf1Nb1Ta1Ti1Zr1,OTHER,C,1200.0,,9.9,BCC,,92.0,,,107.0,,,10.1007/s10853-012-6260-2,
Hf1Nb1Ta1Zr1,ANNEAL,C,25.0,,11.1,BCC+HCP,571.0,2310.0,,,,0.3,,10.1016/j.actamat.2016.01.018,
Hf1Nb1Ta1Zr1,ANNEAL,C,25.0,,11.1,BCC+HCP,536.0,2100.0,2200.0,,,3.5,,10.1016/j.actamat.2016.01.018,
Hf1Nb1Ta1Zr1,ANNEAL,C,25.0,,11.1,BCC+HCP,,2020.0,2030.0,,,1.7,,10.1016/j.actamat.2016.01.018,
Hf1Nb1Ta1Zr1,ANNEAL,C,25.0,,11.1,BCC+HCP,550.0,1950.0,2010.0,,,2.2,,10.1016/j.actamat.2016.01.018,
Hf1Nb1Ta1Zr1,CAST,C,25.0,,11.1,BCC,365.0,1315.0,1800.0,,105.0,21.6,,10.1016/j.actamat.2016.01.018,
Hf1Nb1Ti1V1Zr1,ANNEAL,C,25.0,,8.1,BCC+Laves,,1157.0,1468.0,,,,,10.1016/j.ijrmhm.2014.07.009,
Hf1Nb1Ti1V1Zr1,ANNEAL,C,25.0,,8.1,BCC,,1253.0,1393.0,,95.0,,,10.1016/j.ijrmhm.2014.07.009,
Hf1Nb1Ti1V1Zr1,ANNEAL,C,25.0,,8.1,BCC,,1140.0,1463.0,,95.0,,,10.1016/j.ijrmhm.2014.07.009,
Hf1Nb1Ti1V1Zr1,ANNEAL,C,25.0,,8.1,BCC,,1120.0,1376.0,,95.0,30.0,,10.1016/j.ijrmhm.2014.07.009,
Hf1Nb1Ti1V1Zr1,CAST,C,25.0,,8.1,BCC+Laves,,1170.0,1463.0,,,29.6,,10.1016/j.ijrmhm.2014.07.009,
Hf1Nb1Ti1Zr1,CAST,T,25.0,,8.4,BCC,,879.0,969.0,,89.0,,14.9,10.1016/j.matlet.2014.05.134,
Hf1Nb1Ti1Zr1,WROUGHT,,,,8.4,BCC,,,,69.7,89.0,,,10.1016/j.intermet.2019.04.003,
Hf1Nb1Ti1Zr1,CAST,C,25.0,,8.4,BCC,351.0,1000.0,,,89.0,52.0,,10.1007/s12598-019-01310-6,
Hf1Nb1Ti1Zr1,ANNEAL,,,,8.4,BCC,,,,,89.0,,,10.1007/s12598-019-01310-6,
Hf1Nb1Ti1Zr1,CAST,C,800.0,,8.4,BCC,,303.0,,,89.0,51.0,,10.1007/s12598-019-01310-6,
Hf1Nb1Ti1Zr1,CAST,C,1000.0,,8.4,BCC,,154.0,,,89.0,51.0,,10.1007/s12598-019-01310-6,
Hf1Sc1Ti1Y1Zr1,CAST,C,25.0,,6.2,Other,256.0,793.0,,,,15.7,,10.1007/s00339-019-2484-1,
Hf1Sc1Ti1Zr1,CAST,C,25.0,,6.8,Other,233.0,1001.0,,,,21.9,,10.1007/s00339-019-2484-1,
Hf1Ta0.4Ti1Zr1,CAST,T,25.0,,9.2,BCC+HCP,,400.0,1100.0,,,,,10.1002/adma.201701678,
Hf1Ta0.5Ti1Zr1,CAST,T,25.0,,9.4,BCC+HCP,,700.0,1100.0,,,,,10.1002/adma.201701678,
Hf1Ta0.6Ti1Zr1,CAST,T,25.0,,9.6,BCC+HCP,,800.0,1100.0,,,,,10.1002/adma.201701678,
Hf1Ta1Ti1Zr1,CAST,T,25.0,,10.2,BCC,,1500.0,1500.0,,107.0,,,10.1002/adma.201701678,
Hf1Ti1Y1Zr1,CAST,C,25.0,,7.0,Other,241.0,554.0,,,,17.7,,10.1007/s00339-019-2484-1,
Hf1Ti1Zr1,CAST,C,25.0,,8.3,Other,211.0,773.0,,,,17.0,,10.1007/s00339-019-2484-1,
Hf1Mo0.25Nb1Ta1Ti1Zr1,,C,25.0,9.9,9.906161127,BCC,395.0,1112.0,,121.0,115.2945674,50.0,,https://doi.org/10.1016/j.dib.2018.11.111,Data in Brief 21 (2018) 2664¡V2678
Hf1Mo0.25Nb1Ta1Ti1Zr1,CAST,C,25.0,9.94,9.906161127,BCC,,1110.0,,96.0,115.2945674,50.0,50.0,,Prof.Yeh-RHEA
Hf1Mo0.5Nb1Si0.3Ti1V0.5,CAST,C,25.0,8.75,8.466583224,BCC+Sec.,,1620.0,,,119.575457,18.5,12.5,,Prof.Yeh-RHEA
Hf1Mo0.5Nb1Si0.5Ti1V0.5,CAST,C,25.0,8.6,8.169248443,BCC+Sec.,,1790.0,,,116.0596505,11.9,5.2,,Prof.Yeh-RHEA
Hf1Mo0.5Nb1Si0.7Ti1V0.5,CAST,C,25.0,8.49,7.899390445,BCC+Sec.,,2130.0,,,112.8687407,9.2,0.8,,Prof.Yeh-RHEA
Hf1Mo0.5Nb1Ta1Ti1Zr1,,C,25.0,9.9,9.917872809,BCC,480.0,1317.0,,130.0,123.0677835,50.0,,https://doi.org/10.1016/j.dib.2018.11.111,Data in Brief 21 (2018) 2664¡V2678
Hf1Mo0.5Nb1Ta1Ti1Zr1,CAST,C,25.0,9.96,9.917872809,BCC,,1320.0,,102.0,123.0677835,50.0,50.0,,Prof.Yeh-RHEA
Hf1Mo0.5Nb1Ti1V0.5,CAST,C,25.0,9.02,8.97404319,BCC,,1260.0,,,125.5758684,35.0,35.0,,Prof.Yeh-RHEA
Hf1Mo0.75Nb1Ta1Ti1Zr1,,C,25.0,9.9,9.928762404,BCC,492.0,1373.0,,139.0,130.2953678,50.0,,https://doi.org/10.1016/j.dib.2018.11.111,Data in Brief 21 (2018) 2664¡V2678
Hf1Mo0.75Nb1Ta1Ti1Zr1,CAST,C,25.0,9.97,9.928762404,BCC,,1370.0,,109.0,130.2953678,50.0,50.0,,Prof.Yeh-RHEA
Hf1Mo1Nb1Ta1Ti1Zr1,CAST,C,25.0,9.97,9.938913534,BCC,,1512.0,,115.0,137.0328224,12.0,10.0,,Prof.Yeh-RHEA
Hf1Mo1Nb1Ta1Ti1W1Zr1,CAST,C,25.0,11.06,11.07993463,BCC,,1637.0,,,170.0287422,15.5,13.0,,Prof.Yeh-RHEA
Hf1Mo1Nb1Ta1Ti1Zr1,,,25.0,9.95,9.938913534,BCC,,1512.0,,,137.0328224,12.0,,https://doi.org/10.1016/j.dib.2018.11.111,Data in Brief 21 (2018) 2664¡V2678
Hf1Mo1Nb1Ta1Ti1Zr1,,,800.0,9.95,9.938913534,BCC,,1007.0,,,137.0328224,23.0,,https://doi.org/10.1016/j.dib.2018.11.111,Data in Brief 21 (2018) 2664¡V2678
Hf1Mo1Nb1Ta1Ti1Zr1,,,1000.0,9.95,9.938913534,BCC,,814.0,,,137.0328224,30.0,,https://doi.org/10.1016/j.dib.2018.11.111,Data in Brief 21 (2018) 2664¡V2678
Hf1Mo1Nb1Ta1Ti1Zr1,,,1200.0,9.95,9.938913534,BCC,,556.0,,,137.0328224,30.0,,https://doi.org/10.1016/j.dib.2018.11.111,Data in Brief 21 (2018) 2664¡V2678
Hf1Mo1Nb1Ta1Ti1Zr1,,C,25.0,10.0,9.938913534,BCC,505.0,1512.0,,,137.0328224,12.0,,https://doi.org/10.1016/j.dib.2018.11.111,Data in Brief 21 (2018) 2664¡V2678
Hf1Mo1Nb1Ta1Ti1Zr1,,C,25.0,9.9,9.938913534,BCC,505.0,1512.0,,147.0,137.0328224,12.0,,https://doi.org/10.1016/j.dib.2018.11.111,Data in Brief 21 (2018) 2664¡V2678
Hf1Mo1Nb1Ti1Zr1,,,25.0,8.7,8.685086263,BCC,,1575.0,,,127.9212828,9.0,,https://doi.org/10.1016/j.dib.2018.11.111,Data in Brief 21 (2018) 2664¡V2678
Hf1Mo1Nb1Ti1Zr1,,,800.0,8.7,8.685086263,BCC,,825.0,,,127.9212828,50.0,,https://doi.org/10.1016/j.dib.2018.11.111,Data in Brief 21 (2018) 2664¡V2678
Hf1Mo1Nb1Ti1Zr1,,,1000.0,8.7,8.685086263,BCC,,635.0,,,127.9212828,50.0,,https://doi.org/10.1016/j.dib.2018.11.111,Data in Brief 21 (2018) 2664¡V2678
Hf1Mo1Nb1Ti1Zr1,,,1200.0,8.7,8.685086263,BCC,,187.0,,,127.9212828,50.0,,https://doi.org/10.1016/j.dib.2018.11.111,Data in Brief 21 (2018) 2664¡V2678
Hf1Mo1Nb1Zr1Ti1,,C,25.0,8.7,8.685086263,BCC,,1803.0,1719.0,,127.9212828,10.0,,https://doi.org/10.1016/j.dib.2018.11.111,Data in Brief 21 (2018) 2664¡V2678
Hf1Mo1Ta1Ti1Zr1,,,25.0,10.21,10.19147746,BCC,,1600.0,,,142.9802846,4.0,,https://doi.org/10.1016/j.dib.2018.11.111,Data in Brief 21 (2018) 2664¡V2678
Hf1Mo1Ta1Ti1Zr1,,,800.0,10.21,10.19147746,BCC,,1045.0,,,142.9802846,19.0,,https://doi.org/10.1016/j.dib.2018.11.111,Data in Brief 21 (2018) 2664¡V2678
Hf1Mo1Ta1Ti1Zr1,,,1000.0,10.21,10.19147746,BCC,,855.0,,,142.9802846,30.0,,https://doi.org/10.1016/j.dib.2018.11.111,Data in Brief 21 (2018) 2664¡V2678
Hf1Mo1Ta1Ti1Zr1,,,1200.0,10.21,10.19147746,BCC,,404.0,,,142.9802846,30.0,,https://doi.org/10.1016/j.dib.2018.11.111,Data in Brief 21 (2018) 2664¡V2678
Hf1Mo1Ta1Ti1Zr1,,C,25.0,10.2,10.19147746,BCC,542.0,1600.0,,,142.9802846,4.0,,https://doi.org/10.1016/j.dib.2018.11.111,Data in Brief 21 (2018) 2664¡V2678
Hf1Nb0.5Ta0.5Ti1Zr1O0.1,CAST,C,25.0,9.29,9.000474978,BCC,,1100.0,,,,50.0,50.0,,Prof.Yeh-RHEA
Hf1Nb0.5Ta0.5Ti1Zr1O0.05,CAST,C,25.0,9.29,9.141264456,BCC,,955.0,,,,50.0,50.0,,Prof.Yeh-RHEA
Hf1Nb0.5Ta0.5Ti1Zr1O0.2,CAST,C,25.0,9.29,8.73288579,BCC,,1390.0,,,,8.2,5.0,,Prof.Yeh-RHEA
Hf1Nb1Si0.5Ti1V1,,,25.0,7.8,7.800398498,BCC+Sec.,,1399.0,,,96.79415347,11.0,,https://doi.org/10.1016/j.dib.2018.11.111,Data in Brief 21 (2018) 2664¡V2678
Hf1Nb1Si0.5Ti1V1,,,800.0,7.8,7.800398498,BCC+Sec.,,875.0,,,96.79415347,50.0,,https://doi.org/10.1016/j.dib.2018.11.111,Data in Brief 21 (2018) 2664¡V2678
Hf1Nb1Si0.5Ti1V1,,,1000.0,7.8,7.800398498,BCC+Sec.,,240.0,,,96.79415347,50.0,,https://doi.org/10.1016/j.dib.2018.11.111,Data in Brief 21 (2018) 2664¡V2678
Hf1Nb1Si0.5Ti1V1,,C,25.0,7.8,7.800398498,BCC+Sec.,490.0,1399.0,1608.0,,96.79415347,11.0,,https://doi.org/10.1016/j.dib.2018.11.111,Data in Brief 21 (2018) 2664¡V2678
Hf1Nb1Si0.5Ti1V1,CAST,C,25.0,8.6,7.800398498,BCC+Sec.,,1400.0,1608.0,,96.79415347,10.9,4.0,,Prof.Yeh-RHEA
Hf1Nb1Si0.5Ti1V1Zr1,,,0.0,7.5,7.513774178,BCC+Sec.,,1540.0,,,90.41466498,17.0,,https://doi.org/10.1016/j.dib.2018.11.111,Data in Brief 21 (2018) 2664¡V2678
Hf1Nb1Si0.5Ti1V1Zr1,,,600.0,7.5,7.513774178,BCC+Sec.,,1252.0,,,90.41466498,50.0,,https://doi.org/10.1016/j.dib.2018.11.111,Data in Brief 21 (2018) 2664¡V2678
Hf1Nb1Si0.5Ti1V1Zr1,,,800.0,7.5,7.513774178,BCC+Sec.,,427.0,,,90.41466498,50.0,,https://doi.org/10.1016/j.dib.2018.11.111,Data in Brief 21 (2018) 2664¡V2678
Hf1Nb1Si0.5Ti1V1Zr1,,C,25.0,7.5,7.513774178,BCC+Sec.,464.0,1540.0,1643.0,,90.41466498,17.0,,https://doi.org/10.1016/j.dib.2018.11.111,Data in Brief 21 (2018) 2664¡V2678
Hf1Nb1Si0.5Ti1V1Zr1,CAST,C,25.0,7.8,7.513774178,BCC+Laves+Sec.,464.0,1540.0,1643.0,,90.41466498,17.0,4.0,,Prof.Yeh-RHEA
Hf1Nb1Ta1Ti1W1Zr1,CAST,C,25.0,11.23,11.19531061,BCC,,1550.0,,,148.4958845,26.3,24.5,,Prof.Yeh-RHEA
Hf1Nb1Ta1Ti1Zr1,,,25.0,9.9,9.893530612,BCC,,929.0,,,106.9115089,50.0,,https://doi.org/10.1016/j.dib.2018.11.111,Data in Brief 21 (2018) 2664¡V2678
Hf1Nb1Ta1Ti1Zr1,,,600.0,9.9,9.893530612,BCC,,675.0,,,106.9115089,50.0,,https://doi.org/10.1016/j.dib.2018.11.111,Data in Brief 21 (2018) 2664¡V2678
Hf1Nb1Ta1Ti1Zr1,,,800.0,9.9,9.893530612,BCC,,535.0,,,106.9115089,50.0,,https://doi.org/10.1016/j.dib.2018.11.111,Data in Brief 21 (2018) 2664¡V2678
Hf1Nb1Ta1Ti1Zr1,,,1000.0,9.9,9.893530612,BCC,,295.0,,,106.9115089,50.0,,https://doi.org/10.1016/j.dib.2018.11.111,Data in Brief 21 (2018) 2664¡V2678
Hf1Nb1Ta1Ti1Zr1,,,1200.0,9.9,9.893530612,BCC,,92.0,,,106.9115089,50.0,,https://doi.org/10.1016/j.dib.2018.11.111,Data in Brief 21 (2018) 2664¡V2678
Hf1Nb1Ta1Ti1Zr1,,,1400.0,9.9,9.893530612,BCC,,790.0,,,106.9115089,50.0,,https://doi.org/10.1016/j.dib.2018.11.111,Data in Brief 21 (2018) 2664¡V2678
Hf1Nb1Ta1Ti1Zr1,,C,25.0,9.9,9.893530612,BCC,335.0,1015.0,,111.0,106.9115089,50.0,,https://doi.org/10.1016/j.dib.2018.11.111,Data in Brief 21 (2018) 2664¡V2678
Hf1Nb1Ta1Ti1Zr1,,C,25.0,9.9,9.893530612,BCC,295.0,1073.0,,111.0,106.9115089,50.0,,https://doi.org/10.1016/j.dib.2018.11.111,Data in Brief 21 (2018) 2664¡V2678
Hf1Nb1Ta1Ti1Zr1,,C,25.0,9.9,9.893530612,BCC,390.0,929.0,,,106.9115089,50.0,,https://doi.org/10.1016/j.dib.2018.11.111,Data in Brief 21 (2018) 2664¡V2678
Hf1Nb1Ta1Ti1Zr1,OTHER,C,25.0,9.94,9.893530612,BCC,390.0,929.0,,,106.9115089,50.0,50.0,,Prof.Yeh-RHEA
Hf1Nb1Ta1Zr1,,C,25.0,11.1,11.06162515,BCC,365.0,1315.0,,,104.9436304,,,https://doi.org/10.1016/j.dib.2018.11.111,Data in Brief 21 (2018) 2664¡V2678
Hf1Nb1Ta1Zr1,CAST,C,25.0,11.3,11.06162515,BCC,,1320.0,,,104.9436304,34.0,32.0,,Prof.Yeh-RHEA
Hf1Nb1Ti1V1Zr1,,,25.0,8.1,8.0598931,BCC+Sec.,,1170.0,,,94.98742358,30.0,,https://doi.org/10.1016/j.dib.2018.11.111,Data in Brief 21 (2018) 2664¡V2678
Hf1Nb1Ti1V1Zr1,,,300.0,8.1,8.0598931,BCC+Sec.,,1120.0,,,94.98742358,30.0,,https://doi.org/10.1016/j.dib.2018.11.111,Data in Brief 21 (2018) 2664¡V2678
Hf1Nb1Ti1V1Zr1,,,500.0,8.1,8.0598931,BCC+Sec.,,1253.0,,,94.98742358,38.0,,https://doi.org/10.1016/j.dib.2018.11.111,Data in Brief 21 (2018) 2664¡V2678
Hf1Nb1Ti1V1Zr1,,,700.0,8.1,8.0598931,BCC+Sec.,,1140.0,,,94.98742358,30.0,,https://doi.org/10.1016/j.dib.2018.11.111,Data in Brief 21 (2018) 2664¡V2678
Hf1Nb1Ti1V1Zr1,,,900.0,8.1,8.0598931,BCC+Sec.,,1157.0,,,94.98742358,40.0,,https://doi.org/10.1016/j.dib.2018.11.111,Data in Brief 21 (2018) 2664¡V2678
Hf1Nb1Ti1V1Zr1,,C,25.0,8.1,8.0598931,BCC+Sec.,388.0,1170.0,1463.0,,94.98742358,30.0,,https://doi.org/10.1016/j.dib.2018.11.111,Data in Brief 21 (2018) 2664¡V2678
Hf1Nb1Ti1V1Zr1,CAST,C,25.0,8.1,8.0598931,BCC,388.0,1170.0,1463.0,128.0,94.98742358,30.0,30.0,,Prof.Yeh-RHEA
Hf1Nb1Ti1Zr1,,T,25.0,8.4,8.389278152,BCC,,879.0,969.0,,89.37400368,15.0,,https://doi.org/10.1016/j.dib.2018.11.111,Data in Brief 21 (2018) 2664¡V2678
Hf1Nb1Ti1Zr1,ANNEAL,T,25.0,8.395,8.389278152,BCC,,879.0,,,89.37400368,14.9,,,Prof.Yeh-RHEA
Mo0.135Nb0.205Ti0.24V0.20Zr0.22,CAST,C,25.0,6.845,6.835399701,BCC,,1475.5,,,126.8650501,29.75,22.0,,Prof.Yeh-RHEA
Mo0.13Si0.05Ti0.35V0.31Zr0.16,CAST,C,25.0,5.91,5.88473401,BCC+Sec.,,1432.0,,,129.6372579,23.7,16.1,,Prof.Yeh-RHEA
Mo0.15Nb0.095Ti0.325V0.27Zr0.16,CAST,C,25.0,6.46,6.464510938,BCC,,1526.0,,,135.9988299,26.9,18.9,,Prof.Yeh-RHEA
Mo0.1Nb1Ti1V0.3Zr1,ANNEAL,C,25.0,,6.6,BCC,,932.0,,,102.0,,45.0,10.1016/j.matdes.2015.06.072,
Mo0.333Nb0.333Ti0.333V1Zr0.333,CAST,C,25.0,,6.9,BCC,,1418.0,2508.0,,138.0,24.0,,10.1007/s11837-012-0366-5,
Mo0.3Nb1Ti1V0.3Zr1,ANNEAL,C,25.0,,6.8,BCC,,1312.0,,,112.0,,50.0,10.1016/j.matdes.2015.06.072,
Mo0.3Nb1Ti1V1Zr1,ANNEAL,C,25.0,,6.7,BCC,,1289.0,,,114.0,,42.0,10.1016/j.matdes.2015.06.072,
Mo0.3Nb1Ti1V1Zr1,,C,25.0,6.7,6.685845916,BCC,,1289.0,,,114.0081503,42.0,,https://doi.org/10.1016/j.dib.2018.11.111,Data in Brief 21 (2018) 2664¡V2678
Mo0.3Nb1Ti1V1Zr1,CAST,C,25.0,6.7,6.685845916,BCC,,1289.0,,,114.0081503,42.0,42.0,,Prof.Yeh-RHEA
Mo0.5Nb0.5Ti0.5V1Zr0.5,CAST,C,25.0,,7.0,BCC,,1538.0,3176.0,,139.0,23.0,,10.1007/s11837-012-0366-5,
Mo0.5Nb1Ti1V0.3Zr1,ANNEAL,C,25.0,,6.9,BCC,,1301.0,,,122.0,,43.0,10.1016/j.matdes.2015.06.072,
Mo0.5Nb1Ti1V1Zr1,ANNEAL,C,25.0,,6.8,BCC,,1473.0,,,122.0,,32.0,10.1016/j.matdes.2015.06.072,
Mo0.5Nb1Ti1V1,OTHER,C,25.0,6.897,6.951417633,BCC,,1135.0,1631.0,,144.412993,20.7,19.0,,Prof.Yeh-RHEA
Mo0.5Nb1Ti1V1Zr1,,C,25.0,6.8,6.822863505,BCC,,1473.0,,,122.3241237,32.0,,https://doi.org/10.1016/j.dib.2018.11.111,Data in Brief 21 (2018) 2664¡V2678
Mo0.5Nb1Ti1V1Zr1,CAST,C,25.0,6.8,6.822863505,BCC,,1473.0,,,122.3241237,32.0,32.0,,Prof.Yeh-RHEA
Mo0.667Nb0.667Ti0.667V1Zr0.667,CAST,C,25.0,,7.1,BCC,,1735.0,3300.0,,140.0,20.0,,10.1007/s11837-012-0366-5,
Mo0.7Nb1Ti1V0.3Zr1,ANNEAL,C,25.0,,7.1,BCC,,1436.0,,,130.0,,27.0,10.1016/j.matdes.2015.06.072,
Mo0.7Nb1Ti1V1Zr1,ANNEAL,C,25.0,,6.9,BCC,,1706.0,,,130.0,,32.0,10.1016/j.matdes.2015.06.072,
Mo0.7Nb1Ti1V1Zr1,,C,25.0,7.0,6.949676036,BCC,,1706.0,,,130.0207242,32.0,,https://doi.org/10.1016/j.dib.2018.11.111,Data in Brief 21 (2018) 2664¡V2678
Mo0.7Nb1Ti1V1Zr1,CAST,C,25.0,7.0,6.949676036,BCC,,1706.0,,,130.0207242,32.0,32.0,,Prof.Yeh-RHEA
Mo1.3Nb1Ti1V1Zr1,,C,25.0,7.3,7.279138633,BCC,,1496.0,,,150.0167131,30.0,,https://doi.org/10.1016/j.dib.2018.11.111,Data in Brief 21 (2018) 2664¡V2678
Mo1.3Nb1Ti1V1Zr1,CAST,C,25.0,7.3,7.279138633,BCC,,1496.0,,,150.0167131,30.0,30.0,,Prof.Yeh-RHEA
Mo1.5Nb1Ti1V1Zr1,,C,25.0,7.4,7.374721493,BCC,,1603.0,,,155.8178991,20.0,,https://doi.org/10.1016/j.dib.2018.11.111,Data in Brief 21 (2018) 2664¡V2678
Mo1.5Nb1Ti1V1Zr1,CAST,C,25.0,7.4,7.374721493,BCC,,1603.0,,,155.8178991,20.0,20.0,,Prof.Yeh-RHEA
Mo1.7Nb1Ti1V1Zr1,,C,25.0,7.5,7.464302832,BCC,,1645.0,,,161.2548363,15.0,,https://doi.org/10.1016/j.dib.2018.11.111,Data in Brief 21 (2018) 2664¡V2678
Mo1.7Nb1Ti1V1Zr1,CAST,C,25.0,7.5,7.464302832,BCC,,1645.0,,,161.2548363,15.0,15.0,,Prof.Yeh-RHEA
Mo1Nb0.588Ti0.588V0.588Zr0.588,ANNEAL,C,25.0,,7.5,BCC,,1645.0,,,161.0,,15.0,10.1016/j.matdes.2015.06.072,
Mo1Nb0.5Ti0.5V0.5Zr0.5,ANNEAL,C,25.0,,7.6,BCC,,1765.0,,,169.0,,12.0,10.1016/j.matdes.2015.06.072,
Mo1Nb0.667Ti0.667V0.2Zr0.667,ANNEAL,C,25.0,,7.5,BCC,,1576.0,,,159.0,,8.0,10.1016/j.matdes.2015.06.072,
Mo1Nb0.667Ti0.667V0.667Zr0.667,ANNEAL,C,25.0,,7.4,BCC,,1603.0,,,156.0,,20.0,10.1016/j.matdes.2015.06.072,
Mo1Nb0.769Ti0.769V0.231Zr0.769,ANNEAL,C,25.0,,7.4,BCC,,1603.0,,,153.0,,20.0,10.1016/j.matdes.2015.06.072,
Mo1Nb0.769Ti0.769V0.769Zr0.769,ANNEAL,C,25.0,,7.3,BCC,,1496.0,,,150.0,,30.0,10.1016/j.matdes.2015.06.072,
Mo1Nb1Re0.5W1,CAST,C,25.0,,13.7,BCC,473.0,896.0,,,298.0,10.4,7.08,10.1016/j.jallcom.2018.11.111,
Mo1Nb1Si0.25Ta1W1,POWDER,C,25.0,,12.9,BCC+Sec.,567.0,1826.0,,,,16.5,10.5,10.1007/s10853-019-03567-9,
Mo1Nb1Si0.25Ta1W1,POWDER,,200.0,,12.9,BCC+Sec.,425.0,,,,,,,10.1007/s10853-019-03567-9,
Mo1Nb1Si0.25Ta1W1,POWDER,,400.0,,12.9,BCC+Sec.,420.0,,,,,,,10.1007/s10853-019-03567-9,
Mo1Nb1Si0.25Ta1W1,POWDER,,600.0,,12.9,BCC+Sec.,425.0,,,,,,,10.1007/s10853-019-03567-9,
Mo1Nb1Si0.25Ta1W1,POWDER,,800.0,,12.9,BCC+Sec.,399.2,,,,,,,10.1007/s10853-019-03567-9,
Mo1Nb1Si0.5Ta1W1,POWDER,C,25.0,,12.2,BCC+Sec.,697.0,1883.0,,,,11.0,5.8,10.1007/s10853-019-03567-9,
Mo1Nb1Si0.5Ta1W1,POWDER,,200.0,,12.2,BCC+Sec.,535.0,,,,,,,10.1007/s10853-019-03567-9,
Mo1Nb1Si0.5Ta1W1,POWDER,,400.0,,12.2,BCC+Sec.,560.0,,,,,,,10.1007/s10853-019-03567-9,
Mo1Nb1Si0.5Ta1W1,POWDER,,600.0,,12.2,BCC+Sec.,540.0,,,,,,,10.1007/s10853-019-03567-9,
Mo1Nb1Si0.5Ta1W1,POWDER,,800.0,,12.2,BCC+Sec.,550.5,,,,,,,10.1007/s10853-019-03567-9,
Mo1Nb1Si0.75Ta1W1,POWDER,C,25.0,,11.6,BCC+Sec.,682.6,2483.0,,,,6.2,1.6,10.1007/s10853-019-03567-9,
Mo1Nb1Si0.75Ta1W1,POWDER,,200.0,,11.6,BCC+Sec.,640.0,,,,,,,10.1007/s10853-019-03567-9,
Mo1Nb1Si0.75Ta1W1,POWDER,,400.0,,11.6,BCC+Sec.,600.0,,,,,,,10.1007/s10853-019-03567-9,
Mo1Nb1Si0.75Ta1W1,POWDER,,600.0,,11.6,BCC+Sec.,650.0,,,,,,,10.1007/s10853-019-03567-9,
Mo1Nb1Si0.75Ta1W1,POWDER,,800.0,,11.6,BCC+Sec.,597.3,,,,,,,10.1007/s10853-019-03567-9,
Mo1Nb1Si0.75Ta1W1,POWDER,C,1200.0,,11.6,BCC+Sec.,,960.0,,,,22.7,,10.1007/s10853-019-03567-9,
Mo1Nb1Ta1Ti0.25W1,CAST,C,25.0,,13.1,BCC,478.3,1109.0,1197.0,,242.0,,,10.1016/j.msea.2017.12.004,
Mo1Nb1Ta1Ti0.5W1,CAST,C,25.0,,12.6,BCC,481.2,1211.0,1578.0,,234.0,,,10.1016/j.msea.2017.12.004,
Mo1Nb1Ta1Ti0.75W1,CAST,C,25.0,,12.2,BCC,495.6,1304.0,1593.0,,228.0,,,10.1016/j.msea.2017.12.004,
Mo1Nb1Ta1Ti1,ANNEAL,,,,10.0,BCC,407.0,,,,179.0,,,10.1016/j.matdes.2018.06.003,
Mo1Nb1Ta1Ti1,CAST,,,,10.0,BCC,431.0,,,,179.0,,,10.1016/j.matdes.2018.06.003,
Mo1Nb1Ta1Ti1,ANNEAL,C,20.0,,10.0,BCC,,1210.0,,,179.0,,,10.1016/j.actamat.2019.06.006,
Mo1Nb1Ta1Ti1,ANNEAL,C,60.0,,10.0,BCC,,1071.0,,,179.0,,,10.1016/j.actamat.2019.06.006,
Mo1Nb1Ta1Ti1,ANNEAL,C,100.0,,10.0,BCC,,1029.0,,,179.0,,,10.1016/j.actamat.2019.06.006,
Mo1Nb1Ta1Ti1,ANNEAL,C,200.0,,10.0,BCC,,868.0,,,179.0,,,10.1016/j.actamat.2019.06.006,
Mo1Nb1Ta1Ti1,ANNEAL,C,300.0,,10.0,BCC,,732.0,,,179.0,,,10.1016/j.actamat.2019.06.006,
Mo1Nb1Ta1Ti1,ANNEAL,C,400.0,,10.0,BCC,,685.0,,,179.0,,,10.1016/j.actamat.2019.06.006,
Mo1Nb1Ta1Ti1,ANNEAL,C,600.0,,10.0,BCC,,593.0,,,179.0,,,10.1016/j.actamat.2019.06.006,
Mo1Nb1Ta1Ti1,ANNEAL,C,800.0,,10.0,BCC,,564.0,,,179.0,,,10.1016/j.actamat.2019.06.006,
Mo1Nb1Ta1Ti1,ANNEAL,C,1000.0,,10.0,BCC,,539.0,,,179.0,,,10.1016/j.actamat.2019.06.006,
Mo1Nb1Ta1Ti1V1,CAST,C,25.0,,9.4,BCC,,1400.0,2450.0,,171.0,,,10.1016/j.jallcom.2016.11.188,
Mo1Nb1Ta1Ti1V1W1,CAST,C,600.0,,11.0,BCC,,973.0,1590.0,,209.0,,,10.1016/j.intermet.2017.01.007,
Mo1Nb1Ta1Ti1V1W1,CAST,C,800.0,,11.0,BCC,,791.3,1180.0,,209.0,,,10.1016/j.intermet.2017.01.007,
Mo1Nb1Ta1Ti1V1W1,CAST,C,1000.0,,11.0,BCC,,752.8,1105.0,,209.0,,,10.1016/j.intermet.2017.01.007,
Mo1Nb1Ta1Ti1V1W1,CAST,C,1200.0,,11.0,BCC,,659.0,696.0,,209.0,,,10.1016/j.intermet.2017.01.007,
Mo1Nb1Ta1Ti1V1W1,CAST,C,25.0,,11.0,BCC,,1515.0,2135.0,,209.0,,,10.1016/j.intermet.2017.01.007,
Mo1Nb1Ta1Ti1V1W1,CAST,C,23.0,10.91,11.0,BCC,,1515.0,,,209.0,,,10.1016/j.actamat.2019.06.032,
Mo1Nb1Ta1Ti1V1W1,CAST,C,1000.0,10.91,11.0,BCC,,753.0,,,209.0,,,10.1016/j.actamat.2019.06.032,
Mo1Nb1Ta1Ti1V1W1,CAST,C,1200.0,10.91,11.0,BCC,,659.0,,,209.0,,,10.1016/j.actamat.2019.06.032,
Mo1Nb1Ta1Ti1W1,CAST,C,25.0,,11.8,BCC,507.5,1455.0,1910.0,,222.0,,,10.1016/j.msea.2017.12.004,
Mo1Nb1Ta1Ti1W1,ANNEAL,,,,11.8,BCC,482.0,,,,222.0,,,10.1016/j.matdes.2018.06.003,
Mo1Nb1Ta1Ti1W1,CAST,,,,11.8,BCC,446.0,,,,222.0,,,10.1016/j.matdes.2018.06.003,
