Repository: azuredg01/alloy-textualization

本專案用於將合金（Alloy）資料集轉換為可供 Transformer-based 模型
（如 RoBERTa、MatSciBERT）進行 **性質回歸（Regression）**
與 **結構分類（Classification）** 的訓練資料，
並透過 **HuggingFace Accelerate + Distributed Data Parallel (DDP)** 進行多 GPU 訓練。

## Pipeline
                                 Dataset
                               (CSV files)
                                    │
                                    ▼
        ┌──────────────────────────────────────────────────────────┐
        │               Step 1: **data_process.ipynb**             │
        │               - 資料清理                                 │
        │               - 欄位命名統一（PROPERTY: ...）             │

File: data/all_data/all_data_manual_copy.csv (part 8 of 16)
AlCoCrFeNi,"3D printing + Aged, 1000℃/100h",,C,,,,6.717648579,,other,Other+B2,,,,,,499 ± 15,,,,,,184.2786056,,,,,,,,,,,,,,,,,,,,,,,,,,,,,,,,,,,,,,,,,,,,,,,,,,,,,,,Paper_Collection_5_element,σ + B2,,499?15,,
AlCoCrFeNi,VAM,,C,,,,6.717648579,,BCC,BCC,,,,,, 484 ± 26,,,,,,184.2786056,,,32.7,,,,,,,,,,,,,,,,,,,,,,,,,,,,,,,,,,,,,,,,,,,,,,,,,,,,Paper_Collection_5_element,BCC,,484?26,,
AlCoCrFeNi,"VAM + Homogenized, 1100℃/24h",,C,,,,6.717648579,,other,FCC+BCC,,,,,,433 ± 22,,,,,,184.2786056,,,24.5,,,,,,,,,,,,,,,,,,,,,,,,,,,,,,,,,,,,,,,,,,,,,,,,,,,,Paper_Collection_5_element,FCC + BCC,,433?22,,
AlCoCrFeNi,"VAM + Anneal, 700℃/1000h",,C,,,,6.717648579,,other,FCC+BCC+B2+Sec.,,,,,,,,,,,,184.2786056,,,,,,,,,,,,,,,,,,,,,,,,,,,,,,,,,,,,,,,,,,,,,,,,,,,,,,,Paper_Collection_5_element,FCC + BCC + B2 + σ,,,,
AlCoCrFeNi,"VAM + Anneal, 1050℃/520h",,C,,,,6.717648579,,other,FCC+BCC+B2,,,,,,,,,,,,184.2786056,,,,,,,,,,,,,,,,,,,,,,,,,,,,,,,,,,,,,,,,,,,,,,,,,,,,,,,Paper_Collection_5_element,FCC + BCC + B2,,,,
AlCoCrFeNi,VAM,,C,,,,6.717648579,,other,Other+B2,,,,,,,,,,,,184.2786056,,,,,,,,,,,,,,,,,,,,,,,,,,,,,,,,,,,,,,,,,,,,,,,,,,,,,,,Paper_Collection_5_element,A2 + B2,,,,
AlCoCrFeNi,"VAM + Annealed, 1100℃/10min/WQ",,C,,,,6.717648579,,other,FCC+B2,,,,,,,,,,,,184.2786056,,,,,,,,,,,,,,,,,,,,,,,,,,,,,,,,,,,,,,,,,,,,,,,,,,,,,,,Paper_Collection_5_element,FCC + B2,,,,
AlCoCrFeNi,"VAM + Hot compression, 1100℃/50.34%/WQ",,C,,,,6.717648579,,other,FCC+B2,,,,,,,,,,,,184.2786056,,,,,,,,,,,,,,,,,,,,,,,,,,,,,,,,,,,,,,,,,,,,,,,,,,,,,,,Paper_Collection_5_element,FCC + B2,,,,
AlCoCrFeNi,VAM,,C,23.0,,,6.717648579,,BCC,BCC,,,,,,,1110.0,,,,,184.2786056,,,,,,,,,,,,,,,,,,,,,,,,,,,,,,,,,,,,,,,,,,,,,,,,,,,,,,,Paper_Collection_5_element,BCC,,,,
AlCoCrFeNi,VAM,,C,23.0,,,6.717648579,,BCC,BCC,,,,,,,1051.0,,,,,184.2786056,,,,,,,,,,,,,,,,,,,,,,,,,,,,,,,,,,,,,,,,,,,,,,,,,,,,,,,Paper_Collection_5_element,BCC,,,,
AlCoCrFeNi,VAM,,C,23.0,,,6.717648579,,BCC,BCC,,,,,,,1500.0,2830.0,,421.2783635,,184.2786056,,,,,,,,,,,,,,,,,,,,,,,,,,,,,,,,,,,,,,,,,,,,,,,,,,,,,,,Paper_Collection_5_element,BCC,,,,
AlCoCrFeNi,VAM,,C,,,,6.717648579,,BCC,BCC,,,,,,,,,,,,184.2786056,,,,,,,,,,,,,,,,,,,,,,,,,,,,,,,,,,,,,,,,,,,,,,,,,,,,,,,Paper_Collection_5_element,BCC,,,,
AlCoCrFeNi,VAM + 1100℃/24h/WQ,,C,,,,6.717648579,,other,FCC+BCC,,,,,,,,,,,,184.2786056,,,,,,,,,,,,,,,,,,,,,,,,,,,,,,,,,,,,,,,,,,,,,,,,,,,,,,,Paper_Collection_5_element,FCC + BCC,,,,
AlCoCrFeNi,VAM,,C,,,,6.717648579,,BCC,BCC,,,,,,395.0,,,,,,184.2786056,,,,,,,,,,,,,,,,,,,,,,,,,,,,,,,,,,,,,,,,,,,,,,,,,,,,,,,Paper_Collection_5_element,BCC,,395,,
AlCoCrFeNi,Mechanical alloying,,C,,,,6.717648579,,BCC,BCC,,,,,,,,,,,,184.2786056,,,27.0,,,,,,,,,,,,,,,,,,,,,,,,,,,,,,,,,,,,,,,,,,,,,,,,,,,,Paper_Collection_5_element,BCC,,,,
AlCoCrFeNi,"Mechanical alloying + Spark plasma Sintering, 900℃/50MPa/10min",,C,,,,6.717648579,,other,FCC+BCC,,,,,,,,,,,,184.2786056,,,,,,,,,,,,,,,,,,,,,,,,,,,,,,,,,,,,,,,,,,,,,,,,,,,,,,,Paper_Collection_5_element,FCC + BCC,,,,
AlCoCrFeNi,VAM,,C,,,,6.717648579,,BCC,BCC,,,,,,,,,,,,184.2786056,,,,,,,,,,,,,,,,,,,,,,,,,,,,,,,,,,,,,,,,,,,,,,,,,,,,,,,Paper_Collection_5_element,BCC,,,,
AlCoCrFeNi,VAM,,C,,,,6.717648579,,BCC,BCC,,,,,,,,,,,,184.2786056,,,,,,,,,,,,,,,,,,,,,,,,,,,,,,,,,,,,,,,,,,,,,,,,,,,,,,,Paper_Collection_5_element,BCC,,,,
AlCoCrFeNi,VAM,,C,,,,6.717648579,,other,B2+L12,,,,,,,,,,,,184.2786056,,,,,,,,,,,,,,,,,,,,,,,,,,,,,,,,,,,,,,,,,,,,,,,,,,,,,,,Paper_Collection_5_element,B2 + L12,,,,
AlCoCrFeNi,VIM,,C,,,,6.717648579,,other,B2+Sec.,,,,,,,,,,,,184.2786056,,,,,,,,,,,,,,,,,,,,,,,,,,,,,,,,,,,,,,,,,,,,,,,,,,,,,,,Paper_Collection_5_element,B2 + σ,,,,
AlCoCrFeNi,VAM,,C,-196.0,,,6.717648579,,BCC,BCC,,,,,,,1880.0,3550.0,,528.4587245,,184.2786056,,,,,,,,,,,,,,,,,,,,,,,,,,,,,,,,,,,,,,,,,,,,,,,,,,,,,,,Paper_Collection_5_element,BCC,,,,
AlCoCrFeNi,VAM,,C,25.0,,,6.717648579,,BCC,BCC,,,,,,,1450.0,2960.0,,440.6303731,,184.2786056,,,,,,,,,,,,,,,,,,,,,,,,,,,,,,,,,,,,,,,,,,,,,,,,,,,,,,,Paper_Collection_5_element,BCC,,,,
AlCoCrFeNi,VAM,,C,23.0,,,6.717648579,,BCC,BCC,,,,,,,1451.0,3440.0,,512.0839472,,184.2786056,,,,,,,,,,,,,,,,,,,,,,,,,,,,,,,,,,,,,,,,,,,,,,,,,,,,,,,Paper_Collection_5_element,BCC,,,,
AlCoCrFeNi,VAM,,C,,,,6.717648579,,other,BCC+B2,,,,,,,,,,,,184.2786056,,,,,,,,,,,,,,,,,,,,,,,,,,,,,,,,,,,,,,,,,,,,,,,,,,,,,,,Paper_Collection_5_element,BCC + B2,,,,
AlCoCrFeNi,,,C,25.0,,6.715,6.717648579,,BCC,BCC,,,,,,,1140.0,,,,125.0,184.2786056,,,14.0,,,,,,,,,,,,,,,,,,,,,,,,,,,,,,,,,,,,,,,,,,,,,,,,,,,,Prof.Yeh-3dtransitional,"{'Thermo-Calc TCHEA3 1000C': nan, 'FCC': nan, 'Cu-rich FCC': nan, 'BCC (FeCr-rich)': 22.0, 'BCC_B2 (NiAl-rich)': 74.0, 'Ni31Si12': nan, 'C14_Laves': nan, 'Sigma': 4.0, 'Cr3Si': nan, 'Mu phase': nan, 'M23C6': nan, 'M7C3': nan, 'Co2Si': nan, 'T6CuNiTi': nan, 'Graphite': nan}",,,125,
AlCoCrFeNi,,,C,25.0,,6.715,6.717648579,,BCC,BCC,,,,,,520.0,1370.0,,,,,184.2786056,,,15.0,,,,,,,,,,,,,,,,,,,,,,,,,,,,,,,,,,,,,,,,,,,,,,,,,,,,Prof.Yeh-3dtransitional,"{'Thermo-Calc TCHEA3 1000C': nan, 'FCC': nan, 'Cu-rich FCC': nan, 'BCC (FeCr-rich)': 22.0, 'BCC_B2 (NiAl-rich)': 74.0, 'Ni31Si12': nan, 'C14_Laves': nan, 'Sigma': 4.0, 'Cr3Si': nan, 'Mu phase': nan, 'M23C6': nan, 'M7C3': nan, 'Co2Si': nan, 'T6CuNiTi': nan, 'Graphite': nan}",,520,,
AlCoCrFeNi,,,C,25.0,,6.715,6.717648579,,BCC,BCC,,,,,,,1050.0,,,,,184.2786056,,,22.0,,,,,,,,,,,,,,,,,,,,,,,,,,,,,,,,,,,,,,,,,,,,,,,,,,,,Prof.Yeh-3dtransitional,"{'Thermo-Calc TCHEA3 1000C': nan, 'FCC': nan, 'Cu-rich FCC': nan, 'BCC (FeCr-rich)': 22.0, 'BCC_B2 (NiAl-rich)': 74.0, 'Ni31Si12': nan, 'C14_Laves': nan, 'Sigma': 4.0, 'Cr3Si': nan, 'Mu phase': nan, 'M23C6': nan, 'M7C3': nan, 'Co2Si': nan, 'T6CuNiTi': nan, 'Graphite': nan}",,,,
AlCoCrFeNi,,,C,25.0,,6.715,6.717648579,,BCC,BCC,,,,,,457.5,1150.0,,,,125.0,184.2786056,,,,,,,,,,,,,,,,,,,,,,,,,,,,,,,,,,,,,,,,,,,,,,,,,,,,,,,Prof.Yeh-3dtransitional,"{'Thermo-Calc TCHEA3 1000C': nan, 'FCC': nan, 'Cu-rich FCC': nan, 'BCC (FeCr-rich)': 22.0, 'BCC_B2 (NiAl-rich)': 74.0, 'Ni31Si12': nan, 'C14_Laves': nan, 'Sigma': 4.0, 'Cr3Si': nan, 'Mu phase': nan, 'M23C6': nan, 'M7C3': nan, 'Co2Si': nan, 'T6CuNiTi': nan, 'Graphite': nan}",,395 - 520  ,125,457.5
AlCoCrFeNi2.1,VAM,,C,23.0,,,7.071582538,,other,FCC+B2,,,,,,,75.0,944.0,,133.492043,,186.820808,,,25.6,,,,,,,,,,,,,,,,,,,,,,,,,,,,,,,,,,,,,,,,,,,,,,,,,,,,Paper_Collection_5_element,FCC + B2,,,,
AlCoCrFeNiC0.1,,,C,25.0,,6.745,6.65591602,,other,BCC+Sec.,,,,,,,966.0,,,,213.0,,,,10.5,,,,,,,,,,,,,,,,,,,,,,,,,,,,,,,,,,,,,,,,,,,,,,,,,,,,Prof.Yeh-3dtransitional,"{'Thermo-Calc TCHEA3 1000C': nan, 'FCC': 13.0, 'Cu-rich FCC': nan, 'BCC (FeCr-rich)': 5.0, 'BCC_B2 (NiAl-rich)': 73.0, 'Ni31Si12': nan, 'C14_Laves': nan, 'Sigma': nan, 'Cr3Si': nan, 'Mu phase': nan, 'M23C6': 8.0, 'M7C3': nan, 'Co2Si': nan, 'T6CuNiTi': nan, 'Graphite': nan}",,,213,
AlCoCrFeNiC0.2,,,C,25.0,,6.765,6.595873844,,other,BCC+Sec.,,,,,,,906.0,,,,151.0,,,,8.68,,,,,,,,,,,,,,,,,,,,,,,,,,,,,,,,,,,,,,,,,,,,,,,,,,,,Prof.Yeh-3dtransitional,"{'Thermo-Calc TCHEA3 1000C': nan, 'FCC': 4.0, 'Cu-rich FCC': nan, 'BCC (FeCr-rich)': nan, 'BCC_B2 (NiAl-rich)': 79.0, 'Ni31Si12': nan, 'C14_Laves': nan, 'Sigma': nan, 'Cr3Si': nan, 'Mu phase': nan, 'M23C6': 17.0, 'M7C3': nan, 'Co2Si': nan, 'T6CuNiTi': nan, 'Graphite': nan}",,,151,
AlCoCrFeNiC0.3,,,C,25.0,,6.785,6.53745356,,other,BCC+Sec.,,,,,,,867.0,,,,137.0,,,,7.82,,,,,,,,,,,,,,,,,,,,,,,,,,,,,,,,,,,,,,,,,,,,,,,,,,,,Prof.Yeh-3dtransitional,"{'Thermo-Calc TCHEA3 1000C': nan, 'FCC': 2.0, 'Cu-rich FCC': nan, 'BCC (FeCr-rich)': nan, 'BCC_B2 (NiAl-rich)': 80.0, 'Ni31Si12': nan, 'C14_Laves': nan, 'Sigma': nan, 'Cr3Si': nan, 'Mu phase': nan, 'M23C6': 4.0, 'M7C3': 14.0, 'Co2Si': nan, 'T6CuNiTi': nan, 'Graphite': nan}",,,137,
AlCoCrFeNiC0.4,,,C,25.0,,6.805,6.480590326,,other,BCC+Sec.,,,,,,,1060.0,,,,156.0,,,,6.67,,,,,,,,,,,,,,,,,,,,,,,,,,,,,,,,,,,,,,,,,,,,,,,,,,,,Prof.Yeh-3dtransitional,"{'Thermo-Calc TCHEA3 1000C': nan, 'FCC': nan, 'Cu-rich FCC': nan, 'BCC (FeCr-rich)': nan, 'BCC_B2 (NiAl-rich)': 78.0, 'Ni31Si12': nan, 'C14_Laves': nan, 'Sigma': nan, 'Cr3Si': nan, 'Mu phase': nan, 'M23C6': nan, 'M7C3': 22.0, 'Co2Si': nan, 'T6CuNiTi': nan, 'Graphite': nan}",,,156,
AlCoCrFeNiC0.5,,,C,25.0,,6.835,6.425222712,,other,BCC+Sec.,,,,,,,1060.0,,,,181.0,,,,5.6,,,,,,,,,,,,,,,,,,,,,,,,,,,,,,,,,,,,,,,,,,,,,,,,,,,,Prof.Yeh-3dtransitional,"{'Thermo-Calc TCHEA3 1000C': nan, 'FCC': nan, 'Cu-rich FCC': nan, 'BCC (FeCr-rich)': nan, 'BCC_B2 (NiAl-rich)': 73.0, 'Ni31Si12': nan, 'C14_Laves': nan, 'Sigma': nan, 'Cr3Si': nan, 'Mu phase': nan, 'M23C6': nan, 'M7C3': 27.0, 'Co2Si': nan, 'T6CuNiTi': nan, 'Graphite': nan}",,,181,
AlCoCrFeNiC1.0,,,C,25.0,,6.945,6.16888112,,other,BCC+Sec.,,,,,,,1250.0,,,,75.1,,,,7.04,,,,,,,,,,,,,,,,,,,,,,,,,,,,,,,,,,,,,,,,,,,,,,,,,,,,Prof.Yeh-3dtransitional,"{'Thermo-Calc TCHEA3 1000C': nan, 'FCC': nan, 'Cu-rich FCC': nan, 'BCC (FeCr-rich)': nan, 'BCC_B2 (NiAl-rich)': 62.0, 'Ni31Si12': nan, 'C14_Laves': nan, 'Sigma': nan, 'Cr3Si': nan, 'Mu phase': nan, 'M23C6': nan, 'M7C3': 33.0, 'Co2Si': nan, 'T6CuNiTi': nan, 'Graphite': 5.0}",,,75.1,
AlCoCrFeNiC1.5,,,C,25.0,,7.045,5.942332936,,other,BCC+Sec.,,,,,,,1250.0,,,,72.5,,,,5.54,,,,,,,,,,,,,,,,,,,,,,,,,,,,,,,,,,,,,,,,,,,,,,,,,,,,Prof.Yeh-3dtransitional,"{'Thermo-Calc TCHEA3 1000C': nan, 'FCC': nan, 'Cu-rich FCC': nan, 'BCC (FeCr-rich)': nan, 'BCC_B2 (NiAl-rich)': 58.0, 'Ni31Si12': nan, 'C14_Laves': nan, 'Sigma': nan, 'Cr3Si': nan, 'Mu phase': nan, 'M23C6': nan, 'M7C3': 31.0, 'Co2Si': nan, 'T6CuNiTi': nan, 'Graphite': 11.0}",,,72.5,
AlCoCrFeNiMo0.1,,,C,25.0,,6.805,6.803137068,,BCC,BCC,,,,,,,1800.0,,,,,187.8028973,,,9.1,,,,,,,,,,,,,,,,,,,,,,,,,,,,,,,,,,,,,,,,,,,,,,,,,,,,Prof.Yeh-3dtransitional,"{'Thermo-Calc TCHEA3 1000C': nan, 'FCC': nan, 'Cu-rich FCC': nan, 'BCC (FeCr-rich)': 5.0, 'BCC_B2 (NiAl-rich)': 70.0, 'Ni31Si12': nan, 'C14_Laves': nan, 'Sigma': 25.0, 'Cr3Si': nan, 'Mu phase': nan, 'M23C6': nan, 'M7C3': nan, 'Co2Si': nan, 'T6CuNiTi': nan, 'Graphite': nan}",,,,
AlCoCrFeNiMo0.2,,,C,25.0,,6.885,6.884560868,,other,BCC+Sec.,,,,,,,2460.0,,,,,191.1596208,,,3.4,,,,,,,,,,,,,,,,,,,,,,,,,,,,,,,,,,,,,,,,,,,,,,,,,,,,Prof.Yeh-3dtransitional,"{'Thermo-Calc TCHEA3 1000C': nan, 'FCC': nan, 'Cu-rich FCC': nan, 'BCC (FeCr-rich)': 2.0, 'BCC_B2 (NiAl-rich)': 66.0, 'Ni31Si12': nan, 'C14_Laves': nan, 'Sigma': 32.0, 'Cr3Si': nan, 'Mu phase': nan, 'M23C6': nan, 'M7C3': nan, 'Co2Si': nan, 'T6CuNiTi': nan, 'Graphite': nan}",,,,
AlCoCrFeNiMo0.3,,,C,25.0,,6.965,6.962203139,,other,BCC+Sec.,,,,,,,2650.0,,,,,194.3604496,,,3.3,,,,,,,,,,,,,,,,,,,,,,,,,,,,,,,,,,,,,,,,,,,,,,,,,,,,Prof.Yeh-3dtransitional,"{'Thermo-Calc TCHEA3 1000C': nan, 'FCC': nan, 'Cu-rich FCC': nan, 'BCC (FeCr-rich)': nan, 'BCC_B2 (NiAl-rich)': 63.0, 'Ni31Si12': nan, 'C14_Laves': nan, 'Sigma': 37.0, 'Cr3Si': nan, 'Mu phase': nan, 'M23C6': nan, 'M7C3': nan, 'Co2Si': nan, 'T6CuNiTi': nan, 'Graphite': nan}",,,,
AlCoCrFeNiMo0.4,,,C,25.0,,7.035,7.036321339,,other,BCC+Sec.,,,,,,,2670.0,,,,,197.4159973,,,3.0,,,,,,,,,,,,,,,,,,,,,,,,,,,,,,,,,,,,,,,,,,,,,,,,,,,,Prof.Yeh-3dtransitional,"{'Thermo-Calc TCHEA3 1000C': nan, 'FCC': nan, 'Cu-rich FCC': nan, 'BCC (FeCr-rich)': nan, 'BCC_B2 (NiAl-rich)': 59.0, 'Ni31Si12': nan, 'C14_Laves': nan, 'Sigma': 41.0, 'Cr3Si': nan, 'Mu phase': nan, 'M23C6': nan, 'M7C3': nan, 'Co2Si': nan, 'T6CuNiTi': nan, 'Graphite': nan}",,,,
AlCoCrFeNiMo0.5,,,C,25.0,,7.105,7.107150073,,other,BCC+Sec.,,,,,,,2760.0,,,,,200.3359357,,,2.5,,,,,,,,,,,,,,,,,,,,,,,,,,,,,,,,,,,,,,,,,,,,,,,,,,,,Prof.Yeh-3dtransitional,"{'Thermo-Calc TCHEA3 1000C': nan, 'FCC': nan, 'Cu-rich FCC': nan, 'BCC (FeCr-rich)': nan, 'BCC_B2 (NiAl-rich)': 43.0, 'Ni31Si12': nan, 'C14_Laves': nan, 'Sigma': 57.0, 'Cr3Si': nan, 'Mu phase': nan, 'M23C6': nan, 'M7C3': nan, 'Co2Si': nan, 'T6CuNiTi': nan, 'Graphite': nan}",,,,
AlCoCrFeNiNb0.1,,,C,25.0,,6.775,6.769776572,,BCC,BCC,,,,,,569.0,1640.0,,,,,182.0579107,,,17.2,,,,,,,,,,,,,,,,,,,,,,,,,,,,,,,,,,,,,,,,,,,,,,,,,,,,Prof.Yeh-3dtransitional,"{'Thermo-Calc TCHEA3 1000C': nan, 'FCC': nan, 'Cu-rich FCC': nan, 'BCC (FeCr-rich)': 16.0, 'BCC_B2 (NiAl-rich)': 70.0, 'Ni31Si12': nan, 'C14_Laves': 6.0, 'Sigma': 8.0, 'Cr3Si': nan, 'Mu phase': nan, 'M23C6': nan, 'M7C3': nan, 'Co2Si': nan, 'T6CuNiTi': nan, 'Graphite': nan}",,558 - 580  ,,22.0
AlCoCrFeNiNb0.25,,,C,25.0,,6.845,6.84271371,,other,BCC+Sec.,,,,,,668.0,1960.0,,,,,178.9507291,,,10.5,,,,,,,,,,,,,,,,,,,,,,,,,,,,,,,,,,,,,,,,,,,,,,,,,,,,Prof.Yeh-3dtransitional,"{'Thermo-Calc TCHEA3 1000C': nan, 'FCC': nan, 'Cu-rich FCC': nan, 'BCC (FeCr-rich)': 19.0, 'BCC_B2 (NiAl-rich)': 64.0, 'Ni31Si12': nan, 'C14_Laves': 17.0, 'Sigma': nan, 'Cr3Si': nan, 'Mu phase': nan, 'M23C6': nan, 'M7C3': nan, 'Co2Si': nan, 'T6CuNiTi': nan, 'Graphite': nan}",,656 - 680  ,,
AlCoCrFeNiNb0.5,,,C,25.0,,6.955,6.952027529,,other,BCC+Sec.,,,,,,747.0,2470.0,,,,,174.2938714,,,4.1,,,,,,,,,,,,,,,,,,,,,,,,,,,,,,,,,,,,,,,,,,,,,,,,,,,,Prof.Yeh-3dtransitional,"{'Thermo-Calc TCHEA3 1000C': nan, 'FCC': nan, 'Cu-rich FCC': nan, 'BCC (FeCr-rich)': 13.0, 'BCC_B2 (NiAl-rich)': 55.0, 'Ni31Si12': nan, 'C14_Laves': 32.0, 'Sigma': nan, 'Cr3Si': nan, 'Mu phase': nan, 'M23C6': nan, 'M7C3': nan, 'Co2Si': nan, 'T6CuNiTi': nan, 'Graphite': nan}",,737 - 757  ,,
AlCoCrFeNiSi,,,C,25.0,,5.7,5.651384641,,BCC,BCC,,,,,,,1110.0,,,,,150.9268735,,,,,,,,,,,,,,,,,,,,,,,,,,,,,,,,,,,,,,,,,,,,,,,,,,,,,,https://doi.org/10.1016/j.dib.2018.11.111,Data in Brief 21 (2018) 2664¡V2678,BCC,,,0,
AlCoCrFeNiSi,,,C,25.0,,5.7,5.651384641,,other,BCC+Sec.,,,,,,,2411.0,2950.0,,517.5438596,,150.9268735,,,1.0,,,,,,,,,,,,,,,,,,,,,,,,,,,,,,,,,,,,,,,,,,,,,,,,,,,https://doi.org/10.1016/j.dib.2018.11.111,Data in Brief 21 (2018) 2664¡V2678,BCC + Im,,,,
AlCoCrFeNiSi,VAM,,C,23.0,,,5.651384641,,other,BCC+Sec.,,,,,,,2411.0,2950.0,,521.9959687,,150.9268735,,,,,,,,,,,,,,,,,,,,,,,,,,,,,,,,,,,,,,,,,,,,,,,,,,,,,,,Paper_Collection_6_element,BCC + δ,,,,
AlCoCrFeNiSi,,,C,25.0,,5.655,5.651384641,,BCC,BCC,,,,,,,1110.0,,,,,150.9268735,,,1.0,,,,,,,,,,,,,,,,,,,,,,,,,,,,,,,,,,,,,,,,,,,,,,,,,,,,Prof.Yeh-3dtransitional,"{'Thermo-Calc TCHEA3 1000C': nan, 'FCC': nan, 'Cu-rich FCC': nan, 'BCC (FeCr-rich)': 10.0, 'BCC_B2 (NiAl-rich)': 57.0, 'Ni31Si12': nan, 'C14_Laves': nan, 'Sigma': nan, 'Cr3Si': 26.0, 'Mu phase': nan, 'M23C6': nan, 'M7C3': nan, 'Co2Si': 7.0, 'T6CuNiTi': nan, 'Graphite': nan}",,,,
AlCoCrFeNiSi0.2,,,C,25.0,,6.5,6.45294893,,BCC,BCC,,,,,,,1265.0,2173.0,,334.3076923,,175.9990498,,,14.0,,,,,,,,,,,,,,,,,,,,,,,,,,,,,,,,,,,,,,,,,,,,,,,,,,,https://doi.org/10.1016/j.dib.2018.11.111,Data in Brief 21 (2018) 2664¡V2678,BCC,,,0,
AlCoCrFeNiSi0.2,VAM,,C,23.0,,,6.45294893,,BCC,BCC,,,,,,,1265.0,2173.0,,336.7452654,,175.9990498,,,13.8,,,,,,,,,,,,,,,,,,,,,,,,,,,,,,,,,,,,,,,,,,,,,,,,,,,,Paper_Collection_6_element,BCC,,,,
AlCoCrFeNiSi0.2,,,C,25.0,,6.455,6.45294893,,BCC,BCC,,,,,,,1260.0,,,,,175.9990498,,,14.0,,,,,,,,,,,,,,,,,,,,,,,,,,,,,,,,,,,,,,,,,,,,,,,,,,,,Prof.Yeh-3dtransitional,"{'Thermo-Calc TCHEA3 1000C': nan, 'FCC': 3.0, 'Cu-rich FCC': nan, 'BCC (FeCr-rich)': 31.0, 'BCC_B2 (NiAl-rich)': 66.0, 'Ni31Si12': nan, 'C14_Laves': nan, 'Sigma': nan, 'Cr3Si': nan, 'Mu phase': nan, 'M23C6': nan, 'M7C3': nan, 'Co2Si': nan, 'T6CuNiTi': nan, 'Graphite': nan}",,,,
AlCoCrFeNiSi0.4,,,C,25.0,,6.2,6.218362268,,BCC,BCC,,,,,,,1481.0,2444.0,,394.1935484,,168.6613999,,,13.0,,,,,,,,,,,,,,,,,,,,,,,,,,,,,,,,,,,,,,,,,,,,,,,,,,,https://doi.org/10.1016/j.dib.2018.11.111,Data in Brief 21 (2018) 2664¡V2678,BCC,,,0,
AlCoCrFeNiSi0.4,VAM,,C,23.0,,,6.218362268,,BCC,BCC,,,,,,,1481.0,2444.0,,393.0295301,,168.6613999,,,13.4,,,,,,,,,,,,,,,,,,,,,,,,,,,,,,,,,,,,,,,,,,,,,,,,,,,,Paper_Collection_6_element,BCC,,,,
AlCoCrFeNiSi0.4,,,C,25.0,,6.215,6.218362268,,BCC,BCC,,,,,,,1480.0,,,,,168.6613999,,,13.0,,,,,,,,,,,,,,,,,,,,,,,,,,,,,,,,,,,,,,,,,,,,,,,,,,,,Prof.Yeh-3dtransitional,"{'Thermo-Calc TCHEA3 1000C': nan, 'FCC': 1.0, 'Cu-rich FCC': nan, 'BCC (FeCr-rich)': 20.0, 'BCC_B2 (NiAl-rich)': 66.0, 'Ni31Si12': nan, 'C14_Laves': nan, 'Sigma': nan, 'Cr3Si': 13.0, 'Mu phase': nan, 'M23C6': nan, 'M7C3': nan, 'Co2Si': nan, 'T6CuNiTi': nan, 'Graphite': nan}",,,,
AlCoCrFeNiSi0.6,,,C,25.0,,6.0,6.009026544,,BCC,BCC,,,,,,,1834.0,2195.0,,365.8333333,,162.1135755,,,3.0,,,,,,,,,,,,,,,,,,,,,,,,,,,,,,,,,,,,,,,,,,,,,,,,,,,https://doi.org/10.1016/j.dib.2018.11.111,Data in Brief 21 (2018) 2664¡V2678,BCC,,,0,
AlCoCrFeNiSi0.6,VAM,,C,23.0,,,6.009026544,,BCC,BCC,,,,,,,1834.0,2195.0,,365.2837916,,162.1135755,,,2.56,,,,,,,,,,,,,,,,,,,,,,,,,,,,,,,,,,,,,,,,,,,,,,,,,,,,Paper_Collection_6_element,BCC,,,,
AlCoCrFeNiSi0.6,,,C,25.0,,6.005,6.009026544,,BCC,BCC,,,,,,,1830.0,,,,,162.1135755,,,3.0,,,,,,,,,,,,,,,,,,,,,,,,,,,,,,,,,,,,,,,,,,,,,,,,,,,,Prof.Yeh-3dtransitional,"{'Thermo-Calc TCHEA3 1000C': nan, 'FCC': nan, 'Cu-rich FCC': nan, 'BCC (FeCr-rich)': 11.0, 'BCC_B2 (NiAl-rich)': 66.0, 'Ni31Si12': nan, 'C14_Laves': nan, 'Sigma': nan, 'Cr3Si': 23.0, 'Mu phase': nan, 'M23C6': nan, 'M7C3': nan, 'Co2Si': nan, 'T6CuNiTi': nan, 'Graphite': nan}",,,,
AlCoCrFeNiSi0.8,,,C,25.0,,5.8,5.821072957,,other,BCC+Sec.,,,,,,,2179.0,2664.0,,459.3103448,,156.2345642,,,2.0,,,,,,,,,,,,,,,,,,,,,,,,,,,,,,,,,,,,,,,,,,,,,,,,,,,https://doi.org/10.1016/j.dib.2018.11.111,Data in Brief 21 (2018) 2664¡V2678,BCC + Im,,,,
AlCoCrFeNiSi0.8,VAM,,C,23.0,,,5.821072957,,other,BCC+Sec.,,,,,,,2179.0,2664.0,,457.6475883,,156.2345642,,,1.77,,,,,,,,,,,,,,,,,,,,,,,,,,,,,,,,,,,,,,,,,,,,,,,,,,,,Paper_Collection_6_element,BCC + δ,,,,
AlCoCrFeNiSi0.8,,,C,25.0,,5.825,5.821072957,,other,BCC+Sec.,,,,,,,2180.0,,,,,156.2345642,,,2.0,,,,,,,,,,,,,,,,,,,,,,,,,,,,,,,,,,,,,,,,,,,,,,,,,,,,Prof.Yeh-3dtransitional,"{'Thermo-Calc TCHEA3 1000C': nan, 'FCC': nan, 'Cu-rich FCC': nan, 'BCC (FeCr-rich)': 11.0, 'BCC_B2 (NiAl-rich)': 63.0, 'Ni31Si12': nan, 'C14_Laves': nan, 'Sigma': nan, 'Cr3Si': 26.0, 'Mu phase': nan, 'M23C6': nan, 'M7C3': nan, 'Co2Si': nan, 'T6CuNiTi': nan, 'Graphite': nan}",,,,
AlCoCrFeNiSi1.0,,,C,25.0,,5.655,5.651384641,,other,BCC+Sec.,,,,,,,2410.0,,,,,150.9268735,,,1.17,,,,,,,,,,,,,,,,,,,,,,,,,,,,,,,,,,,,,,,,,,,,,,,,,,,,Prof.Yeh-3dtransitional,"{'Thermo-Calc TCHEA3 1000C': nan, 'FCC': nan, 'Cu-rich FCC': nan, 'BCC (FeCr-rich)': 10.0, 'BCC_B2 (NiAl-rich)': 57.0, 'Ni31Si12': nan, 'C14_Laves': nan, 'Sigma': nan, 'Cr3Si': 26.0, 'Mu phase': nan, 'M23C6': nan, 'M7C3': nan, 'Co2Si': 7.0, 'T6CuNiTi': nan, 'Graphite': nan}",,,,
AlCoCrFeNiTi,,,C,25.0,,6.2,6.228043003,,BCC,BCC,,,,,,,1860.0,2580.0,,416.1290323,181.0,169.2125674,,,9.0,,,,,,,,,,,,,,,,,,,,,,,,,,,,,,,,,,,,,,,,,,,,,,,,,,,https://doi.org/10.1016/j.dib.2018.11.111,Data in Brief 21 (2018) 2664¡V2678,BCC,,,181,
AlCoCrFeNiTi,,,C,25.0,,6.2,6.228043003,,other,BCC+Sec.,,,,,,,,2280.0,,367.7419355,,169.2125674,,,6.0,,,,,,,,,,,,,,,,,,,,,,,,,,,,,,,,,,,,,,,,,,,,,,,,,,,https://doi.org/10.1016/j.dib.2018.11.111,Data in Brief 21 (2018) 2664¡V2678,BCC + Im,,,0,
AlCoCrFeNiTi,VAM,,C,,,,6.228043003,,other,FCC+Sec.,,,,,,,,,,,,169.2125674,,,,,,,,,,,,,,,,,,,,,,,,,,,,,,,,,,,,,,,,,,,,,,,,,,,,,,,Paper_Collection_6_element,FCC + σ + CoTi2 + FeTi,,,,
AlCoCrFeNiTi,VAM,,C,23.0,,,6.228043003,,BCC,BCC,,,,,,,1860.0,2580.0,,414.2553285,,169.2125674,,,,,,,,,,,,,,,,,,,,,,,,,,,,,,,,,,,,,,,,,,,,,,,,,,,,,,,Paper_Collection_6_element,BCC,,,,
AlCoCrFeNiTi,,,C,25.0,,6.24,6.228043003,,BCC,BCC,,,,,,,1860.0,,,,119.0,169.2125674,,,9.0,,,,,,,,,,,,,,,,,,,,,,,,,,,,,,,,,,,,,,,,,,,,,,,,,,,,Prof.Yeh-3dtransitional,"{'Thermo-Calc TCHEA3 1000C': nan, 'FCC': nan, 'Cu-rich FCC': nan, 'BCC (FeCr-rich)': 5.0, 'BCC_B2 (NiAl-rich)': 95.0, 'Ni31Si12': nan, 'C14_Laves': nan, 'Sigma': nan, 'Cr3Si': nan, 'Mu phase': nan, 'M23C6': nan, 'M7C3': nan, 'Co2Si': nan, 'T6CuNiTi': nan, 'Graphite': nan}",,,90 - 148  ,
AlCoCrFeNiTi,VAM + 1000℃/2h,,,,,,,,,,,,,,,,,,,,,,,,,,,,,,,,,,,,,,,,,,,,,,,,,,,,,,,,,,,,,,,,,,,,,,,,,,,,Paper_Collection_6_element,FCC + σ + CoTi2 + FeTi,,,,
AlCoCrFeNiTi0.3,VAM,,C,23.0,,,6.543935387,,other,BCC+BCC,,,,,,520.0,1980.0,,,,,178.9331404,,,12.0,,,,,,,,,,,,,,,,,,,,,,,,,,,,,,,,,,,,,,,,,,,,,,,,,,,,Paper_Collection_6_element,BCC + BCC,,520,,
AlCoCrFeNiTi0.3,VAM + 500℃/2h,,C,23.0,,,6.543935387,,other,BCC+BCC,,,,,,550.0,2300.0,,,,,178.9331404,,,9.0,,,,,,,,,,,,,,,,,,,,,,,,,,,,,,,,,,,,,,,,,,,,,,,,,,,,Paper_Collection_6_element,BCC + BCC,,550,,
AlCoCrFeNiTi0.3,VAM + 700℃/2h,,C,23.0,,,6.543935387,,other,BCC+BCC,,,,,,625.0,2510.0,,,,,178.9331404,,,4.0,,,,,,,,,,,,,,,,,,,,,,,,,,,,,,,,,,,,,,,,,,,,,,,,,,,,Paper_Collection_6_element,BCC + BCC,,625,,
AlCoCrFeNiTi0.3,VAM + 900℃/2h,,C,23.0,,,6.543935387,,other,BCC+BCC,,,,,,545.0,1750.0,,,,,178.9331404,,,4.0,,,,,,,,,,,,,,,,,,,,,,,,,,,,,,,,,,,,,,,,,,,,,,,,,,,,Paper_Collection_6_element,BCC + BCC,,545,,
AlCoCrFeNiTi0.5,,,C,25.0,,6.4,6.442487963,,FCC,FCC,,,,,,178.0,2040.0,3135.0,,489.84375,187.0,175.8114219,,,24.0,,,,,,,,,,,,,,,,,,,,,,,,,,,,,,,,,,,,,,,,,,,,,,,,,,,https://doi.org/10.1016/j.dib.2018.11.111,Data in Brief 21 (2018) 2664¡V2678,FCC,,178,187,
AlCoCrFeNiTi0.5,,,C,25.0,,6.4,6.442487963,,BCC,BCC,,,,,,178.0,2260.0,3140.0,,490.625,187.0,175.8114219,,,23.0,,,,,,,,,,,,,,,,,,,,,,,,,,,,,,,,,,,,,,,,,,,,,,,,,,,https://doi.org/10.1016/j.dib.2018.11.111,Data in Brief 21 (2018) 2664¡V2678,BCC,,178,187,
AlCoCrFeNiTi0.5,VAM,,C,23.0,,,6.442487963,,BCC,BCC,,,,,,,2260.0,3140.0,,487.3893468,,175.8114219,,,,,,,,,,,,,,,,,,,,,,,,,,,,,,,,,,,,,,,,,,,,,,,,,,,,,,,Paper_Collection_6_element,BCC,,,,
AlCoCrFeNiTi0.5,VAM,,C,,,,6.442487963,,other,BCC+BCC,,,,,,,,,,,,175.8114219,,,23.0,,,,,,,,,,,,,,,,,,,,,,,,,,,,,,,,,,,,,,,,,,,,,,,,,,,,Paper_Collection_6_element,BCC1 + BCC2,,,,
AlCoCrFeNiTi0.5,VIM,,C,,,,6.442487963,,other,BCC+B2,,,,,,,,,,,,175.8114219,,,,,,,,,,,,,,,,,,,,,,,,,,,,,,,,,,,,,,,,,,,,,,,,,,,,,,,Paper_Collection_6_element,A2 + B2,,,,
AlCoCrFeNiTi0.5,VIM + 750℃/10h,,C,,,,6.442487963,,other,BCC+B2+Sec.,,,,,,,,,,,,175.8114219,,,,,,,,,,,,,,,,,,,,,,,,,,,,,,,,,,,,,,,,,,,,,,,,,,,,,,,Paper_Collection_6_element,A2 + B2 + σ,,,,
AlCoCrFeNiTi0.5,,,C,25.0,,6.45,6.442487963,,other,FCC+BCC,,,,,,178.0,2690.0,,,,72.6,175.8114219,,,,,,,,,,,,,,,,,,,,,,,,,,,,,,,,,,,,,,,,,,,,,,,,,,,,,,,Prof.Yeh-3dtransitional,"{'Thermo-Calc TCHEA3 1000C': nan, 'FCC': nan, 'Cu-rich FCC': nan, 'BCC (FeCr-rich)': 15.0, 'BCC_B2 (NiAl-rich)': 85.0, 'Ni31Si12': nan, 'C14_Laves': nan, 'Sigma': nan, 'Cr3Si': nan, 'Mu phase': nan, 'M23C6': nan, 'M7C3': nan, 'Co2Si': nan, 'T6CuNiTi': nan, 'Graphite': nan}",,178,72.6,
AlCoCrFeNiTi1.5,,,C,25.0,,6.1,6.056214673,,other,BCC+Sec.,,,,,,,2220.0,2720.0,,445.9016393,,163.9251027,,,5.0,,,,,,,,,,,,,,,,,,,,,,,,,,,,,,,,,,,,,,,,,,,,,,,,,,,https://doi.org/10.1016/j.dib.2018.11.111,Data in Brief 21 (2018) 2664¡V2678,BCC + Im,,,0,
AlCoCrFeNiTi1.5,VAM,,C,23.0,,,6.056214673,,other,BCC+Laves,,,,,,,2220.0,2720.0,,449.1254268,,163.9251027,,,,,,,,,,,,,,,,,,,,,,,,,,,,,,,,,,,,,,,,,,,,,,,,,,,,,,,Paper_Collection_6_element,BCC + Laves,,,,
AlCoCrFeNiTi1.5,,,C,25.0,,6.08,6.056214673,,other,BCC+Sec.,,,,,,,2220.0,,,,160.0,163.9251027,,,5.0,,,,,,,,,,,,,,,,,,,,,,,,,,,,,,,,,,,,,,,,,,,,,,,,,,,,Prof.Yeh-3dtransitional,"{'Thermo-Calc TCHEA3 1000C': nan, 'FCC': nan, 'Cu-rich FCC': nan, 'BCC (FeCr-rich)': 5.0, 'BCC_B2 (NiAl-rich)': 95.0, 'Ni31Si12': nan, 'C14_Laves': nan, 'Sigma': nan, 'Cr3Si': nan, 'Mu phase': nan, 'M23C6': nan, 'M7C3': nan, 'Co2Si': nan, 'T6CuNiTi': nan, 'Graphite': nan}",,,160,
AlCoCrFeNiTiVZr,,,,25.0,,6.3,6.270999626,,other,Other,,,,,,780.0,,,,,,144.2424887,,,,,,,,,,,,,,,,,,,,,,,,,,,,,,,,,,,,,,,,,,,,,,,,,,,,,,https://doi.org/10.1016/j.dib.2018.11.111,Data in Brief 21 (2018) 2664¡V2678,,,780,,
AlCoCu33.33NiTiZn,Mechanical alloying + 800℃/1000MPa/1h,,C,,,,8.484158352,,other,FCC+FCC+Sec.+BCC,,,,,,,,,,,,130.134804,,,,,,,,,,,,,,,,,,,,,,,,,,,,,,,,,,,,,,,,,,,,,,,,,,,,,,,Paper_Collection_6_element,FCC1 + FCC2 + FCC3 + BCC,,,,
AlCoCu50NiTiZn,Mechanical alloying + 800℃/1000MPa/1h,,C,,,,8.618988693,,other,FCC+FCC+Sec.,,,,,,,,,,,,130.094716,,,,,,,,,,,,,,,,,,,,,,,,,,,,,,,,,,,,,,,,,,,,,,,,,,,,,,,Paper_Collection_6_element,FCC1 + FCC2 + FCC3 ,,,,
AlCoCu8.33NiTiZn,Mechanical alloying + 800℃/1000MPa/1h,,C,,,,7.696263464,,other,FCC+BCC,,,,,,,,,,,,130.3690621,,,,,,,,,,,,,,,,,,,,,,,,,,,,,,,,,,,,,,,,,,,,,,,,,,,,,,,Paper_Collection_6_element,FCC1 + BCC,,,,
AlCoCuFeNbNi,,,,25.0,,7.4,7.39087831,,other,Other,,,,,,578.0,,,,,,144.3253262,,,,,,,,,,,,,,,,,,,,,,,,,,,,,,,,,,,,,,,,,,,,,,,,,,,,,,https://doi.org/10.1016/j.dib.2018.11.111,Data in Brief 21 (2018) 2664¡V2678,Im,,578,,
AlCoCuFeNi,,,,25.0,,7.0,7.047494223,,other,FCC+BCC,,,,,,536.0,,,,,,155.6946076,,,,,,,,,,,,,,,,,,,,,,,,,,,,,,,,,,,,,,,,,,,,,,,,,,,,,,https://doi.org/10.1016/j.dib.2018.11.111,Data in Brief 21 (2018) 2664¡V2678,FCC + BCC,,536,0,
AlCoCuFeNi,VAM + 850℃/24h,,C,,,,7.047494223,,other,FCC+FCC+B2,,,,,,,,,,,,155.6946076,,,,,,,,,,,,,,,,,,,,,,,,,,,,,,,,,,,,,,,,,,,,,,,,,,,,,,,Paper_Collection_5_element,FCC1 + FCC2 + B2,,,,
AlCoCuFeNiSi,,,,25.0,,5.9,5.898316511,,other,FCC+BCC,,,,,,682.0,,,,,,129.2233441,,,,,,,,,,,,,,,,,,,,,,,,,,,,,,,,,,,,,,,,,,,,,,,,,,,,,,https://doi.org/10.1016/j.dib.2018.11.111,Data in Brief 21 (2018) 2664¡V2678,FCC + BCC,,682,0,
AlCoCuFeNiTi,,,,25.0,,6.5,6.483703401,,other,FCC+BCC,,,,,,626.0,,,,,,146.9139293,,,,,,,,,,,,,,,,,,,,,,,,,,,,,,,,,,,,,,,,,,,,,,,,,,,,,,https://doi.org/10.1016/j.dib.2018.11.111,Data in Brief 21 (2018) 2664¡V2678,FCC + BCC,,626,0,
AlCoCuFeNiTi,VAM,,C,,,,6.483703401,,other,BCC+BCC+Laves,,,,,,,,,,,,146.9139293,,,,,,,,,,,,,,,,,,,,,,,,,,,,,,,,,,,,,,,,,,,,,,,,,,,,,,,Paper_Collection_6_element,BCC1 + BCC2 + Laves,,,,
AlCoCuFeNiZr,,,,25.0,,6.9,6.90021627,,other,FCC+BCC+Sec.,,,,,,472.0,,,,,,131.8119658,,,,,,,,,,,,,,,,,,,,,,,,,,,,,,,,,,,,,,,,,,,,,,,,,,,,,,https://doi.org/10.1016/j.dib.2018.11.111,Data in Brief 21 (2018) 2664¡V2678,FCC + BCC + Im,,472,,
AlCoCuNi,VAM,,C,,,,6.853939203,,other,FCC+BCC,,,,,,,,,,,,142.7833388,,,,,,,,,,,,,,,,,,,,,,,,,,,,,,,,,,,,,,,,,,,,,,,,,,,,,,,Paper_Collection_4_element,FCC + BCC,,,,
AlCoCuNiTiZn,Mechanical alloying + 800℃/30MPa/30min,,C,,,,6.406819486,,other,FCC+FCC+BCC,,,,,,,,,,,,130.7524417,,,,,,,,,,,,,,,,,,,,,,,,,,,,,,,,,,,,,,,,,,,,,,,,,,,,,,,Paper_Collection_6_element,FCC1 + FCC2 + BCC,,,,
AlCoCuNiTiZn,Mechanical alloying + 800℃/1000MPa/1h,,C,,,,6.406819486,,other,FCC+FCC+BCC,,,,,,,,,,,,130.7524417,,,,,,,,,,,,,,,,,,,,,,,,,,,,,,,,,,,,,,,,,,,,,,,,,,,,,,,Paper_Collection_6_element,FCC1 + FCC2 + BCC,,,,
AlCoFeMo0.5Ni,VAM,,C,,,,7.089701301,,other,B2+Sec.,,,,,,605,,,,,,184.1047374,,,,,,,,,,,,,,,,,,,,,,,,,,,,,,,,,,,,,,,,,,,,,,,,,,,,,,,Paper_Collection_5_element,B2 + σ,,605,,
AlCoFeMoNi,VAM,,C,,,,7.460184586,,other,B2+Sec.,,,,,,,,,,,,201.2091618,,,,,,,,,,,,,,,,,,,,,,,,,,,,,,,,,,,,,,,,,,,,,,,,,,,,,,,Paper_Collection_5_element,B2 + σ,,,,
AlCoFeNi,,,C,25.0,,6.6,6.604716099,,BCC,BCC,,,,,,456.0,964.0,,,,,161.7140033,,,,,,,,,,,,,,,,,,,,,,,,,,,,,,,,,,,,,,,,,,,,,,,,,,,,,,https://doi.org/10.1016/j.dib.2018.11.111,Data in Brief 21 (2018) 2664¡V2678,BCC,,456,0,
AlCoFeNiTiVZr,,,,25.0,,6.2,6.165887156,,BCC,BCC,,,,,,790.0,,,,,,128.8580452,,,,,,,,,,,,,,,,,,,,,,,,,,,,,,,,,,,,,,,,,,,,,,,,,,,,,,https://doi.org/10.1016/j.dib.2018.11.111,Data in Brief 21 (2018) 2664¡V2678,BCC,,790,0,
AlCr0.5NbTiV,,,C,25.0,,5.6,5.637471918,,BCC,BCC,,,,,,,1300.0,1430.0,,255.3571429,,118.5332335,,,1.0,,,,,,,,,,,,,,,,,,,,,,,,,,,,,,,,,,,,,,,,,,,,,,,,,,,https://doi.org/10.1016/j.dib.2018.11.111,Data in Brief 21 (2018) 2664¡V2678,BCC,,,0,
AlCr0.5NbTiV,ANNEAL,,C,25.0,,5.6,5.637471918,,BCC,BCC,,,,,,,1300.0,1430.0,,255.3571429,124.0,118.5332335,,,1.0,1.0,,,,,,,,,,,,,,,,,,,,,,,,,,,,,,,,,,,,,,,,,,,,,,,,,,,Prof.Yeh-RHEA,,,,124,
AlCr1.5NbTiV,,,C,25.0,,5.9,5.85939703,,other,FCC+Sec.,,,,,,,1700.0,1700.0,,288.1355932,,141.4457391,,,1.0,,,,,,,,,,,,,,,,,,,,,,,,,,,,,,,,,,,,,,,,,,,,,,,,,,,https://doi.org/10.1016/j.dib.2018.11.111,Data in Brief 21 (2018) 2664¡V2678,FCC + Im,,,,
AlCr1.5NbTiV,ANNEAL,,C,25.0,,5.9,5.85939703,,other,BCC+Laves,,,,,,,1700.0,1700.0,,288.1355932,,141.4457391,,,1.0,1.0,,,,,,,,,,,,,,,,,,,,,,,,,,,,,,,,,,,,,,,,,,,,,,,,,,,Prof.Yeh-RHEA,,,,,
AlCrCuFeNi,,,,25.0,,6.8,6.761231946,,other,FCC+BCC,,,,,,495.0,,,,,,169.7911625,,,,,,,,,,,,,,,,,,,,,,,,,,,,,,,,,,,,,,,,,,,,,,,,,,,,,,https://doi.org/10.1016/j.dib.2018.11.111,Data in Brief 21 (2018) 2664¡V2678,FCC + BCC,,495,0,
AlCrCuFeNi,,,,25.0,,6.8,6.761231946,,other,FCC+BCC,,,,,,342.0,,,,,,169.7911625,,,,,,,,,,,,,,,,,,,,,,,,,,,,,,,,,,,,,,,,,,,,,,,,,,,,,,https://doi.org/10.1016/j.dib.2018.11.111,Data in Brief 21 (2018) 2664¡V2678,FCC + BCC,,342,0,
AlCrCuFeNi,VAM,,C,,,,6.761231946,,other,FCC+BCC,,,,,,342,,,,,,169.7911625,,,,,,,,,,,,,,,,,,,,,,,,,,,,,,,,,,,,,,,,,,,,,,,,,,,,,,,Paper_Collection_5_element,FCC + BCC,,342,,
AlCrCuFeNi0.6,,,,25.0,,6.6,6.601420942,,other,FCC+BCC,,,,,,496.0,,,,,,167.5406964,,,,,,,,,,,,,,,,,,,,,,,,,,,,,,,,,,,,,,,,,,,,,,,,,,,,,,https://doi.org/10.1016/j.dib.2018.11.111,Data in Brief 21 (2018) 2664¡V2678,FCC + BCC,,496,0,
AlCrCuFeNi0.8,,,,25.0,,6.7,6.684195918,,other,FCC+BCC,,,,,,486.0,,,,,,168.7063375,,,,,,,,,,,,,,,,,,,,,,,,,,,,,,,,,,,,,,,,,,,,,,,,,,,,,,https://doi.org/10.1016/j.dib.2018.11.111,Data in Brief 21 (2018) 2664¡V2678,FCC + BCC,,486,0,
AlCrCuFeNi1.2,,,,25.0,,6.8,6.833105867,,other,FCC+BCC,,,,,,407.0,,,,,,170.8032945,,,,,,,,,,,,,,,,,,,,,,,,,,,,,,,,,,,,,,,,,,,,,,,,,,,,,,https://doi.org/10.1016/j.dib.2018.11.111,Data in Brief 21 (2018) 2664¡V2678,FCC + BCC,,407,0,
AlCrCuFeNi1.4,,,,25.0,,6.9,6.900319722,,other,FCC+BCC,,,,,,367.0,,,,,,171.7498032,,,,,,,,,,,,,,,,,,,,,,,,,,,,,,,,,,,,,,,,,,,,,,,,,,,,,,https://doi.org/10.1016/j.dib.2018.11.111,Data in Brief 21 (2018) 2664¡V2678,FCC + BCC,,367,0,
AlCrCuFeNi2,,,,25.0,,7.1,7.078131329,,other,FCC+BCC,,,,,,,,,,,,174.2537548,,,,,,,,,,,,,,,,,,,,,,,,,,,,,,,,,,,,,,,,,,,,,,,,,,,,,,https://doi.org/10.1016/j.dib.2018.11.111,Data in Brief 21 (2018) 2664¡V2678,FCC + BCC,,,0,
AlCrCuFeNi2,VAM,,C,,,,7.078131329,,other,FCC+B2,,,,,,390.0,,,,,,174.2537548,,,,,,,,,,,,,,,,,,,,,,,,,,,,,,,,,,,,,,,,,,,,,,,,,,,,,,,Paper_Collection_5_element, FCC + B2,,390,,
AlCrCuFeNi2,,,C,,,,7.078131329,,other,FCC+B2,,,,,,,,,,,,174.2537548,,,,,,,,,,,,,,,,,,,,,,,,,,,,,,,,,,,,,,,,,,,,,,,,,,,,,,,Paper_Collection_5_element,FCC + B2,,,,
AlCrCuFeNiTi,,,C,25.0,,6.3,6.266523605,,other,BCC+Sec.,,,,,,,,1219.0,,193.4920635,,158.0291821,,,,,,,,,,,,,,,,,,,,,,,,,,,,,,,,,,,,,,,,,,,,,,,,,,,,,,https://doi.org/10.1016/j.dib.2018.11.111,Data in Brief 21 (2018) 2664¡V2678,BCC + Im,,,,
AlCrFeMo0.2Ni,VAM,,C,23.0,,,6.487648344,,other,BCC+B2,,,,,,549,1487.0,3222.0,,496.6360427,,187.5301653,,,28.7,,,,,,,,,,,,,,,,,,,,,,,,,,,,,,,,,,,,,,,,,,,,,,,,,,,,Paper_Collection_5_element,BCC + B2,,549,,
AlCrFeMo0.5Ni,VAM,,C,23.0,,,6.783315691,,other,BCC+B2,,,,,,622,1749.0,2644.0,,389.7798835,,198.7126404,,,12.6,,,,,,,,,,,,,,,,,,,,,,,,,,,,,,,,,,,,,,,,,,,,,,,,,,,,Paper_Collection_5_element,BCC + B2,,622,,
AlCrFeMo0.8Ni,VAM,,C,23.0,,,7.035665086,,other,BCC+Sec.,,,,,,854,1513.0,1513.0,,215.0471891,,208.2567814,,,0.0,,,,,,,,,,,,,,,,,,,,,,,,,,,,,,,,,,,,,,,,,,,,,,,,,,,,Paper_Collection_5_element,BCC + σ,,854,,
AlCrFeMoNi,VAM,,C,,,,7.184314684,,other,BCC+Sec.,,,,,,912.0,,,,,,213.8788781,,,,,,,,,,,,,,,,,,,,,,,,,,,,,,,,,,,,,,,,,,,,,,,,,,,,,,,Paper_Collection_5_element,BCC + σ,,912,,
AlCrFeMoNi,VAM,,C,,,,7.184314684,,other,B2+Sec.,,,,,,,,,,,,213.8788781,,,,,,,,,,,,,,,,,,,,,,,,,,,,,,,,,,,,,,,,,,,,,,,,,,,,,,,Paper_Collection_5_element,B2 + σ,,,,
AlCrFeNi,,,C,25.0,,6.3,6.260628877,,BCC,BCC,,,,,,472.0,1406.0,2927.0,,464.6031746,,178.9440311,,,29.0,,,,,,,,,,,,,,,,,,,,,,,,,,,,,,,,,,,,,,,,,,,,,,,,,,,https://doi.org/10.1016/j.dib.2018.11.111,Data in Brief 21 (2018) 2664¡V2678,BCC,,472,0,
AlCrFeNi,VAM,,C,23.0,,,6.260628877,,other,BCC+B2,,,,,,472.0,1406.0,2927.0,,,,178.9440311,,,28.5,,,,,,,,,,,,,,,,,,,,,,,,,,,,,,,,,,,,,,,,,,,,,,,,,,,,Paper_Collection_4_element,BCC + B2,,472,,
AlCrFeNi,VAM + 850℃/24h,,C,,,,6.260628877,,other,BCC+B2,,,,,,,,,,,,178.9440311,,,,,,,,,,,,,,,,,,,,,,,,,,,,,,,,,,,,,,,,,,,,,,,,,,,,,,,Paper_Collection_4_element,BCC + B2,,,,
AlCrFeNi,,,C,25.0,,6.262,6.260628877,,BCC,BCC,,,,,,472.5,1410.0,,,,,178.9440311,,,28.5,,,,,,,,,,,,,,,,,,,,,,,,,,,,,,,,,,,,,,,,,,,,,,,,,,,,Prof.Yeh-3dtransitional,"{'Thermo-Calc TCHEA3 1000C': nan, 'FCC': 0.0, 'Cu-rich FCC': nan, 'BCC (FeCr-rich)': 45.0, 'BCC_B2 (NiAl-rich)': 55.0, 'Ni31Si12': nan, 'C14_Laves': nan, 'Sigma': nan, 'Cr3Si': nan, 'Mu phase': nan, 'M23C6': nan, 'M7C3': nan, 'Co2Si': nan, 'T6CuNiTi': nan, 'Graphite': nan}",,472 - 473  ,,
AlCrFeNiMo,,,,25.0,,7.2,7.184314684,,other,BCC+Sec.,,,,,,905.0,,,,,,213.8788781,,,,,,,,,,,,,,,,,,,,,,,,,,,,,,,,,,,,,,,,,,,,,,,,,,,,,,https://doi.org/10.1016/j.dib.2018.11.111,Data in Brief 21 (2018) 2664¡V2678,BCC + Im,,905,,
AlCrFeNiMo0.2,,,C,25.0,,6.5,6.487648344,,BCC,BCC,,,,,,549.0,1487.0,3222.0,,495.6923077,,187.5301653,,,29.0,,,,,,,,,,,,,,,,,,,,,,,,,,,,,,,,,,,,,,,,,,,,,,,,,,,https://doi.org/10.1016/j.dib.2018.11.111,Data in Brief 21 (2018) 2664¡V2678,BCC,,549,0,
AlCrFeNiMo0.2,,,C,25.0,,6.485,6.487648344,,BCC,BCC,,,,,,548.5,1490.0,,,,,187.5301653,,,28.7,,,,,,,,,,,,,,,,,,,,,,,,,,,,,,,,,,,,,,,,,,,,,,,,,,,,Prof.Yeh-3dtransitional,"{'Thermo-Calc TCHEA3 1000C': nan, 'FCC': nan, 'Cu-rich FCC': nan, 'BCC (FeCr-rich)': 49.0, 'BCC_B2 (NiAl-rich)': 49.0, 'Ni31Si12': nan, 'C14_Laves': nan, 'Sigma': nan, 'Cr3Si': nan, 'Mu phase': 2.0, 'M23C6': nan, 'M7C3': nan, 'Co2Si': nan, 'T6CuNiTi': nan, 'Graphite': nan}",,548 - 549  ,,
AlCrFeNiMo0.5,,,C,25.0,,6.8,6.783315691,,BCC,BCC,,,,,,622.0,1749.0,2644.0,,388.8235294,,198.7126404,,,13.0,,,,,,,,,,,,,,,,,,,,,,,,,,,,,,,,,,,,,,,,,,,,,,,,,,,https://doi.org/10.1016/j.dib.2018.11.111,Data in Brief 21 (2018) 2664¡V2678,BCC,,622,0,
AlCrFeNiMo0.5,,,C,25.0,,,6.783315691,,other,BCC+Sec.,,,,,,623.7,1914.1,4024.0,,,,198.7126404,,,27.9,,,,,,,,,,,,,,,,,,,,,,,,,,,,,,,,,,,,,,,,,,,,,,,,,,,https://doi.org/10.1016/j.dib.2018.11.111,Data in Brief 21 (2018) 2664¡V2678,BCC + Im,,623.7,,
AlCrFeNiMo0.5,,,C,25.0,,6.785,6.783315691,,BCC,BCC,,,,,,621.5,1750.0,,,,,198.7126404,,,12.6,,,,,,,,,,,,,,,,,,,,,,,,,,,,,,,,,,,,,,,,,,,,,,,,,,,,Prof.Yeh-3dtransitional,"{'Thermo-Calc TCHEA3 1000C': nan, 'FCC': nan, 'Cu-rich FCC': nan, 'BCC (FeCr-rich)': 32.0, 'BCC_B2 (NiAl-rich)': 46.0, 'Ni31Si12': nan, 'C14_Laves': nan, 'Sigma': nan, 'Cr3Si': nan, 'Mu phase': 22.0, 'M23C6': nan, 'M7C3': nan, 'Co2Si': nan, 'T6CuNiTi': nan, 'Graphite': nan}",,621 - 622  ,,
AlCrFeNiMo0.5Ti0.25,,,C,25.0,,,6.624484804,,other,BCC+Sec.,,,,,,712.0,2161.7,3642.0,,,,192.9621014,,,14.3,,,,,,,,,,,,,,,,,,,,,,,,,,,,,,,,,,,,,,,,,,,,,,,,,,,https://doi.org/10.1016/j.dib.2018.11.111,Data in Brief 21 (2018) 2664¡V2678,BCC + Im,,712,,
AlCrFeNiMo0.5Ti0.4,,,C,25.0,,,6.539362671,,other,BCC+Sec.,,,,,,731.9,2185.1,3673.0,,,,189.8802188,,,14.8,,,,,,,,,,,,,,,,,,,,,,,,,,,,,,,,,,,,,,,,,,,,,,,,,,,https://doi.org/10.1016/j.dib.2018.11.111,Data in Brief 21 (2018) 2664¡V2678,BCC + Im,,731.9,,
AlCrFeNiMo0.5Ti0.5,,,C,25.0,,,6.486303485,,other,BCC+Sec.,,,,,,751.7,2228.7,3166.0,,,,187.9591887,,,10.4,,,,,,,,,,,,,,,,,,,,,,,,,,,,,,,,,,,,,,,,,,,,,,,,,,,https://doi.org/10.1016/j.dib.2018.11.111,Data in Brief 21 (2018) 2664¡V2678,BCC + Im,,751.7,,
AlCrFeNiMo0.5Ti0.6,,,C,25.0,,,6.435933656,,other,BCC+Sec.,,,,,,756.1,1314.5,1314.0,,,,186.1355278,,,,,,,,,,,,,,,,,,,,,,,,,,,,,,,,,,,,,,,,,,,,,,,,,,,,,,https://doi.org/10.1016/j.dib.2018.11.111,Data in Brief 21 (2018) 2664¡V2678,BCC + Im,,756.1,,
AlCrFeNiMo0.5Ti0.75,,,C,25.0,,,6.36499056,,other,BCC+Sec.,,,,,,766.2,618.8,619.0,,,,183.5670032,,,,,,,,,,,,,,,,,,,,,,,,,,,,,,,,,,,,,,,,,,,,,,,,,,,,,,https://doi.org/10.1016/j.dib.2018.11.111,Data in Brief 21 (2018) 2664¡V2678,BCC + Im,,766.2,,
AlCrFeNiMo0.8,,,C,25.0,,7.0,7.035665086,,other,BCC+Sec.,,,,,,854.0,1513.0,1513.0,,216.1428571,,208.2567814,,,1.0,,,,,,,,,,,,,,,,,,,,,,,,,,,,,,,,,,,,,,,,,,,,,,,,,,,https://doi.org/10.1016/j.dib.2018.11.111,Data in Brief 21 (2018) 2664¡V2678,BCC + Im,,854,,
AlCrFeNiMo0.8,,,C,25.0,,7.035,7.035665086,,other,BCC+Sec.,,,,,,853.5,1510.0,,,,,208.2567814,,,0.1,,,,,,,,,,,,,,,,,,,,,,,,,,,,,,,,,,,,,,,,,,,,,,,,,,,,Prof.Yeh-3dtransitional,"{'Thermo-Calc TCHEA3 1000C': nan, 'FCC': nan, 'Cu-rich FCC': nan, 'BCC (FeCr-rich)': 23.0, 'BCC_B2 (NiAl-rich)': 42.0, 'Ni31Si12': nan, 'C14_Laves': nan, 'Sigma': nan, 'Cr3Si': nan, 'Mu phase': 35.0, 'M23C6': nan, 'M7C3': nan, 'Co2Si': nan, 'T6CuNiTi': nan, 'Graphite': nan}",,853 - 854  ,,
AlCrFeNiTi0.5,VAM,,C,23.0,,,6.001919365,,other,Other+B2,,,,,,,1445.0,1829.0,,304.7358501,,169.7013525,,,7.2,,,,,,,,,,,,,,,,,,,,,,,,,,,,,,,,,,,,,,,,,,,,,,,,,,,,Paper_Collection_5_element,A2 + B2,,,,
AlCrMoNbTi,,,,25.0,,6.6,6.565952966,,BCC,BCC,,,,,,,,,,,,170.0203827,,,,,,,,,,,,,,,,,,,,,,,,,,,,,,,,,,,,,,,,,,,,,,,,,,,,,,https://doi.org/10.1016/j.dib.2018.11.111,Data in Brief 21 (2018) 2664¡V2678,BCC,,,,
AlCrMoNbTi,,,,400.0,,6.6,6.565952966,,BCC,BCC,,,,,,,1080.0,,,,,170.0203827,,,2.0,,,,,,,,,,,,,,,,,,,,,,,,,,,,,,,,,,,,,,,,,,,,,,,,,,,https://doi.org/10.1016/j.dib.2018.11.111,Data in Brief 21 (2018) 2664¡V2678,BCC,,,,
AlCrMoNbTi,,,,600.0,,6.6,6.565952966,,BCC,BCC,,,,,,,1060.0,,,,,170.0203827,,,3.0,,,,,,,,,,,,,,,,,,,,,,,,,,,,,,,,,,,,,,,,,,,,,,,,,,,https://doi.org/10.1016/j.dib.2018.11.111,Data in Brief 21 (2018) 2664¡V2678,BCC,,,,
AlCrMoNbTi,,,,800.0,,6.6,6.565952966,,BCC,BCC,,,,,,,860.0,,,,,170.0203827,,,2.0,,,,,,,,,,,,,,,,,,,,,,,,,,,,,,,,,,,,,,,,,,,,,,,,,,,https://doi.org/10.1016/j.dib.2018.11.111,Data in Brief 21 (2018) 2664¡V2678,BCC,,,,
AlCrMoNbTi,,,,1000.0,,6.6,6.565952966,,BCC,BCC,,,,,,,594.0,,,,,170.0203827,,,15.0,,,,,,,,,,,,,,,,,,,,,,,,,,,,,,,,,,,,,,,,,,,,,,,,,,,https://doi.org/10.1016/j.dib.2018.11.111,Data in Brief 21 (2018) 2664¡V2678,BCC,,,,
AlCrMoNbTi,,,,1200.0,,6.6,6.565952966,,BCC,BCC,,,,,,,105.0,,,,,170.0203827,,,24.0,,,,,,,,,,,,,,,,,,,,,,,,,,,,,,,,,,,,,,,,,,,,,,,,,,,https://doi.org/10.1016/j.dib.2018.11.111,Data in Brief 21 (2018) 2664¡V2678,BCC,,,,
AlCrMoTi,ANNEAL,,C,25.0,,6.64,5.980795667,,BCC,BCC,,,,,,,1060.0,,,,,188.9242953,,,,,,,,,,,,,,,,,,,,,,,,,,,,,,,,,,,,,,,,,,,,,,,,,,,,,,,Prof.Yeh-RHEA,-,,,,
AlCrNbTiV,,,C,25.0,,5.8,5.756965517,,other,BCC+Sec.,,,,,,,1550.0,1570.0,,270.6896552,,130.870268,,,1.0,,,,,,,,,,,,,,,,,,,,,,,,,,,,,,,,,,,,,,,,,,,,,,,,,,,https://doi.org/10.1016/j.dib.2018.11.111,Data in Brief 21 (2018) 2664¡V2678,BCC + Im,,,,
AlCrNbTiV,ANNEAL,,C,25.0,,5.8,5.756965517,,other,BCC+Laves,,,,,,,1550.0,1570.0,,270.6896552,,130.870268,,,1.0,1.0,,,,,,,,,,,,,,,,,,,,,,,,,,,,,,,,,,,,,,,,,,,,,,,,,,,Prof.Yeh-RHEA,,,,,
AlCu0.2Li0.5MgZn0.5,,,,25.0,,2.7,2.743501824,,other,Other,,,,,,,,,,,,55.91035824,,,,,,,,,,,,,,,,,,,,,,,,,,,,,,,,,,,,,,,,,,,,,,,,,,,,,,https://doi.org/10.1016/j.dib.2018.11.111,Data in Brief 21 (2018) 2664¡V2678,Im,,,,
AlCu0.5Li0.5MgSn0.2,,,,25.0,,3.0,2.954533092,,other,Other,,,,,,,,,,,,53.23658334,,,,,,,,,,,,,,,,,,,,,,,,,,,,,,,,,,,,,,,,,,,,,,,,,,,,,,https://doi.org/10.1016/j.dib.2018.11.111,Data in Brief 21 (2018) 2664¡V2678,Im,,,,
AlCuFeNiTi,,,C,25.0,,6.1,6.105067309,,FCC,FCC,,,,,,516.0,1074.0,1617.0,,265.0819672,145.0,136.9184166,,,8.0,,,,,,,,,,,,,,,,,,,,,,,,,,,,,,,,,,,,,,,,,,,,,,,,,,,https://doi.org/10.1016/j.dib.2018.11.111,Data in Brief 21 (2018) 2664¡V2678,FCC,,516,145,
AlCuFeNiTi,,,C,25.0,,6.105,6.105067309,,BCC,BCC,,,,,,516.0,1070.0,,,,146.0,136.9184166,,,8.2,,,,,,,,,,,,,,,,,,,,,,,,,,,,,,,,,,,,,,,,,,,,,,,,,,,,Prof.Yeh-3dtransitional,"{'Thermo-Calc TCHEA3 1000C': nan, 'FCC': 1.0, 'Cu-rich FCC': nan, 'BCC (FeCr-rich)': nan, 'BCC_B2 (NiAl-rich)': 73.0, 'Ni31Si12': nan, 'C14_Laves': 26.0, 'Sigma': nan, 'Cr3Si': nan, 'Mu phase': nan, 'M23C6': nan, 'M7C3': nan, 'Co2Si': nan, 'T6CuNiTi': nan, 'Graphite': nan}",,516,146,
AlCuNiTi,,,C,25.0,,5.7,5.739310967,,FCC,FCC,,,,,,537.0,300.0,536.0,,94.03508772,129.0,121.62318,,,,,,,,,,,,,,,,,,,,,,,,,,,,,,,,,,,,,,,,,,,,,,,,,,,,,,https://doi.org/10.1016/j.dib.2018.11.111,Data in Brief 21 (2018) 2664¡V2678,FCC,,537,129,
AlCuNiTi,,,C,25.0,,5.745,5.739310967,,FCC,FCC,,,,,,537.0,300.0,,,,108.0,121.62318,,,0.85,,,,,,,,,,,,,,,,,,,,,,,,,,,,,,,,,,,,,,,,,,,,,,,,,,,,Prof.Yeh-3dtransitional,"{'Thermo-Calc TCHEA3 1000C': nan, 'FCC': 0.0, 'Cu-rich FCC': nan, 'BCC (FeCr-rich)': nan, 'BCC_B2 (NiAl-rich)': 100.0, 'Ni31Si12': nan, 'C14_Laves': nan, 'Sigma': nan, 'Cr3Si': nan, 'Mu phase': nan, 'M23C6': nan, 'M7C3': nan, 'Co2Si': nan, 'T6CuNiTi': nan, 'Graphite': nan}",,537,108,
AlFeNiTiVZr,,,,25.0,,5.9,5.851613812,,BCC,BCC,,,,,,800.0,,,,,,119.4237557,,,,,,,,,,,,,,,,,,,,,,,,,,,,,,,,,,,,,,,,,,,,,,,,,,,,,,https://doi.org/10.1016/j.dib.2018.11.111,Data in Brief 21 (2018) 2664¡V2678,BCC,,800,0,
