Repository: azuredg01/alloy-textualization

本專案用於將合金（Alloy）資料集轉換為可供 Transformer-based 模型
（如 RoBERTa、MatSciBERT）進行 **性質回歸（Regression）**
與 **結構分類（Classification）** 的訓練資料，
並透過 **HuggingFace Accelerate + Distributed Data Parallel (DDP)** 進行多 GPU 訓練。

## Pipeline
                                 Dataset
                               (CSV files)
                                    │
                                    ▼
        ┌──────────────────────────────────────────────────────────┐
        │               Step 1: **data_process.ipynb**             │
        │               - 資料清理                                 │
        │               - 欄位命名統一（PROPERTY: ...）             │

File: data/all_data/all_data_manual_copy.csv (part 9 of 16)
AlLi0.5MgSn0.2Zn0.5,,,C,25.0,,2.9,2.899852368,,other,FCC+Sec.,,,,,,,546.0,546.0,,188.2758621,,52.66086888,,,,,,,,,,,,,,,,,,,,,,,,,,,,,,,,,,,,,,,,,,,,,,,,,,,,,,https://doi.org/10.1016/j.dib.2018.11.111,Data in Brief 21 (2018) 2664¡V2678,FCC + Im,,,,
AlLiMg0.5ScTi1.5,,,,25.0,,2.7,2.670243532,,other,FCC+HCP,,,,,,591.0,,,,,,66.25382092,,,,,,,,,,,,,,,,,,,,,,,,,,,,,,,,,,,,,,,,,,,,,,,,,,,,,,https://doi.org/10.1016/j.dib.2018.11.111,Data in Brief 21 (2018) 2664¡V2678,FCC + HCP,,591,0,
AlLiMgSnZn,,,C,25.0,,3.9,3.879406733,,other,FCC+HCP+Sec.,,,,,,,600.0,615.0,,157.6923077,,51.18581719,,,1.0,,,,,,,,,,,,,,,,,,,,,,,,,,,,,,,,,,,,,,,,,,,,,,,,,,,https://doi.org/10.1016/j.dib.2018.11.111,Data in Brief 21 (2018) 2664¡V2678,FCC + HCP + Im,,,,
AlMo0.5NbTa0.5TiZr,,,,25.0,,7.1,7.147250402,,BCC,BCC,,,,,,,2000.0,,,,,118.2773132,,,10.0,,,,,,,,,,,,,,,,,,,,,,,,,,,,,,,,,,,,,,,,,,,,,,,,,,,https://doi.org/10.1016/j.dib.2018.11.111,Data in Brief 21 (2018) 2664¡V2678,BCC,,,,
AlMo0.5NbTa0.5TiZr,,,,800.0,,7.1,7.147250402,,BCC,BCC,,,,,,,1597.0,,,,,118.2773132,,,11.0,,,,,,,,,,,,,,,,,,,,,,,,,,,,,,,,,,,,,,,,,,,,,,,,,,,https://doi.org/10.1016/j.dib.2018.11.111,Data in Brief 21 (2018) 2664¡V2678,BCC,,,,
AlMo0.5NbTa0.5TiZr,,,,1000.0,,7.1,7.147250402,,BCC,BCC,,,,,,,745.0,,,,,118.2773132,,,50.0,,,,,,,,,,,,,,,,,,,,,,,,,,,,,,,,,,,,,,,,,,,,,,,,,,,https://doi.org/10.1016/j.dib.2018.11.111,Data in Brief 21 (2018) 2664¡V2678,BCC,Elongation>50,,,
AlMo0.5NbTa0.5TiZr,,,,1200.0,,7.1,7.147250402,,BCC,BCC,,,,,,,250.0,,,,,118.2773132,,,50.0,,,,,,,,,,,,,,,,,,,,,,,,,,,,,,,,,,,,,,,,,,,,,,,,,,,https://doi.org/10.1016/j.dib.2018.11.111,Data in Brief 21 (2018) 2664¡V2678,BCC,Elongation>50,,,
AlMo0.5NbTa0.5TiZr,,,C,25.0,,7.1,7.147250402,,BCC,BCC,,,,,,591.0,2000.0,2368.0,,333.5211268,,118.2773132,,,10.0,,,,,,,,,,,,,,,,,,,,,,,,,,,,,,,,,,,,,,,,,,,,,,,,,,,https://doi.org/10.1016/j.dib.2018.11.111,Data in Brief 21 (2018) 2664¡V2678,BCC,,591,0,
AlMo0.5NbTa0.5TiZr,OTHER,,C,25.0,,7.4,7.147250402,,BCC,BCC,,,,,,591.0,2000.0,2368.0,,320.0,,118.2773132,,,10.0,8.5,,,,,,,,,,,,,,,,,,,,,,,,,,,,,,,,,,,,,,,,,,,,,,,,,,,Prof.Yeh-RHEA,-,,590 - 592  ,,
AlMoNbTiV,,,C,25.0,,6.4,6.398950958,,BCC,BCC,,,,,,537.0,1375.0,,,,,146.8857027,,,3.0,,,,,,,,,,,,,,,,,,,,,,,,,,,,,,,,,,,,,,,,,,,,,,,,,,,https://doi.org/10.1016/j.dib.2018.11.111,Data in Brief 21 (2018) 2664¡V2678,BCC,,537,0,
AlMoNbTiV,CAST,,C,25.0,,6.4,6.398950958,,BCC,BCC,,,,,,537.0,1375.0,,,,150.0,146.8857027,,,3.0,2.0,,,,,,,,,,,,,,,,,,,,,,,,,,,,,,,,,,,,,,,,,,,,,,,,,,,Prof.Yeh-RHEA,,,537,150,
AlNb1.5Ta0.5Ti1.5Zr0.5,,,,25.0,,6.8,6.848966848,,BCC,BCC,,,,,,,1280.0,,,,,105.1027635,,,4.0,,,,,,,,,,,,,,,,,,,,,,,,,,,,,,,,,,,,,,,,,,,,,,,,,,,https://doi.org/10.1016/j.dib.2018.11.111,Data in Brief 21 (2018) 2664¡V2678,BCC,,,,
AlNb1.5Ta0.5Ti1.5Zr0.5,,,,800.0,,6.8,6.848966848,,BCC,BCC,,,,,,,728.0,,,,,105.1027635,,,12.0,,,,,,,,,,,,,,,,,,,,,,,,,,,,,,,,,,,,,,,,,,,,,,,,,,,https://doi.org/10.1016/j.dib.2018.11.111,Data in Brief 21 (2018) 2664¡V2678,BCC,Elongation>12 in data,,,
AlNb1.5Ta0.5Ti1.5Zr0.5,,,,1000.0,,6.8,6.848966848,,BCC,BCC,,,,,,,403.0,,,,,105.1027635,,,50.0,,,,,,,,,,,,,,,,,,,,,,,,,,,,,,,,,,,,,,,,,,,,,,,,,,,https://doi.org/10.1016/j.dib.2018.11.111,Data in Brief 21 (2018) 2664¡V2678,BCC,Elongation>50,,,
AlNb1.5Ta0.5Ti1.5Zr0.5,,,C,25.0,,6.8,6.848966848,,BCC,BCC,,,,,,408.0,1280.0,1367.0,,201.0294118,,105.1027635,,,4.0,,,,,,,,,,,,,,,,,,,,,,,,,,,,,,,,,,,,,,,,,,,,,,,,,,,https://doi.org/10.1016/j.dib.2018.11.111,Data in Brief 21 (2018) 2664¡V2678,BCC,,408,0,
AlNb1.5Ta0.5Ti1.5Zr0.5,OTHER,,C,25.0,,6.88,6.848966848,,BCC,BCC,,,,,,407.5,1280.0,,,,,105.1027635,,,3.5,2.8,,,,,,,,,,,,,,,,,,,,,,,,,,,,,,,,,,,,,,,,,,,,,,,,,,,Prof.Yeh-RHEA,,,407 - 408  ,,
AlNbTa0.5TiZr0.5,OTHER,,C,25.0,,7.1,6.920415866,,other,B2+Sec.,,,,,,,1350.0,,,,,103.795012,,,1.3,0.3,,,,,,,,,,,,,,,,,,,,,,,,,,,,,,,,,,,,,,,,,,,,,,,,,,,Prof.Yeh-RHEA,,,,,
AlNbTaTiV,,,C,25.0,,7.9,7.891870036,,BCC,BCC,,,,,,,993.0,,,,121.0,121.5333728,,,,,,,,,,,,,,,,,,,,,,,,,,,,,,,,,,,,,,,,,,,,,,,,,,,,,,https://doi.org/10.1016/j.dib.2018.11.111,Data in Brief 21 (2018) 2664¡V2678,BCC,,,121,
AlNbTiV,,,,25.0,,5.5,5.496265861,,BCC,BCC,,,,,,,1020.0,,,,,103.9545112,,,5.0,,,,,,,,,,,,,,,,,,,,,,,,,,,,,,,,,,,,,,,,,,,,,,,,,,,https://doi.org/10.1016/j.dib.2018.11.111,Data in Brief 21 (2018) 2664¡V2678,BCC,,,,
AlNbTiV,,,,600.0,,5.5,5.496265861,,BCC,BCC,,,,,,,810.0,,,,,103.9545112,,,12.0,,,,,,,,,,,,,,,,,,,,,,,,,,,,,,,,,,,,,,,,,,,,,,,,,,,https://doi.org/10.1016/j.dib.2018.11.111,Data in Brief 21 (2018) 2664¡V2678,BCC,,,,
AlNbTiV,,,,800.0,,5.5,5.496265861,,BCC,BCC,,,,,,,685.0,,,,,103.9545112,,,50.0,,,,,,,,,,,,,,,,,,,,,,,,,,,,,,,,,,,,,,,,,,,,,,,,,,,https://doi.org/10.1016/j.dib.2018.11.111,Data in Brief 21 (2018) 2664¡V2678,BCC,Elongation>50,,,
AlNbTiV,,,,1000.0,,5.5,5.496265861,,BCC,BCC,,,,,,,158.0,,,,,103.9545112,,,50.0,,,,,,,,,,,,,,,,,,,,,,,,,,,,,,,,,,,,,,,,,,,,,,,,,,,https://doi.org/10.1016/j.dib.2018.11.111,Data in Brief 21 (2018) 2664¡V2678,BCC,Elongation>50,,,
AlNbTiV,,,C,25.0,,5.5,5.496265861,,BCC,BCC,,,,,,448.0,1020.0,1318.0,,239.6363636,,103.9545112,,,5.0,,,,,,,,,,,,,,,,,,,,,,,,,,,,,,,,,,,,,,,,,,,,,,,,,,,https://doi.org/10.1016/j.dib.2018.11.111,Data in Brief 21 (2018) 2664¡V2678,BCC,,448,0,
AlNbTiV,,,C,25.0,,5.5,5.496265861,,BCC,BCC,,,,,,,1000.0,1280.0,,232.7272727,,103.9545112,,,5.0,,,,,,,,,,,,,,,,,,,,,,,,,,,,,,,,,,,,,,,,,,,,,,,,,,,https://doi.org/10.1016/j.dib.2018.11.111,Data in Brief 21 (2018) 2664¡V2678,BCC,,,0,
AlNbTiV,ANNEAL,,C,25.0,,5.59,5.496265861,,BCC,BCC,,,,,,443.5,1020.0,,,,,103.9545112,,,5.0,5.0,,,,,,,,,,,,,,,,,,,,,,,,,,,,,,,,,,,,,,,,,,,,,,,,,,,Prof.Yeh-RHEA,-,,428 - 459  ,,443.5
AlNbTiVZr,ANNEAL,,C,25.0,,5.79,5.759532031,,other,B2+Sec.+Laves,,,,,,,1500.0,,,,,94.58669392,,,3.0,3.0,,,,,,,,,,,,,,,,,,,,,,,,,,,,,,,,,,,,,,,,,,,,,,,,,,,Prof.Yeh-RHEA,-,,,,
AlNbTiVZr0.1,ANNEAL,,C,25.0,,5.53,5.53065689,,other,B2+Sec.,,,,,,,1290.0,,,,,102.730773,,,3.7,3.7,,,,,,,,,,,,,,,,,,,,,,,,,,,,,,,,,,,,,,,,,,,,,,,,,,,Prof.Yeh-RHEA,-,,,,
AlNbTiVZr0.25,ANNEAL,,C,25.0,,5.57,5.578067181,,other,B2+Sec.,,,,,,,1360.0,,,,,101.0437695,,,9.3,9.3,,,,,,,,,,,,,,,,,,,,,,,,,,,,,,,,,,,,,,,,,,,,,,,,,,,Prof.Yeh-RHEA,-,,,,
AlNbTiVZr0.5,CAST,,C,25.0,,5.641,5.647615782,,other,B2+Sec.+Laves,,,,,,,962.0,,,,,98.56901709,,,1.0,1.0,,,,,,,,,,,,,,,,,,,,,,,,,,,,,,,,,,,,,,,,,,,,,,,,,,,Prof.Yeh-RHEA,,,,,
AlNbTiVZr1.5,ANNEAL,,C,25.0,,5.87,5.845649763,,other,B2+Sec.+Laves,,,,,,,1540.0,,,,,91.52236107,,,0.4,0.4,,,,,,,,,,,,,,,,,,,,,,,,,,,,,,,,,,,,,,,,,,,,,,,,,,,Prof.Yeh-RHEA,-,,,,
B0.006Co0.201Cr0.201Fe1Mn0.604,CAST,,,,,,7.8,,other,FCC+Sec.,,,,,,282.0,,,,,,,,,,,,,,,,,,,,,,,,,,,,,,,,,,,,,,,,,,,,,,,,,,,,,,,,,,,,10.1016/j.msea.2019.01.088,,,,282,,
B0.012Co0.202Cr0.202Fe1Mn0.607,CAST,,,,,,7.8,,other,FCC+Sec.,,,,,,306.0,,,,,,,,,,,,,,,,,,,,,,,,,,,,,,,,,,,,,,,,,,,,,,,,,,,,,,,,,,,,10.1016/j.msea.2019.01.088,,,,306,,
B0.035Co0.207Cr0.207Fe1Mn0.621,CAST,,,,,,7.7,,other,FCC+Sec.,,,,,,452.0,,,,,,,,,,,,,,,,,,,,,,,,,,,,,,,,,,,,,,,,,,,,,,,,,,,,,,,,,,,,10.1016/j.msea.2019.01.088,,,,452,,
C0.02Co1Cr1Fe1Mn1Ni1,WROUGHT,,T,25.0,,,8.0,,other,FCC+Sec.,,,,,,,446.0,723.0,,90.375,,,,,15.0,,,,,,,,,,,,,,,,,,,,,,,,,,,,,,,,,,,,,,,,,,,,,,,,,,,10.1080/02670836.2017.1342367,,,,,,
C0.02Co1Cr1Fe1Mn1Ni1,WROUGHT,,T,25.0,,,8.0,,other,FCC+Sec.,,,,,,,581.0,857.0,,107.125,,,,,28.0,,,,,,,,,,,,,,,,,,,,,,,,,,,,,,,,,,,,,,,,,,,,,,,,,,,10.1080/02670836.2017.1342367,,,,,,
C0.041Co1Cr1Fe1Mn1Nb0.041Ni1,WROUGHT,,T,25.0,,,8.0,,other,FCC+Sec.,,,,,,,732.0,911.0,,113.875,,,,,,32.0,,,,,,,,,,,,,,,,,,,,,,,,,,,,,,,,,,,,,,,,,,,,,,,,,,10.1016/j.jallcom.2019.04.121,,,,,,
C0.053Co1Cr1Fe1Mn1Ni1,ANNEAL,,C,800.0,,,8.0,,other,FCC+Sec.,,,,,,345.0,,,,,,,,,,,,,,,,,,,,,,,,,,,,,,,,,,,,,,,,,,,,,,,,,,,,,,,,,,,,10.1007/s40195-019-00916-0,,,,345,,
C0.053Co1Cr1Fe1Mn1Ni1,ANNEAL,,C,1000.0,,,8.0,,other,FCC+Sec.,,,,,,285.0,,,,,,,,,,,,,,,,,,,,,,,,,,,,,,,,,,,,,,,,,,,,,,,,,,,,,,,,,,,,10.1007/s40195-019-00916-0,,,,285,,
C0.111Co1Cr1Fe1Ni1W0.111,POWDER,,,,,7.24,8.5,,FCC,FCC,,,,,,475.0,,,,,,,,,,,,,,,,,,,,,,,,,,,,,,,,,,,,,,,,,,,,,,,,,,,,,,,,,,,,10.3390/coatings9010016,,,,475,,
C0.1Co1Cr1Fe1Mn1Ni1Ti0.1,POWDER,,C,25.0,,7.5,7.8,,other,FCC+Sec.,,,,,,457.0,1616.0,,,,,,,,,4.5,,,,,,,,,,,,,,,,,,,,,,,,,,,,,,,,,,,,,,,,,,,,,,,,,,10.1016/j.vacuum.2019.04.043,,,,457,,
C0.1Co1Cr1Fe1Mn1Ni1Ti0.1,POWDER,,C,25.0,,7.64,7.8,,other,FCC+Sec.,,,,,,461.0,1652.0,,,,,,,,,10.0,,,,,,,,,,,,,,,,,,,,,,,,,,,,,,,,,,,,,,,,,,,,,,,,,,10.1016/j.vacuum.2019.04.043,,,,461,,
C0.1Co1Cr1Fe1Mn1Ni1Ti0.1,POWDER,,C,25.0,,7.66,7.8,,other,FCC+Sec.,,,,,,428.0,1490.0,,,,,,,,,11.4,,,,,,,,,,,,,,,,,,,,,,,,,,,,,,,,,,,,,,,,,,,,,,,,,,10.1016/j.vacuum.2019.04.043,,,,428,,
C0.1Co1Cr1Fe1Mn1Ni1Ti0.1,POWDER,,C,25.0,,7.69,7.8,,other,FCC+Sec.,,,,,,378.0,1194.0,,,,,,,,,20.1,,,,,,,,,,,,,,,,,,,,,,,,,,,,,,,,,,,,,,,,,,,,,,,,,,10.1016/j.vacuum.2019.04.043,,,,378,,
C0.1Hf0.5Mo0.5Nb1Ti1Zr1,CAST,,C,25.0,,,7.8,,other,BCC+Sec.,,,,,,,1183.0,2139.0,,274.2307692,,,,,38.0,,,,,,,,,,,,,,,,,,,,,,,,,,,,,,,,,,,,,,,,,,,,,,,,,,,10.1016/j.intermet.2015.09.011,,,,,,
C0.2Mo1Nb1Re0.5Ta0.2W1,CAST,,C,25.0,,,13.5,,other,BCC+Sec.,,,,,,510.0,1074.0,,,,,,,,12.1,8.33,,,,,,,,,,,,,,,,,,,,,,,,,,,,,,,,,,,,,,,,,,,,,,,,,,10.1016/j.jallcom.2018.11.111,,,,510,,
C0.3Hf0.5Mo0.5Nb1Ti1Zr1,CAST,,C,25.0,,,7.7,,other,BCC+Sec.,,,,,,,1201.0,1965.0,,255.1948052,,,,,33.0,,,,,,,,,,,,,,,,,,,,,,,,,,,,,,,,,,,,,,,,,,,,,,,,,,,10.1016/j.intermet.2015.09.011,,,,,,
C0.429Co1Cr1Fe1Ni1W0.429,POWDER,,,,,8.39,9.1,,FCC,FCC,,,,,,531.0,,,,,,,,,,,,,,,,,,,,,,,,,,,,,,,,,,,,,,,,,,,,,,,,,,,,,,,,,,,,10.3390/coatings9010016,,,,531,,
C0.4Mo1Nb1Re0.5Ta0.4W1,CAST,,C,25.0,,,13.4,,other,BCC+Sec.,,,,,,558.0,1144.0,,,,,,,,12.7,8.81,,,,,,,,,,,,,,,,,,,,,,,,,,,,,,,,,,,,,,,,,,,,,,,,,,10.1016/j.jallcom.2018.11.111,,,,558,,
C0.5Co1Cr1Fe1Mn1Ni1,WROUGHT,,T,25.0,,,7.6,,FCC,FCC,,,,,,,520.9,791.0,,104.1315789,,,,,40.3,,,,,,,,,,,,,,,,,,,,,,,,,,,,,,,,,,,,,,,,,,,,,,,,,,,10.1016/j.msea.2019.01.050,,,,,,
C0.5Mo1Nb1Re0.5Ta0.5W1,CAST,,C,25.0,,,13.3,,other,BCC+Sec.,,,,,,583.0,1202.0,,,,,,,,14.2,10.25,,,,,,,,,,,,,,,,,,,,,,,,,,,,,,,,,,,,,,,,,,,,,,,,,,10.1016/j.jallcom.2018.11.111,,,,583,,
C0.6Mo1Nb1Re0.5Ta0.6W1,CAST,,C,25.0,,,13.3,,other,BCC+Sec.,,,,,,615.0,1241.0,,,,,,,,13.8,9.64,,,,,,,,,,,,,,,,,,,,,,,,,,,,,,,,,,,,,,,,,,,,,,,,,,10.1016/j.jallcom.2018.11.111,,,,615,,
C1Co1Cr1Fe1Mn1Ni1,WROUGHT,,T,25.0,,,7.3,,FCC,FCC,,,,,,,643.8,888.0,,121.5890411,,,,,31.9,,,,,,,,,,,,,,,,,,,,,,,,,,,,,,,,,,,,,,,,,,,,,,,,,,,10.1016/j.msea.2019.01.050,,,,,,
Co0.043Nb0.638Ni1Ta0.255Ti0.191,CAST,,,25.0,,,9.5,,other,,,,,,,815.0,,,,,,,,,,,,,,,,,,,,,,,,,,,,,,,,,,,,,,,,,,,,,,,,,,,,,,,,,,,,10.1038/s41467-019-10533-1,,,,815,,
Co0.067Cu0.067Fe0.067Nb1Ni0.067,WROUGHT,,C,25.0,,,8.6,,other,FCC+Laves,,,,,,,1415.0,,,,,,,,12.6,,,,,,,,,,,,,,,,,,,,,,,,,,,,,,,,,,,,,,,,,,,,,,,,,,,10.1557/jmr.2019.36,,,,,,
Co0.086Cu0.086Fe0.086Nb1Ni0.086,WROUGHT,,C,25.0,,,8.6,,other,FCC+Laves,,,,,,,1703.0,,,,,,,,18.3,,,,,,,,,,,,,,,,,,,,,,,,,,,,,,,,,,,,,,,,,,,,,,,,,,,10.1557/jmr.2019.36,,,,,,
Co0.133Cu0.133Fe0.133Nb1Ni0.133,WROUGHT,,C,25.0,,,8.6,,other,FCC+Laves,,,,,,,1635.0,,,,,,,,31.7,,,,,,,,,,,,,,,,,,,,,,,,,,,,,,,,,,,,,,,,,,,,,,,,,,,10.1557/jmr.2019.36,,,,,,
Co0.139Cr0.446Cu0.99Ni1Si0.277,WROUGHT,,T,25.0,,,7.6,,other,,,,,,,142.5,777.0,810.0,,106.5789474,,,,,3.4,,,,,,,,,,,,,,,,,,,,,,,,,,,,,,,,,,,,,,,,,,,,,,,,,,,10.1016/j.msea.2019.05.003,,,,142.5,,
Co0.139Cr0.446Cu0.99Ni1Si0.277,WROUGHT,,,,,,7.6,,other,,,,,,,147.4,,,,,,,,,,,,,,,,,,,,,,,,,,,,,,,,,,,,,,,,,,,,,,,,,,,,,,,,,,,,10.1016/j.msea.2019.05.003,,,,147.4,,
Co0.139Cr0.446Cu0.99Ni1Si0.277,WROUGHT,,,,,,7.6,,other,,,,,,,155.2,,,,,,,,,,,,,,,,,,,,,,,,,,,,,,,,,,,,,,,,,,,,,,,,,,,,,,,,,,,,10.1016/j.msea.2019.05.003,,,,155.2,,
Co0.25Cr0.25Fe1Mn1,CAST,,T,25.0,,,7.7,,FCC,FCC,,,,,,,213.0,471.0,,61.16883117,,212.0,,,55.7,,,,,,,,,,,,,,,,,,,,,,,,,,,,,,,,,,,,,,,,,,,,,,,,,,,10.1016/j.msea.2019.138039,,,,,,
Co0.25Cr0.25Fe1Mn1,CAST,,T,25.0,,,7.7,,FCC,FCC,,,,,,,393.0,634.0,,82.33766234,,212.0,,,26.5,,,,,,,,,,,,,,,,,,,,,,,,,,,,,,,,,,,,,,,,,,,,,,,,,,,10.1016/j.msea.2019.138039,,,,,,
Co0.25Cr0.25Fe1Mn1,WROUGHT,,T,25.0,,,7.7,,FCC,FCC,,,,,,,792.0,1055.0,,137.012987,,212.0,,,22.6,,,,,,,,,,,,,,,,,,,,,,,,,,,,,,,,,,,,,,,,,,,,,,,,,,,10.1016/j.msea.2019.138039,,,,,,
Co0.25Cr0.25Fe1Mn1,WROUGHT,,T,25.0,,,7.7,,FCC,FCC,,,,,,,559.0,1004.0,,130.3896104,,212.0,,,33.9,,,,,,,,,,,,,,,,,,,,,,,,,,,,,,,,,,,,,,,,,,,,,,,,,,,10.1016/j.msea.2019.138039,,,,,,
Co0.25Cr0.25Fe1Mn1,WROUGHT,,T,25.0,,,7.7,,FCC,FCC,,,,,,,512.0,978.0,,127.012987,,212.0,,,55.3,,,,,,,,,,,,,,,,,,,,,,,,,,,,,,,,,,,,,,,,,,,,,,,,,,,10.1016/j.msea.2019.138039,,,,,,
Co0.25Cr0.25Fe1Mn1,WROUGHT,,T,25.0,,,7.7,,FCC,FCC,,,,,,,476.0,947.0,,122.987013,,212.0,,,69.4,,,,,,,,,,,,,,,,,,,,,,,,,,,,,,,,,,,,,,,,,,,,,,,,,,,10.1016/j.msea.2019.138039,,,,,,
Co0.25Cr1Ni1,WROUGHT,,T,25.0,,,8.1,,FCC,FCC,,,,,,,518.0,744.0,,91.85185185,240.0,238.0,,,36.0,,,,,,,,,,,,,,,,,,,,,,,,,,,,,,,,,,,,,,,,,,,,,,,,,,,10.1016/j.actamat.2019.04.017,,,,,240,
Co0.25Cr1Ni1,WROUGHT,,T,25.0,,,8.1,,FCC,FCC,,,,,,,462.0,703.0,,86.79012346,240.0,238.0,,,46.0,,,,,,,,,,,,,,,,,,,,,,,,,,,,,,,,,,,,,,,,,,,,,,,,,,,10.1016/j.actamat.2019.04.017,,,,,240,
Co0.25Cr1Ni1,WROUGHT,,T,25.0,,,8.1,,FCC,FCC,,,,,,,395.0,644.0,,79.50617284,240.0,238.0,,,58.0,,,,,,,,,,,,,,,,,,,,,,,,,,,,,,,,,,,,,,,,,,,,,,,,,,,10.1016/j.actamat.2019.04.017,,,,,240,
Co0.25Cr1Ni1,WROUGHT,,T,25.0,,,8.1,,FCC,FCC,,,,,,,356.0,588.0,,72.59259259,240.0,238.0,,,64.0,,,,,,,,,,,,,,,,,,,,,,,,,,,,,,,,,,,,,,,,,,,,,,,,,,,10.1016/j.actamat.2019.04.017,,,,,240,
Co0.273Cr0.477Nb0.477Ni0.045Ti1,CAST,,,25.0,,,6.4,,other,,,,,,,422.0,,,,,,,,,,,,,,,,,,,,,,,,,,,,,,,,,,,,,,,,,,,,,,,,,,,,,,,,,,,,10.1038/s41467-019-10533-1,,,,422,,
Co0.286Cr0.429Fe1Mn0.143Ni0.714V0.286,WROUGHT,,T,25.0,,,7.9,,FCC,FCC,,,,,,,401.0,717.0,,90.75949367,,208.0,,,49.0,,,,,,,,,,,,,,,,,,,,,,,,,,,,,,,,,,,,,,,,,,,,,,,,,,,10.1016/j.msea.2018.12.077,,,,,,
Co0.286Cr0.429Fe1Mn0.143Ni0.714V0.286,WROUGHT,,T,25.0,,,7.9,,FCC,FCC,,,,,,,350.0,690.0,,87.34177215,,208.0,,,50.0,,,,,,,,,,,,,,,,,,,,,,,,,,,,,,,,,,,,,,,,,,,,,,,,,,,10.1016/j.msea.2018.12.077,,,Elongation>50,,,
Co0.286Cr0.429Fe1Mn0.143Ni0.714V0.286,WROUGHT,,T,25.0,,,7.9,,FCC,FCC,,,,,,,312.0,660.0,,83.5443038,,208.0,,,51.0,,,,,,,,,,,,,,,,,,,,,,,,,,,,,,,,,,,,,,,,,,,,,,,,,,,10.1016/j.msea.2018.12.077,,,,,,
Co0.286Cr0.429Fe1Mn0.143Ni0.714V0.286,WROUGHT,,T,25.0,,,7.9,,FCC,FCC,,,,,,,240.0,610.0,,77.21518987,,208.0,,,53.0,,,,,,,,,,,,,,,,,,,,,,,,,,,,,,,,,,,,,,,,,,,,,,,,,,,10.1016/j.msea.2018.12.077,,,,,,
Co0.286Cr0.429Fe1Mn0.143Ni0.714V0.286,WROUGHT,,T,25.0,,,7.9,,FCC,FCC,,,,,,,210.0,593.0,,75.06329114,,208.0,,,52.0,,,,,,,,,,,,,,,,,,,,,,,,,,,,,,,,,,,,,,,,,,,,,,,,,,,10.1016/j.msea.2018.12.077,,,,,,
Co0.2Cr0.2Fe1Mn0.6,WROUGHT,,T,25.0,,,7.8,,other,FCC+HCP,,,,,,,298.0,1400.0,,179.4871795,,,,,50.0,,,,,,,,,,,,,,,,,,,,,,,,,,,,,,,,,,,,,,,,,,,,,,,,,,,10.1038/s41598-017-16509-9,,,,,,
Co0.2Cr0.2Fe1Mn0.6,WROUGHT,,T,25.0,,,7.8,,other,FCC+HCP,,,,,,,400.0,1200.0,,153.8461538,,,,,75.0,,,,,,,,,,,,,,,,,,,,,,,,,,,,,,,,,,,,,,,,,,,,,,,,,,,10.1038/s41598-017-16509-9,,,,,,
Co0.2Cr0.2Fe1Mn0.6,CAST,,,,,,7.8,,other,FCC+Sec.,,,,,,296.0,,,,,,,,,65.0,,,,,,,,,,,,,,,,,,,,,,,,,,,,,,,,,,,,,,,,,,,,,,,,,,,10.1016/j.msea.2019.01.088,,,,296,,
Co0.2Cr0.2Fe1Mn0.6,ANNEAL,,T,25.0,,,7.8,,other,FCC+HCP,,,,,,,250.0,730.0,,93.58974359,,,,,63.0,,,,,,,,,,,,,,,,,,,,,,,,,,,,,,,,,,,,,,,,,,,,,,,,,,,10.1016/j.actamat.2017.03.069,,,Elongation>50,,,
Co0.2Cr0.2Fe1Mn0.6,WROUGHT,,T,25.0,,,7.8,,other,FCC+HCP,,,,,,,330.0,870.0,,111.5384615,,,,,45.0,,,,,,,,,,,,,,,,,,,,,,,,,,,,,,,,,,,,,,,,,,,,,,,,,,,10.1016/j.actamat.2017.03.069,,,,,,
Co0.2Cr0.2Fe1Mn0.6,WROUGHT,,T,25.0,,,7.8,,other,FCC+HCP,,,,,,,280.0,800.0,,102.5641026,,,,,42.0,,,,,,,,,,,,,,,,,,,,,,,,,,,,,,,,,,,,,,,,,,,,,,,,,,,10.1016/j.actamat.2017.03.069,,,,,,
Co0.2Cr0.2Fe1Mn0.6,WROUGHT,,T,25.0,,,7.8,,other,FCC+HCP,,,,,,,350.0,830.0,,106.4102564,,,,,,,,,,,,,,,,,,,,,,,,,,,,,,,,,,,,,,,,,,,,,,,,,,,,,,,,10.1016/j.actamat.2017.03.069,,,,,,
Co0.2Cu0.2Fe0.2Nb1Ni0.2,WROUGHT,,C,25.0,,,8.6,,other,FCC+Laves,,,,,,,1498.0,,,,,,,,37.6,,,,,,,,,,,,,,,,,,,,,,,,,,,,,,,,,,,,,,,,,,,,,,,,,,,10.1557/jmr.2019.36,,,,,,
Co0.318Cr0.227Fe1Mo0.091Ni0.182,WROUGHT,,T,25.0,,,8.2,,other,FCC+Sec.,,,,,,,443.0,840.0,,102.4390244,,,,,61.6,,,,,,,,,,,,,,,,,,,,,,,,,,,,,,,,,,,,,,,,,,,,,,,,,,,10.1016/j.jallcom.2018.12.040,,,,,,
Co0.318Cr0.227Fe1Mo0.091Ni0.182,WROUGHT,,T,25.0,,,8.2,,other,FCC+Sec.,,,,,,,301.0,718.0,,87.56097561,,,,,77.5,,,,,,,,,,,,,,,,,,,,,,,,,,,,,,,,,,,,,,,,,,,,,,,,,,,10.1016/j.jallcom.2018.12.040,,,,,,
Co0.318Cr0.227Fe1Mo0.091Ni0.182,WROUGHT,,T,25.0,,,8.2,,other,FCC+Sec.,,,,,,,261.0,673.0,,82.07317073,,,,,86.6,,,,,,,,,,,,,,,,,,,,,,,,,,,,,,,,,,,,,,,,,,,,,,,,,,,10.1016/j.jallcom.2018.12.040,,,,,,
Co0.318Cr0.227Fe1Mo0.091Ni0.182,WROUGHT,,T,25.0,,,8.2,,other,FCC+Sec.,,,,,,,231.0,638.0,,77.80487805,,,,,87.2,,,,,,,,,,,,,,,,,,,,,,,,,,,,,,,,,,,,,,,,,,,,,,,,,,,10.1016/j.jallcom.2018.12.040,,,,,,
Co0.327Cr0.227Fe1Mo0.136Ni0.127,WROUGHT,,T,25.0,,,8.2,,other,FCC+Sec.,,,,,,,711.0,1096.0,,133.6585366,,,,,38.3,,,,,,,,,,,,,,,,,,,,,,,,,,,,,,,,,,,,,,,,,,,,,,,,,,,10.1016/j.jallcom.2018.12.040,,,,,,
Co0.327Cr0.227Fe1Mo0.136Ni0.127,WROUGHT,,T,25.0,,,8.2,,other,FCC+Sec.,,,,,,,684.0,1078.0,,131.4634146,,,,,48.1,,,,,,,,,,,,,,,,,,,,,,,,,,,,,,,,,,,,,,,,,,,,,,,,,,,10.1016/j.jallcom.2018.12.040,,,,,,
Co0.327Cr0.227Fe1Mo0.136Ni0.127,WROUGHT,,T,25.0,,,8.2,,other,FCC+Sec.,,,,,,,506.0,933.0,,113.7804878,,,,,59.3,,,,,,,,,,,,,,,,,,,,,,,,,,,,,,,,,,,,,,,,,,,,,,,,,,,10.1016/j.jallcom.2018.12.040,,,,,,
Co0.327Cr0.227Fe1Mo0.136Ni0.127,WROUGHT,,T,25.0,,,8.2,,other,FCC+Sec.,,,,,,,296.0,693.0,,84.51219512,,,,,63.2,,,,,,,,,,,,,,,,,,,,,,,,,,,,,,,,,,,,,,,,,,,,,,,,,,,10.1016/j.jallcom.2018.12.040,,,,,,
Co0.333Cr0.667Fe0.667Ni1Ti0.2,WROUGHT,,,,,,7.8,,FCC,FCC,,,,,,197.0,,,,,,213.0,,,,,,,,,,,,,,,,,,,,,,,,,,,,,,,,,,,,,,,,,,,,,,,,,,,,,,10.1016/j.msea.2019.138181,,,,197,,
Co0.333Cr0.667Fe0.667Ni1Ti0.2,WROUGHT,,T,25.0,,,7.8,,FCC,FCC,,,,,,308.0,586.0,875.0,,112.1794872,,213.0,,,46.0,,,,,,,,,,,,,,,,,,,,,,,,,,,,,,,,,,,,,,,,,,,,,,,,,,,10.1016/j.msea.2019.138181,,,,308,,
Co0.476Cr0.476Fe0.476Nb0.095Ni1,CAST,,T,25.0,,,8.3,,other,FCC+Laves,,,,,,,170.0,537.0,,64.69879518,,,,,32.0,,,,,,,,,,,,,,,,,,,,,,,,,,,,,,,,,,,,,,,,,,,,,,,,,,,10.1016/j.matlet.2019.04.012,,,,,,
Co0.476Cr0.476Fe0.476Nb0.095Ni1,ANNEAL,,T,25.0,,,8.3,,other,FCC+Laves+Sec.,,,,,,,560.0,860.0,,103.6144578,,,,,19.0,,,,,,,,,,,,,,,,,,,,,,,,,,,,,,,,,,,,,,,,,,,,,,,,,,,10.1016/j.matlet.2019.04.012,,,,,,
Co0.476Cr0.476Fe0.476Nb0.19Ni1,CAST,,T,25.0,,,8.4,,other,FCC+Laves,,,,,,,640.0,840.0,,100.0,,,,,7.0,,,,,,,,,,,,,,,,,,,,,,,,,,,,,,,,,,,,,,,,,,,,,,,,,,,10.1016/j.matlet.2019.04.012,,,,,,
Co0.476Cr0.476Fe0.476Nb0.19Ni1,ANNEAL,,T,25.0,,,8.4,,other,FCC+Laves,,,,,,,,,,,,,,,3.0,,,,,,,,,,,,,,,,,,,,,,,,,,,,,,,,,,,,,,,,,,,,,,,,,,,10.1016/j.matlet.2019.04.012,,,,,,
Co0.556Fe0.556Mo0.556Ni1V0.556,CAST,,,25.0,,,8.5,,other,FCC+Sec.,,,,,,510.0,,,,,,,,,,,,,,,,,,,,,,,,,,,,,,,,,,,,,,,,,,,,,,,,,,,,,,,,,,,,10.1016/j.jallcom.2015.07.185,,,,510,,
Co0.564Nb0.795Ta0.103Ti1W0.103,CAST,,,25.0,,,7.7,,other,,,,,,,277.0,,,,,,,,,,,,,,,,,,,,,,,,,,,,,,,,,,,,,,,,,,,,,,,,,,,,,,,,,,,,10.1038/s41467-019-10533-1,,,,277,,
Co0.5Cr0.5Fe1Ni1,WROUGHT,,T,25.0,,,8.2,,FCC,FCC,,,,,,,214.0,612.0,,74.63414634,,219.0,,,77.3,,,,,,,,,,,,,,,,,,,,,,,,,,,,,,,,,,,,,,,,,,,,,,,,,,,10.1080/21663831.2018.1553803,,,,,,
Co0.5CrFeNiTi0.5,"Mechanical alloying + Spark plasma Sintering, 1000℃/30MPa/8min",,C,23.0,,,7.439019026,,other,FCC+Sec.,,,,,,846,2650.0,2690.0,,361.6068181,,207.8570945,,,10.0,,,,,,,,,,,,,,,,,,,,,,,,,,,,,,,,,,,,,,,,,,,,,,,,,,,,Paper_Collection_5_element,FCC + σ,,846,,
Co0.5Fe0.5Mo0.1Ni1V0.25,CAST,,T,-196.0,,,8.4,,FCC,FCC,,,,,,,419.0,,,,,202.0,,,,34.6,,,,,,,,,,,,,,,,,,,,,,,,,,,,,,,,,,,,,,,,,,,,,,,,,,10.1016/j.scriptamat.2019.02.038,,,,,,
Co0.5Fe0.5Mo0.1Ni1V0.25,CAST,,T,-70.0,,,8.4,,FCC,FCC,,,,,,,350.0,,,,,202.0,,,,28.8,,,,,,,,,,,,,,,,,,,,,,,,,,,,,,,,,,,,,,,,,,,,,,,,,,10.1016/j.scriptamat.2019.02.038,,,,,,
Co0.5Fe0.5Mo0.1Ni1V0.25,CAST,,T,20.0,,,8.4,,FCC,FCC,,,,,,,252.0,,,,,202.0,,,,82.1,,,,,,,,,,,,,,,,,,,,,,,,,,,,,,,,,,,,,,,,,,,,,,,,,,10.1016/j.scriptamat.2019.02.038,,,,,,
Co0.5Fe0.5Mo0.1Ni1V0.25,CAST,,T,600.0,,,8.4,,FCC,FCC,,,,,,,214.0,,,,,202.0,,,,189.2,,,,,,,,,,,,,,,,,,,,,,,,,,,,,,,,,,,,,,,,,,,,,,,,,,10.1016/j.scriptamat.2019.02.038,,,,,,
Co0.5Fe0.5Mo0.1Ni1V0.25,CAST,,T,700.0,,,8.4,,FCC,FCC,,,,,,,212.0,,,,,202.0,,,,154.3,,,,,,,,,,,,,,,,,,,,,,,,,,,,,,,,,,,,,,,,,,,,,,,,,,10.1016/j.scriptamat.2019.02.038,,,,,,
Co0.5Fe0.5Mo0.1Ni1V0.25,CAST,,T,800.0,,,8.4,,FCC,FCC,,,,,,,187.0,,,,,202.0,,,,119.5,,,,,,,,,,,,,,,,,,,,,,,,,,,,,,,,,,,,,,,,,,,,,,,,,,10.1016/j.scriptamat.2019.02.038,,,,,,
Co0.5Fe0.5Mo0.5Ni1V0.5,CAST,,,25.0,,,8.5,,other,FCC+Sec.,,,,,,382.0,,,,,,,,,,,,,,,,,,,,,,,,,,,,,,,,,,,,,,,,,,,,,,,,,,,,,,,,,,,,10.1016/j.jallcom.2015.07.185,,,,382,,
Co0.625Fe0.625Mo0.625Ni1V0.625,CAST,,,25.0,,,8.5,,other,FCC+Sec.,,,,,,520.0,,,,,,,,,,,,,,,,,,,,,,,,,,,,,,,,,,,,,,,,,,,,,,,,,,,,,,,,,,,,10.1016/j.jallcom.2015.07.185,,,,520,,
Co0.714Fe0.714Mo0.714Ni1V0.714,CAST,,,25.0,,,8.5,,other,FCC+Sec.,,,,,,538.0,,,,,,,,,,,,,,,,,,,,,,,,,,,,,,,,,,,,,,,,,,,,,,,,,,,,,,,,,,,,10.1016/j.jallcom.2015.07.185,,,,538,,
Co0.833Fe0.833Mo0.833Ni1V0.833,CAST,,,25.0,,,8.4,,other,FCC+Sec.,,,,,,602.0,,,,,,,,,,,,,,,,,,,,,,,,,,,,,,,,,,,,,,,,,,,,,,,,,,,,,,,,,,,,10.1016/j.jallcom.2015.07.185,,,,602,,
Co0.875Cr0.625Fe1Ni1,WROUGHT,,T,25.0,,,8.3,,FCC,FCC,,,,,,,241.0,721.0,,86.86746988,,220.0,,,96.2,,,,,,,,,,,,,,,,,,,,,,,,,,,,,,,,,,,,,,,,,,,,,,,,,,,10.1080/21663831.2018.1553803,,,,,,
Co0.986Cr0.952Fe0.933Mn0.914Ni1,WROUGHT,,T,25.0,,,8.0,,BCC,BCC,,,,,,,1290.0,1415.0,,176.875,,220.0,,,1.1,,,,,,,,,,,,,,,,,,,,,,,,,,,,,,,,,,,,,,,,,,,,,,,,,,,10.1016/j.msea.2019.01.112,,,,,,
Co0.986Cr0.952Fe0.933Mn0.914Ni1,WROUGHT,,T,25.0,,,8.0,,other,FCC+BCC+Sec.,,,,,,,1135.0,1260.0,,157.5,,,,,1.8,,,,,,,,,,,,,,,,,,,,,,,,,,,,,,,,,,,,,,,,,,,,,,,,,,,10.1016/j.msea.2019.01.112,,,,,,
Co0.986Cr0.952Fe0.933Mn0.914Ni1,WROUGHT,,T,25.0,,,8.0,,other,FCC+BCC+Sec.,,,,,,,585.0,815.0,,101.875,,,,,31.7,,,,,,,,,,,,,,,,,,,,,,,,,,,,,,,,,,,,,,,,,,,,,,,,,,,10.1016/j.msea.2019.01.112,,,,,,
Co0.986Cr0.952Fe0.933Mn0.914Ni1,WROUGHT,,T,25.0,,,8.0,,other,FCC+Sec.,,,,,,,425.0,735.0,,91.875,,,,,40.2,,,,,,,,,,,,,,,,,,,,,,,,,,,,,,,,,,,,,,,,,,,,,,,,,,,10.1016/j.msea.2019.01.112,,,,,,
Co0.986Cr0.952Fe0.933Mn0.914Ni1,WROUGHT,,T,25.0,,,8.0,,FCC,FCC,,,,,,,270.0,630.0,,78.75,,220.0,,,46.2,,,,,,,,,,,,,,,,,,,,,,,,,,,,,,,,,,,,,,,,,,,,,,,,,,,10.1016/j.msea.2019.01.112,,,,,,
Co0.986Cr0.952Fe0.933Mn0.914Ni1,WROUGHT,,T,25.0,,,8.0,,other,,,,,,,,1120.0,1175.0,,146.875,,,,,1.5,,,,,,,,,,,,,,,,,,,,,,,,,,,,,,,,,,,,,,,,,,,,,,,,,,,10.1016/j.msea.2019.01.112,,,,,,
Co1.5CrFeMo0.1Ni1.5Ti0.5,VIM,,C,,,,7.853328371,,FCC,FCC,,,,,,,,,,,,210.213675,,,,,,,,,,,,,,,,,,,,,,,,,,,,,,,,,,,,,,,,,,,,,,,,,,,,,,,Paper_Collection_6_element,FCC,,,,
Co1.5CrFeMo0.5Ni1.5Ti0.5,VIM,,C,,,,8.054827962,,other,FCC+Sec.,,,,,,,,,,,,220.2925147,,,,,,,,,,,,,,,,,,,,,,,,,,,,,,,,,,,,,,,,,,,,,,,,,,,,,,,Paper_Collection_6_element,FCC + σ,,,,
Co1.5CrFeMo0.8Ni1.5Ti0.5,VIM,,C,,,,8.184855477,,other,FCC+Sec.,,,,,,,,,,,,226.7963813,,,,,,,,,,,,,,,,,,,,,,,,,,,,,,,,,,,,,,,,,,,,,,,,,,,,,,,Paper_Collection_6_element,FCC + σ,,,,
Co1.5CrFeNi.5Ti0.5,OTHER,,C,23.0,,,7.575017987,,other,Other,,,,,,442.0,1308.0,1384.0,,182.7058368,,208.8744687,,,4.0,,,,,,,,,,,,,,,,,,,,,,,,,,,,,,,,,,,,,,,,,,,,,,,,,,,,Paper_Collection_5_element,FCC (GS 1?m),,442,,
Co1.5CrFeNi1.5Ti,,,,25.0,,7.4,7.405752341,,other,FCC+Sec.,,,,,,654.0,,,,,,196.5539576,,,,,,,,,,,,,,,,,,,,,,,,,,,,,,,,,,,,,,,,,,,,,,,,,,,,,,https://doi.org/10.1016/j.dib.2018.11.111,Data in Brief 21 (2018) 2664¡V2678,FCC + Im,,654,,
Co1.5CrFeNi1.5Ti,"VAM + Homogenized, 1100℃/4h/AC + Aged, 800℃/10h/AC",,C,,,,7.405752341,,other,FCC+Sec.,,,,,,654 ± 7,,,,,,196.5539576,,,,,,,,,,,,,,,,,,,,,,,,,,,,,,,,,,,,,,,,,,,,,,,,,,,,,,,Paper_Collection_5_element,FCC + η,,654?7,,
Co1.5CrFeNi1.5Ti,"VAM + Homogenized, 1100℃/4h/AC + Aged, 800℃/10h/AC",,C,300.0,,,7.405752341,,other,FCC+Sec.,,,,,,616.0,,,,,,196.5539576,,,,,,,,,,,,,,,,,,,,,,,,,,,,,,,,,,,,,,,,,,,,,,,,,,,,,,,Paper_Collection_5_element,FCC + η,,616,,
Co1.5CrFeNi1.5Ti,"VAM + Homogenized, 1100℃/4h/AC + Aged, 800℃/10h/AC",,C,400.0,,,7.405752341,,other,FCC+Sec.,,,,,,598.0,,,,,,196.5539576,,,,,,,,,,,,,,,,,,,,,,,,,,,,,,,,,,,,,,,,,,,,,,,,,,,,,,,Paper_Collection_5_element,FCC + η,,598,,
Co1.5CrFeNi1.5Ti,"VAM + Homogenized, 1100℃/4h/AC + Aged, 800℃/10h/AC",,C,500.0,,,7.405752341,,other,FCC+Sec.,,,,,,582.0,,,,,,196.5539576,,,,,,,,,,,,,,,,,,,,,,,,,,,,,,,,,,,,,,,,,,,,,,,,,,,,,,,Paper_Collection_5_element,FCC + η,,582,,
Co1.5CrFeNi1.5Ti,"VAM + Homogenized, 1100℃/4h/AC + Aged, 800℃/10h/AC",,C,600.0,,,7.405752341,,other,FCC+Sec.,,,,,,559.0,,,,,,196.5539576,,,,,,,,,,,,,,,,,,,,,,,,,,,,,,,,,,,,,,,,,,,,,,,,,,,,,,,Paper_Collection_5_element,FCC + η,,559,,
Co1.5CrFeNi1.5Ti,"VAM + Homogenized, 1100℃/4h/AC + Aged, 800℃/10h/AC",,C,700.0,,,7.405752341,,other,FCC+Sec.,,,,,,543.0,,,,,,196.5539576,,,,,,,,,,,,,,,,,,,,,,,,,,,,,,,,,,,,,,,,,,,,,,,,,,,,,,,Paper_Collection_5_element,FCC + η,,543,,
Co1.5CrFeNi1.5Ti,"VAM + Homogenized, 1100℃/4h/AC + Aged, 800℃/10h/AC",,C,800.0,,,7.405752341,,other,FCC+Sec.,,,,,,496.0,,,,,,196.5539576,,,,,,,,,,,,,,,,,,,,,,,,,,,,,,,,,,,,,,,,,,,,,,,,,,,,,,,Paper_Collection_5_element,FCC + η,,496,,
Co1.5CrFeNi1.5Ti,"VAM + Homogenized, 1100℃/4h/AC + Aged, 800℃/10h/AC",,C,900.0,,,7.405752341,,other,FCC+Sec.,,,,,,392.0,,,,,,196.5539576,,,,,,,,,,,,,,,,,,,,,,,,,,,,,,,,,,,,,,,,,,,,,,,,,,,,,,,Paper_Collection_5_element,FCC + η,,392,,
Co1.5CrFeNi1.5Ti0.10,OTHER,,C,900.0,,,8.194922393,,other,Other,,,,,,,,,,,,218.4223224,,,,,,,,,,,,,,,,,,,,,,,,,,,,,,,,,,,,,,,,,,,,,,,,,,,,,,,Paper_Collection_5_element,,,,,
Co1.5CrFeNi1.5Ti0.10,OTHER,,C,1000.0,,,8.194922393,,other,Other,,,,,,,,,,,,218.4223224,,,,,,,,,,,,,,,,,,,,,,,,,,,,,,,,,,,,,,,,,,,,,,,,,,,,,,,Paper_Collection_5_element,,,,,
Co1.5CrFeNi1.5Ti0.10,OTHER,,C,,,,8.194922393,,other,Other,,,,,,524.0,,,,,,218.4223224,,,,,,,,,,,,,,,,,,,,,,,,,,,,,,,,,,,,,,,,,,,,,,,,,,,,,,,Paper_Collection_5_element,,,524,,
Co1.5CrFeNi1.5Ti0.10,OTHER,,C,,,,8.194922393,,other,FCC+Sec.,,,,,,311.0,,,,,,218.4223224,,,,,,,,,,,,,,,,,,,,,,,,,,,,,,,,,,,,,,,,,,,,,,,,,,,,,,,Paper_Collection_5_element,FCC + ?,,311,,
Co1.5CrFeNi1.5Ti0.5,,,,25.0,,7.8,7.79697679,,FCC,FCC,,,,,,509.0,,,,,,207.3950164,,,,,,,,,,,,,,,,,,,,,,,,,,,,,,,,,,,,,,,,,,,,,,,,,,,,,,https://doi.org/10.1016/j.dib.2018.11.111,Data in Brief 21 (2018) 2664¡V2678,FCC,,509,0,
Co1.5CrFeNi1.5Ti0.5,"VAM + Homogenized, 1100℃/4h/AC + Aged, 800℃/10h/AC",,C,,,,7.79697679,,other,FCC+Sec.,,,,,,509 ± 11,,,,,,207.3950164,,,,,,,,,,,,,,,,,,,,,,,,,,,,,,,,,,,,,,,,,,,,,,,,,,,,,,,Paper_Collection_5_element,FCC + η,,509?11,,
Co1.5CrFeNi1.5Ti0.5,VAM,,C,,,,7.79697679,,other,FCC+Sec.,,,,,,,,,,,,207.3950164,,,,,,,,,,,,,,,,,,,,,,,,,,,,,,,,,,,,,,,,,,,,,,,,,,,,,,,Paper_Collection_5_element,FCC + γ',,,,
Co1.5CrFeNi1.5Ti0.5,VAM + 1150℃/6h + 600℃/50h,,C,,,,7.79697679,,other,FCC+Sec.,,,,,,,,,,,,207.3950164,,,,,,,,,,,,,,,,,,,,,,,,,,,,,,,,,,,,,,,,,,,,,,,,,,,,,,,Paper_Collection_5_element,FCC + γ',,,,
Co1.5CrFeNi1.5Ti0.5,VAM + 1150℃/6h + 700℃/50h,,C,,,,7.79697679,,other,FCC+Sec.,,,,,,,,,,,,207.3950164,,,,,,,,,,,,,,,,,,,,,,,,,,,,,,,,,,,,,,,,,,,,,,,,,,,,,,,Paper_Collection_5_element,FCC + γ',,,,
Co1.5CrFeNi1.5Ti0.5,VAM + 1150℃/6h + 800℃/50h,,C,,,,7.79697679,,other,FCC+Sec.,,,,,,,,,,,,207.3950164,,,,,,,,,,,,,,,,,,,,,,,,,,,,,,,,,,,,,,,,,,,,,,,,,,,,,,,Paper_Collection_5_element,FCC + γ',,,,
Co1.5CrFeNi1.5Ti0.5,VAM + 1150℃/6h + 900℃/50h,,C,,,,7.79697679,,other,FCC+Sec.,,,,,,,,,,,,207.3950164,,,,,,,,,,,,,,,,,,,,,,,,,,,,,,,,,,,,,,,,,,,,,,,,,,,,,,,Paper_Collection_5_element,FCC + γ' + η,,,,
Co1.5CrFeNi1.5Ti0.5,VAM + 1150℃/6h + 1000℃/50h,,C,,,,7.79697679,,other,FCC+Sec.,,,,,,,,,,,,207.3950164,,,,,,,,,,,,,,,,,,,,,,,,,,,,,,,,,,,,,,,,,,,,,,,,,,,,,,,Paper_Collection_5_element,FCC + γ' + η,,,,
Co1.5CrFeNi1.5Ti0.5,VAM + 1150℃/6h + 1150℃/50h,,C,,,,7.79697679,,other,FCC+Sec.,,,,,,,,,,,,207.3950164,,,,,,,,,,,,,,,,,,,,,,,,,,,,,,,,,,,,,,,,,,,,,,,,,,,,,,,Paper_Collection_5_element,FCC + γ',,,,
Co1.5CrFeNi1.5Ti0.5,VAM + 1150℃/6h/WQ + 650℃/50h,,C,,,,7.79697679,,other,Other,,,,,,498.0,,,,,,207.3950164,,,,,,,,,,,,,,,,,,,,,,,,,,,,,,,,,,,,,,,,,,,,,,,,,,,,,,,Paper_Collection_5_element,,,498,,
Co1.5CrFeNi1.5Ti0.5,VAM + 1150℃/6h/WQ + 700℃/50h,,C,,,,7.79697679,,other,Other,,,,,,558.0,,,,,,207.3950164,,,,,,,,,,,,,,,,,,,,,,,,,,,,,,,,,,,,,,,,,,,,,,,,,,,,,,,Paper_Collection_5_element,,,558,,
Co1.5CrFeNi1.5Ti0.5,VAM + 1150℃/6h/WQ + 750℃/50h,,C,,,,7.79697679,,other,Other,,,,,,565.0,,,,,,207.3950164,,,,,,,,,,,,,,,,,,,,,,,,,,,,,,,,,,,,,,,,,,,,,,,,,,,,,,,Paper_Collection_5_element,,,565,,
Co1.5CrFeNi1.5Ti0.5,VAM + 1150℃/6h/WQ + 750℃/50h,,C,23.0,,,7.79697679,,other,Other,,,,,,527,,,,,,207.3950164,,,,,,,,,,,,,,,,,,,,,,,,,,,,,,,,,,,,,,,,,,,,,,,,,,,,,,,Paper_Collection_5_element,,,,,
Co1.5CrFeNi1.5Ti0.5,VAM + 1150℃/6h/WQ + 750℃/50h,,C,500.0,,,7.79697679,,other,Other,,,,,,445,,,,,,207.3950164,,,,,,,,,,,,,,,,,,,,,,,,,,,,,,,,,,,,,,,,,,,,,,,,,,,,,,,Paper_Collection_5_element,,,,,
Co1.5CrFeNi1.5Ti0.5,VAM + 1150℃/6h/WQ + 750℃/50h,,C,700.0,,,7.79697679,,other,Other,,,,,,418,,,,,,207.3950164,,,,,,,,,,,,,,,,,,,,,,,,,,,,,,,,,,,,,,,,,,,,,,,,,,,,,,,Paper_Collection_5_element,,,,,
Co1.5CrFeNi1.5Ti0.5,VAM + 1150℃/6h/WQ + 750℃/50h,,C,800.0,,,7.79697679,,other,Other,,,,,,389,,,,,,207.3950164,,,,,,,,,,,,,,,,,,,,,,,,,,,,,,,,,,,,,,,,,,,,,,,,,,,,,,,Paper_Collection_5_element,,,,,
Co1.5CrFeNi1.5Ti0.5,VAM + 1150℃/6h/WQ + 750℃/50h,,,900.0,,,,,,,,,,,,349,,,,,,,,,,,,,,,,,,,,,,,,,,,,,,,,,,,,,,,,,,,,,,,,,,,,,,,,,,,,,Paper_Collection_5_element,,,,,
Co1.5CrFeNi1.5Ti0.5,VAM + 1150℃/6h/WQ + 750℃/50h,,,1000.0,,,,,,,,,,,,268,,,,,,,,,,,,,,,,,,,,,,,,,,,,,,,,,,,,,,,,,,,,,,,,,,,,,,,,,,,,,Paper_Collection_5_element,,,,,
Co1.5CrFeNi1.5Ti0.5,VAM + 1150℃/6h/WQ + 800℃/50h,,,524.0,,,,,,,,,,,,524,,,,,,,,,,,,,,,,,,,,,,,,,,,,,,,,,,,,,,,,,,,,,,,,,,,,,,,,,,,,,Paper_Collection_5_element,,,,,
Co1.5CrFeNi1.5Ti0.5,VAM + 1150℃/6h/WQ + 900℃/50h,,,311.0,,,,,,,,,,,,311,,,,,,,,,,,,,,,,,,,,,,,,,,,,,,,,,,,,,,,,,,,,,,,,,,,,,,,,,,,,,Paper_Collection_5_element,FCC + η,,,,
Co1.5CrFeNi1.5Ti0.5,VIM,,C,,,,7.79697679,,FCC,FCC,,,,,,,,,,,,207.3950164,,,,,,,,,,,,,,,,,,,,,,,,,,,,,,,,,,,,,,,,,,,,,,,,,,,,,,,Paper_Collection_5_element,FCC,,,,
Co1.5CrFeNi1.5Ti0.5,"Mechanical alloying + Spark plasma Sintering, 1150℃/30MPa/20min",,,,,,,,,,,,,,,442,,,,,,,,,,,,,,,,,,,,,,,,,,,,,,,,,,,,,,,,,,,,,,,,,,,,,,,,,,,,,Paper_Collection_5_element,FCC (GS 1μm),,,,
Co19.4Cr19.4Fe19.4Mn19.4Ni19.4C1.5N1.5,"VIM + Homogenized, 1000℃/4days",,C,,,,7.761720298,,other,FCC+B2,,,,,,,,,,,,,,,,,,,,,,,,,,,,,,,,,,,,,,,,,,,,,,,,,,,,,,,,,,,,,,,,,,,Paper_Collection_7_element,FCC + β,,,,
Co1Cr0.053Ni1,WROUGHT,,T,25.0,,,8.8,,FCC,FCC,,,,,,,,,,,219.0,207.0,,,,,,,,,,,,,,,,,,,,,,,,,,,,,,,,,,,,,,,,,,,,,,,,,,,,,,10.1016/j.actamat.2019.04.017,,,,,219,
Co1Cr0.25Ni1,WROUGHT,,T,25.0,,,8.7,,FCC,FCC,,,,,,,745.0,824.0,,94.71264368,223.0,213.0,,,36.0,,,,,,,,,,,,,,,,,,,,,,,,,,,,,,,,,,,,,,,,,,,,,,,,,,,10.1016/j.actamat.2019.04.017,,,,,223,
Co1Cr0.25Ni1,WROUGHT,,T,25.0,,,8.7,,FCC,FCC,,,,,,,623.0,746.0,,85.74712644,223.0,213.0,,,53.0,,,,,,,,,,,,,,,,,,,,,,,,,,,,,,,,,,,,,,,,,,,,,,,,,,,10.1016/j.actamat.2019.04.017,,,,,223,
Co1Cr0.25Ni1,WROUGHT,,T,25.0,,,8.7,,FCC,FCC,,,,,,,387.0,626.0,,71.95402299,223.0,213.0,,,73.0,,,,,,,,,,,,,,,,,,,,,,,,,,,,,,,,,,,,,,,,,,,,,,,,,,,10.1016/j.actamat.2019.04.017,,,,,223,
Co1Cr0.25Ni1,WROUGHT,,T,25.0,,,8.7,,FCC,FCC,,,,,,,330.0,553.0,,63.56321839,223.0,213.0,,,101.0,,,,,,,,,,,,,,,,,,,,,,,,,,,,,,,,,,,,,,,,,,,,,,,,,,,10.1016/j.actamat.2019.04.017,,,,,223,
Co1Cr0.2Fe1Ni1Si0.2,CAST,,T,25.0,,,7.8,,FCC,FCC,,,,,,130.1,225.0,732.0,,93.84615385,,195.0,,,61.0,,,,,,,,,,,,,,,,,,,,,,,,,,,,,,,,,,,,,,,,,,,,,,,,,,,10.1016/j.jmmm.2019.01.096,,,,130.1,,
Co1Cr0.2Fe1Ni1Si0.2,WROUGHT,,T,25.0,,,7.8,,FCC,FCC,,,,,,318.2,705.0,1070.0,,137.1794872,,195.0,,,10.0,,,,,,,,,,,,,,,,,,,,,,,,,,,,,,,,,,,,,,,,,,,,,,,,,,,10.1016/j.jmmm.2019.01.096,,,,318.2,,
Co1Cr0.2Fe1Ni1Si0.2,WROUGHT,,T,25.0,,,7.8,,FCC,FCC,,,,,,153.8,320.0,920.0,,117.9487179,,195.0,,,60.0,,,,,,,,,,,,,,,,,,,,,,,,,,,,,,,,,,,,,,,,,,,,,,,,,,,10.1016/j.jmmm.2019.01.096,,,,153.8,,
Co1Cr0.385Fe0.154Ni0.154,WROUGHT,,T,25.0,,,8.4,,other,FCC+HCP,,,,,,,482.0,857.0,,102.0238095,,,,,13.3,,,,,,,,,,,,,,,,,,,,,,,,,,,,,,,,,,,,,,,,,,,,,,,,,,,10.1080/21663831.2018.1553803,,,,,,
Co1Cr0.429Fe0.571Mo0.286Ni0.571,CAST,,T,25.0,,,8.6,,FCC,FCC,,,,,,,350.0,720.0,,83.72093023,,234.0,,,21.9,,,,,,,,,,,,,,,,,,,,,,,,,,,,,,,,,,,,,,,,,,,,,,,,,,,10.1016/j.scriptamat.2017.05.019,,,,,,
Co1Cr0.429Fe0.571Mo0.286Ni0.571,WROUGHT,,T,25.0,,,8.6,,other,FCC+Sec.,,,,,,,1311.0,1410.0,,163.9534884,,,,,12.1,,,,,,,,,,,,,,,,,,,,,,,,,,,,,,,,,,,,,,,,,,,,,,,,,,,10.1016/j.scriptamat.2017.05.019,,,,,,
Co1Cr0.429Fe0.571Mo0.286Ni0.571,WROUGHT,,T,25.0,,,8.6,,other,FCC+Sec.,,,,,,,1212.0,1360.0,,158.1395349,,,,,14.9,,,,,,,,,,,,,,,,,,,,,,,,,,,,,,,,,,,,,,,,,,,,,,,,,,,10.1016/j.scriptamat.2017.05.019,,,,,,
Co1Cr0.429Fe0.571Mo0.286Ni0.571,WROUGHT,,T,25.0,,,8.6,,other,FCC+Sec.,,,,,,,1028.0,1249.0,,145.2325581,,,,,18.3,,,,,,,,,,,,,,,,,,,,,,,,,,,,,,,,,,,,,,,,,,,,,,,,,,,10.1016/j.scriptamat.2017.05.019,,,,,,
Co1Cr0.429Fe0.571Mo0.286Ni0.571,WROUGHT,,T,25.0,,,8.6,,other,FCC+Sec.,,,,,,,879.0,1194.0,,138.8372093,,,,,25.4,,,,,,,,,,,,,,,,,,,,,,,,,,,,,,,,,,,,,,,,,,,,,,,,,,,10.1016/j.scriptamat.2017.05.019,,,,,,
Co1Cr0.429Fe0.571Mo0.286Ni0.571,WROUGHT,,T,25.0,,,8.6,,other,FCC+Sec.,,,,,,,799.0,1127.0,,131.0465116,,,,,28.2,,,,,,,,,,,,,,,,,,,,,,,,,,,,,,,,,,,,,,,,,,,,,,,,,,,10.1016/j.scriptamat.2017.05.019,,,,,,
Co1Cr0.429Fe0.571Mo0.286Ni0.571,WROUGHT,,T,25.0,,,8.6,,FCC,FCC,,,,,,,350.0,918.0,,106.744186,,234.0,,,62.4,,,,,,,,,,,,,,,,,,,,,,,,,,,,,,,,,,,,,,,,,,,,,,,,,,,10.1016/j.scriptamat.2017.05.019,,,,,,
Co1Cr0.455Fe0.364Ni0.364,WROUGHT,,T,25.0,,,8.3,,other,FCC+HCP,,,,,,,392.0,746.0,,89.87951807,,,,,20.3,,,,,,,,,,,,,,,,,,,,,,,,,,,,,,,,,,,,,,,,,,,,,,,,,,,10.1080/21663831.2018.1553803,,,,,,
Co1Cr0.487Nb0.231Ta0.026Ti0.821,CAST,,,25.0,,,6.9,,other,,,,,,,856.0,,,,,,,,,,,,,,,,,,,,,,,,,,,,,,,,,,,,,,,,,,,,,,,,,,,,,,,,,,,,10.1038/s41467-019-10533-1,,,,856,,
Co1Cr0.556Fe0.667Ni0.667,WROUGHT,,T,25.0,,,8.3,,FCC,FCC,,,,,,,299.0,841.0,,101.3253012,,222.0,,,76.1,,,,,,,,,,,,,,,,,,,,,,,,,,,,,,,,,,,,,,,,,,,,,,,,,,,10.1080/21663831.2018.1553803,,,,,,
Co1Cr0.588Fe0.176Mo0.176Ni1,WROUGHT,,T,25.0,,,8.6,,FCC,FCC,,,,,,,,,,,,231.0,,,8.0,,,,,,,,,,,,,,,,,,,,,,,,,,,,,,,,,,,,,,,,,,,,,,,,,,,10.1016/j.ijplas.2018.10.005,,,,,,
Co1Cr0.588Fe0.176Mo0.176Ni1,WROUGHT,,T,25.0,,,8.6,,FCC,FCC,,,,,,,,,,,,231.0,,,14.0,,,,,,,,,,,,,,,,,,,,,,,,,,,,,,,,,,,,,,,,,,,,,,,,,,,10.1016/j.ijplas.2018.10.005,,,,,,
Co1Cr0.588Fe0.176Mo0.176Ni1,WROUGHT,,T,25.0,,,8.6,,FCC,FCC,,,,,,,1100.0,1300.0,,151.1627907,,231.0,,,32.0,,,,,,,,,,,,,,,,,,,,,,,,,,,,,,,,,,,,,,,,,,,,,,,,,,,10.1016/j.ijplas.2018.10.005,,,,,,
Co1Cr0.588Fe0.176Mo0.176Ni1,WROUGHT,,T,25.0,,,8.6,,FCC,FCC,,,,,,,950.0,,,,,231.0,,,36.0,,,,,,,,,,,,,,,,,,,,,,,,,,,,,,,,,,,,,,,,,,,,,,,,,,,10.1016/j.ijplas.2018.10.005,,,,,,
Co1Cr0.588Fe0.176Mo0.176Ni1,WROUGHT,,T,25.0,,,8.6,,FCC,FCC,,,,,,,649.0,,,,,231.0,,,42.0,,,,,,,,,,,,,,,,,,,,,,,,,,,,,,,,,,,,,,,,,,,,,,,,,,,10.1016/j.ijplas.2018.10.005,,,,,,
Co1Cr0.588Fe0.176Mo0.176Ni1,WROUGHT,,T,25.0,,,8.6,,FCC,FCC,,,,,,,439.0,,,,,231.0,,,63.0,,,,,,,,,,,,,,,,,,,,,,,,,,,,,,,,,,,,,,,,,,,,,,,,,,,10.1016/j.ijplas.2018.10.005,,,,,,
Co1Cr0.588Fe0.176Mo0.176Ni1,WROUGHT,,T,25.0,,,8.6,,FCC,FCC,,,,,,,309.0,,,,,231.0,,,82.0,,,,,,,,,,,,,,,,,,,,,,,,,,,,,,,,,,,,,,,,,,,,,,,,,,,10.1016/j.ijplas.2018.10.005,,,,,,
Co1Cr0.667Fe0.667Ni1Ti0.333,ANNEAL,,,25.0,,,7.8,,other,FCC,,,,,,509.0,,,,,,,,,,,,,,,,,,,,,,,,,,,,,,,,,,,,,,,,,,,,,,,,,,,,,,,,,,,,10.1016/j.actamat.2011.06.041,,,,509,,
Co1Cr0.667Fe0.667Ni1Ti0.667,ANNEAL,,,25.0,,,7.4,,other,FCC+Sec.,,,,,,654.0,,,,,,,,,,,,,,,,,,,,,,,,,,,,,,,,,,,,,,,,,,,,,,,,,,,,,,,,,,,,10.1016/j.actamat.2011.06.041,,,,654,,
Co1Cr0.917Ni1Ta0.5Ti0.75,CAST,,,25.0,,,8.8,,other,,,,,,,1011.0,,,,,,,,,,,,,,,,,,,,,,,,,,,,,,,,,,,,,,,,,,,,,,,,,,,,,,,,,,,,10.1038/s41467-019-10533-1,,,,1011,,
Co1Cr1Cu0.5Fe1Ni1,CAST,,,25.0,,,8.3,,FCC,FCC,,,,,,172.0,,,,,,215.0,,,,,,,,,,,,,,,,,,,,,,,,,,,,,,,,,,,,,,,,,,,,,,,,,,,,,,10.1016/j.intermet.2010.03.030,,,,172,,
Co1Cr1Cu1Fe1,,,,25.0,,,8.2,,FCC,FCC,,,,,,134.0,,,,,,208.0,,,,,,,,,,,,,,,,,,,,,,,,,,,,,,,,,,,,,,,,,,,,,,,,,,,,,,10.3166/acsm.31.633-648,,,,134,,
Co1Cr1Cu1Fe1Mn1Ni1Ti1V1,CAST,,C,25.0,,,7.3,,other,FCC+BCC+Sec.,,,,,,,1312.0,1312.0,,179.7260274,74.0,,,,1.0,,,,,,,,,,,,,,,,,,,,,,,,,,,,,,,,,,,,,,,,,,,,,,,,,,,10.1016/j.msea.2006.11.049,,,,,74,
Co1Cr1Cu1Fe1Ni1,CAST,,,,,,8.3,,other,FCC+B2,,,,,,160.0,,,,,,206.0,,,,,,,,,,,,,,,,,,,,,,,,,,,,,,,,,,,,,,,,,,,,,,,,,,,,,,10.1016/j.vacuum.2018.12.009,,,,160,,
Co1Cr1Cu1Fe1Ni1,,,C,25.0,,,8.3,,FCC,FCC,,,,,,286.0,230.0,888.0,,106.9879518,,206.0,,,51.0,,,,,,,,,,,,,,,,,,,,,,,,,,,,,,,,,,,,,,,,,,,,,,,,,,,10.1016/j.msea.2011.11.063,,,,286,,
Co1Cr1Cu1Fe1Ni1,CAST,,,25.0,,,8.3,,FCC,FCC,,,,,,286.0,,,,,,,,,,,,,,,,,,,,,,,,,,,,,,,,,,,,,,,,,,,,,,,,,,,,,,,,,,,,10.1016/j.jallcom.2008.07.124,,,,286,,
Co1Cr1Cu1Fe1Ni1,CAST,,C,25.0,,,8.3,,FCC,FCC,,,,,,,300.0,,,,,206.0,,,50.2,,,,,,,,,,,,,,,,,,,,,,,,,,,,,,,,,,,,,,,,,,,,,,,,,,,10.1007/s11665-018-3837-1,,,,,,
Co1Cr1Cu1Fe1Ni1Ti0.5,CAST,,C,25.0,,,7.8,,FCC,FCC,,,,,,,700.0,1650.0,,211.5384615,93.0,194.0,,,,29.0,,,,,,,,,,,,,,,,,,,,,,,,,,,,,,,,,,,,,,,,,,,,,,,,,,10.1016/j.jallcom.2008.11.059,,,,,93,
Co1Cr1Cu1Fe1Ni1Ti0.5,CAST,,C,25.0,,,7.8,,FCC,FCC,,,,,,,700.0,1650.0,,211.5384615,,194.0,,,22.0,21.6,,,,,,,,,,,,,,,,,,,,,,,,,,,,,,,,,,,,,,,,,,,,,,,,,,10.1016/j.intermet.2006.08.005,,,,,,
Co1Cr1Cu1Fe1Ni1Ti0.8,CAST,,C,25.0,,,7.6,,other,FCC+Sec.,,,,,,,1042.0,1848.0,,243.1578947,,,,,3.0,2.11,,,,,,,,,,,,,,,,,,,,,,,,,,,,,,,,,,,,,,,,,,,,,,,,,,10.1016/j.intermet.2006.08.005,,,,,,
Co1Cr1Cu1Fe1Ni1Ti1,CAST,,C,25.0,,,7.4,,FCC,FCC,,,,,,,1272.0,1272.0,,171.8918919,,185.0,,,2.0,0.0,,,,,,,,,,,,,,,,,,,,,,,,,,,,,,,,,,,,,,,,,,,,,,,,,,10.1016/j.intermet.2006.08.005,,,,,,
Co1Cr1Cu1Fe1Ni1Ti1V1Zr1,CAST,,,25.0,,,7.1,,other,,,,,,,680.0,,,,,,,,,,,,,,,,,,,,,,,,,,,,,,,,,,,,,,,,,,,,,,,,,,,,,,,,,,,,10.1002/adem.200300567,,,,680,,
Co1Cr1Cu1Fe1Ni1V0.042,CAST,,C,25.0,,,8.3,,other,FCC+Sec.,,,,,,,303.0,,,,,,,,50.2,,,,,,,,,,,,,,,,,,,,,,,,,,,,,,,,,,,,,,,,,,,,,,,,,,,10.1007/s11665-018-3837-1,,,,,,
Co1Cr1Cu1Fe1Ni1V0.087,CAST,,C,25.0,,,8.3,,other,FCC+Sec.,,,,,,,307.0,,,,,,,,50.2,,,,,,,,,,,,,,,,,,,,,,,,,,,,,,,,,,,,,,,,,,,,,,,,,,,10.1007/s11665-018-3837-1,,,,,,
Co1Cr1Cu1Fe1Ni1V0.136,CAST,,C,25.0,,,8.3,,other,FCC+Sec.,,,,,,,330.0,,,,,,,,50.2,,,,,,,,,,,,,,,,,,,,,,,,,,,,,,,,,,,,,,,,,,,,,,,,,,,10.1007/s11665-018-3837-1,,,,,,
Co1Cr1Cu1Fe1Ni1V0.19,CAST,,C,25.0,,,8.2,,other,FCC+Sec.,,,,,,,616.0,,,,,,,,28.0,,,,,,,,,,,,,,,,,,,,,,,,,,,,,,,,,,,,,,,,,,,,,,,,,,,10.1007/s11665-018-3837-1,,,,,,
Co1Cr1Cu1Ni1Zn1,POWDER,,C,25.0,,5.26,8.1,,other,BCC+FCC,,,,,,,,,,,,,,,,,,,,,,,,,,,,,,,,,,,,,,,,,,,,,,,,,,,,,,,,,,,,,,,,,,10.3390/e21020122,,,,,,
Co1Cr1Cu1Ni1Zn1,POWDER,,C,25.0,,6.26,8.1,,other,BCC+FCC,,,,,,,,,,,,,,,,,,,,,,,,,,,,,,,,,,,,,,,,,,,,,,,,,,,,,,,,,,,,,,,,,,10.3390/e21020122,,,,,,
Co1Cr1Cu1Ni1Zn1,POWDER,,C,25.0,,7.84,8.1,,other,BCC+FCC,,,,,,,,,,,,,,,,,,,,,,,,,,,,,,,,,,,,,,,,,,,,,,,,,,,,,,,,,,,,,,,,,,10.3390/e21020122,,,,,,
Co1Cr1Cu1Ni1Zn1,POWDER,,C,25.0,,7.89,8.1,,other,FCC+FCC,,,,,,615.0,2121.0,,,,,,,,,,,,,,,,,,,,,,,,,,,,,,,,,,,,,,,,,,,,,,,,,,,,,,,,,,,10.3390/e21020122,,,,615,,
Co1Cr1Fe1Ga1Ni1,CAST,,,,,,7.5,,other,FCC+BCC,,,,,,,,,,,,,,,,,,,,,,,,,,,,,,,,,,,,,,,,,,,,,,,,,,,,,,,,,,,,,,,,,,10.1007/s10853-018-03196-8,,,,,,
Co1Cr1Fe1Mn0.2Ni1Pd1,CAST,,C,25.0,,,9.1,,other,FCC+Sec.,,,,,,470.0,650.0,,,,,,,,50.0,,,,,,,,,,,,,,,,,,,,,,,,,,,,,,,,,,,,,,,,,,,,,,,,,,,10.3390/e21030288,,,Elongation>50,470,,
Co1Cr1Fe1Mn0.4Ni1Pd1,CAST,,C,25.0,,,9.1,,other,FCC+Sec.,,,,,,380.0,650.0,,,,,,,,46.0,,,,,,,,,,,,,,,,,,,,,,,,,,,,,,,,,,,,,,,,,,,,,,,,,,,10.3390/e21030288,,,,380,,
Co1Cr1Fe1Mn0.6Ni1Pd1,CAST,,C,25.0,,,9.0,,other,FCC+Sec.,,,,,,180.0,650.0,,,,,,,,42.0,,,,,,,,,,,,,,,,,,,,,,,,,,,,,,,,,,,,,,,,,,,,,,,,,,,10.3390/e21030288,,,,180,,
Co1Cr1Fe1Mn0.8Ni1Pd1,CAST,,C,25.0,,,8.9,,other,FCC+Sec.,,,,,,160.0,650.0,,,,,,,,35.0,,,,,,,,,,,,,,,,,,,,,,,,,,,,,,,,,,,,,,,,,,,,,,,,,,,10.3390/e21030288,,,,160,,
Co1Cr1Fe1Mn1,,,C,25.0,,,7.8,,other,,,,,,,,338.0,,,,,,,,4.3,,,,,,,,,,,,,,,,,,,,,,,,,,,,,,,,,,,,,,,,,,,,,,,,,,,10.1016/j.intermet.2016.09.003,,,,,,
