Repository: azuredg01/alloy-textualization

本專案用於將合金（Alloy）資料集轉換為可供 Transformer-based 模型
（如 RoBERTa、MatSciBERT）進行 **性質回歸（Regression）**
與 **結構分類（Classification）** 的訓練資料，
並透過 **HuggingFace Accelerate + Distributed Data Parallel (DDP)** 進行多 GPU 訓練。

## Pipeline
                                 Dataset
                               (CSV files)
                                    │
                                    ▼
        ┌──────────────────────────────────────────────────────────┐
        │               Step 1: **data_process.ipynb**             │
        │               - 資料清理                                 │
        │               - 欄位命名統一（PROPERTY: ...）             │

File: data/all_data/all_data_manual_copy.csv (part 10 of 16)
Co1Cr1Fe1Mn1Mo0.042Ni1,CAST,,C,25.0,,,8.1,,FCC,FCC,,,,,,,225.0,,,,,221.0,,,,,,,,,,,,,,,,,,,,,,,,,,,,,,,,,,,,,,,,,,,,,,,,,,,,,,10.1016/j.jmst.2018.10.009,,,,,,
Co1Cr1Fe1Mn1Mo0.087Ni1,CAST,,C,25.0,,,8.1,,other,FCC+Sec.,,,,,,,330.0,,,,,,,,,,,,,,,,,,,,,,,,,,,,,,,,,,,,,,,,,,,,,,,,,,,,,,,,,,,10.1016/j.jmst.2018.10.009,,,,,,
Co1Cr1Fe1Mn1Mo0.136Ni1,CAST,,C,25.0,,,8.1,,other,FCC+Sec.,,,,,,,560.0,,,,,,,,,,,,,,,,,,,,,,,,,,,,,,,,,,,,,,,,,,,,,,,,,,,,,,,,,,,10.1016/j.jmst.2018.10.009,,,,,,
Co1Cr1Fe1Mn1Mo0.19Ni1,CAST,,C,25.0,,,8.1,,other,FCC+Sec.,,,,,,,765.0,,,,,,,,,,,,,,,,,,,,,,,,,,,,,,,,,,,,,,,,,,,,,,,,,,,,,,,,,,,10.1016/j.jmst.2018.10.009,,,,,,
Co1Cr1Fe1Mn1Ni1,,,,,,,8.0,,other,FCC+BCC,,,,,,,,,,,,220.0,,,62.0,,,,,,,,,,,,,,,,,,,,,,,,,,,,,,,,,,,,,,,,,,,,,,,,,,,10.4028/www.scientific.net/MSF.846.13,,,,,,
Co1Cr1Fe1Mn1Ni1,,,,,,,8.0,,other,,,,,,,,,,,,202.2,220.0,,,,,,,,,,,,,,,,,,,,,,,,,,,,,,,,,,,,,,,,,,,,,,,,,,,,,,10.1557/adv.2017.76,,,,,202.2,
Co1Cr1Fe1Mn1Ni1,ANNEAL,,C,25.0,,,8.0,,FCC,FCC,,,,,,,230.0,,,,,220.0,,,,75.0,,,,,,,,,,,,,,,,,,,,,,,,,,,,,,,,,,,,,,,,,,,,,,,,,,10.1134/S0031918X17060084,,,,,,
Co1Cr1Fe1Mn1Ni1,WROUGHT,,T,25.0,,,8.0,,FCC,FCC,,,,,,,243.0,558.0,,69.75,,220.0,,,56.0,,,,,,,,,,,,,,,,,,,,,,,,,,,,,,,,,,,,,,,,,,,,,,,,,,,10.1080/02670836.2017.1342367,,,Elongation>50,,,
Co1Cr1Fe1Mn1Ni1,WROUGHT,,T,25.0,,,8.0,,FCC,FCC,,,,,,,249.0,621.0,,77.625,,220.0,,,50.0,,,,,,,,,,,,,,,,,,,,,,,,,,,,,,,,,,,,,,,,,,,,,,,,,,,10.1080/02670836.2017.1342367,,,,,,
Co1Cr1Fe1Mn1Ni1,POWDER,,C,25.0,,7.753,8.0,,other,FCC,,,,,,435.0,1100.0,,,,,220.0,,,41.0,,,,,,,,,,,,,,,,,,,,,,,,,,,,,,,,,,,,,,,,,,,,,,,,,,,10.1080/00325899.2018.1554834,,,,435,,
Co1Cr1Fe1Mn1Ni1,CAST,,C,25.0,,,8.0,,FCC,FCC,,,,,,130.2,210.0,,,,,220.0,,,75.0,,,,,,,,,,,,,,,,,,,,,,,,,,,,,,,,,,,,,,,,,,,,,,,,,,,10.1016/j.scriptamat.2018.11.042,,,,130.2,,
Co1Cr1Fe1Mn1Ni1,WROUGHT,,C,25.0,,,8.0,,FCC,FCC,,,,,,394.1,1150.0,,,,,220.0,,,1.1,,,,,,,,,,,,,,,,,,,,,,,,,,,,,,,,,,,,,,,,,,,,,,,,,,,10.1016/j.scriptamat.2018.11.042,,,,394.1,,
Co1Cr1Fe1Mn1Ni1,WROUGHT,,C,25.0,,,8.0,,FCC,FCC,,,,,,430.7,1300.0,,,,,220.0,,,10.3,,,,,,,,,,,,,,,,,,,,,,,,,,,,,,,,,,,,,,,,,,,,,,,,,,,10.1016/j.scriptamat.2018.11.042,,,,430.7,,
Co1Cr1Fe1Mn1Ni1,CAST,,T,25.0,,,8.0,,FCC,FCC,,,,,,,210.0,,,,,220.0,,,57.0,,,,,,,,,,,,,,,,,,,,,,,,,,,,,,,,,,,,,,,,,,,,,,,,,,,10.1016/j.msea.2019.04.025,,,,,,
Co1Cr1Fe1Mn1Ni1,WROUGHT,,T,25.0,,,8.0,,FCC,FCC,,,,,,,1150.0,,,,,220.0,,,6.0,,,,,,,,,,,,,,,,,,,,,,,,,,,,,,,,,,,,,,,,,,,,,,,,,,,10.1016/j.msea.2019.04.025,,,,,,
Co1Cr1Fe1Mn1Ni1,WROUGHT,,T,25.0,,,8.0,,FCC,FCC,,,,,,,1300.0,,,,,220.0,,,0.7,,,,,,,,,,,,,,,,,,,,,,,,,,,,,,,,,,,,,,,,,,,,,,,,,,,10.1016/j.msea.2019.04.025,,,,,,
Co1Cr1Fe1Mn1Ni1,WROUGHT,,T,25.0,,,8.0,,FCC,FCC,,,,,,,1050.0,,,,,220.0,,,52.0,,,,,,,,,,,,,,,,,,,,,,,,,,,,,,,,,,,,,,,,,,,,,,,,,,,10.1016/j.msea.2019.04.025,,,,,,
Co1Cr1Fe1Mn1Ni1,WROUGHT,,T,25.0,,,8.0,,FCC,FCC,,,,,,,560.0,,,,,220.0,,,39.5,,,,,,,,,,,,,,,,,,,,,,,,,,,,,,,,,,,,,,,,,,,,,,,,,,,10.1016/j.msea.2019.04.025,,,,,,
Co1Cr1Fe1Mn1Ni1,WROUGHT,,T,25.0,,,8.0,,FCC,FCC,,,,,,,520.0,,,,,,,,,20.3,,,,,,,,,,,,,,,,,,,,,,,,,,,,,,,,,,,,,,,,,,,,,,,,,,10.1016/j.msea.2019.04.025,,,,,,
Co1Cr1Fe1Mn1Ni1,WROUGHT,,T,25.0,,,8.0,,FCC,FCC,,,,,,,320.0,,,,,220.0,,,,,,,,,,,,,,,,,,,,,,,,,,,,,,,,,,,,,,,,,,,,,,,,,,,,,,10.1016/j.msea.2019.04.025,,,,,,
Co1Cr1Fe1Mn1Ni1,WROUGHT,,T,25.0,,,8.0,,FCC,FCC,,,,,,,280.0,,,,,220.0,,,54.0,,,,,,,,,,,,,,,,,,,,,,,,,,,,,,,,,,,,,,,,,,,,,,,,,,,10.1016/j.msea.2019.04.025,,,,,,
Co1Cr1Fe1Mn1Ni1,WROUGHT,,T,25.0,,,8.0,,FCC,FCC,,,,,,,378.7,700.0,,87.5125,,220.0,,,57.5,,,,,,,,,,,,,,,,,,,,,,,,,,,,,,,,,,,,,,,,,,,,,,,,,,,10.1016/j.msea.2019.01.050,,,,,,
Co1Cr1Fe1Mn1Ni1,WROUGHT,,T,25.0,,,8.0,,FCC,FCC,,,,,,,1120.0,,,,,,,,,,,,,,,,,,,,,,,,,,,,,,,,,,,,,,,,,,,,,,,,,,,,,,,,,,,10.1016/j.msea.2018.10.094,,,,,,
Co1Cr1Fe1Mn1Ni1,WROUGHT,,T,-196.0,,,8.0,,FCC,FCC,,,,,,,1692.0,,,,,,,,,,,,,,,,,,,,,,,,,,,,,,,,,,,,,,,,,,,,,,,,,,,,,,,,,,,10.1016/j.msea.2018.10.094,,,,,,
Co1Cr1Fe1Mn1Ni1,CAST,,C,25.0,,,8.0,,FCC,FCC,,,,,,,216.0,,,,,220.0,,,63.0,,,,,,,,,,,,,,,,,,,,,,,,,,,,,,,,,,,,,,,,,,,,,,,,,,,10.1016/j.jmst.2018.10.009,,,,,,
Co1Cr1Fe1Mn1Ni1,WROUGHT,,T,25.0,,,8.0,,FCC,FCC,,,,,,,300.0,676.0,,84.5,,220.0,,,57.0,,,,,,,,,,,,,,,,,,,,,,,,,,,,,,,,,,,,,,,,,,,,,,,,,,,10.1016/j.jmst.2018.09.068,,,,,,
Co1Cr1Fe1Mn1Ni1,WROUGHT,,T,25.0,,,8.0,,FCC,FCC,,,,,,,800.0,888.0,,111.0,,220.0,,,6.0,,,,,,,,,,,,,,,,,,,,,,,,,,,,,,,,,,,,,,,,,,,,,,,,,,,10.1016/j.jmst.2018.09.068,,,,,,
Co1Cr1Fe1Mn1Ni1,POWDER,,T,25.0,,7.5,8.0,,other,Other,,,,,,410.9,,,,,184.0,220.0,,,2.0,,,,,,,,,,,,,,,,,,,,,,,,,,,,,,,,,,,,,,,,,,,,,,,,,,,10.1016/j.jallcom.2019.07.195,,,,410.9,184,
Co1Cr1Fe1Mn1Ni1,WROUGHT,,T,25.0,,,8.0,,FCC,FCC,,,,,,,353.0,635.0,,79.375,,220.0,,,8.0,,,,,,,,,,,,,,,,,,,,,,,,,,,,,,,,,,,,,,,,,,,,,,,,,,,10.1016/j.jallcom.2019.04.121,,,,,,
Co1Cr1Fe1Mn1Ni1,ANNEAL,,,,,,8.0,,FCC,FCC,,,,,,,,,,,,220.0,,,49.0,,,,,,,,,,,,,,,,,,,,,,,,,,,,,,,,,,,,,,,,,,,,,,,,,,,10.1016/j.jallcom.2018.11.181,,,,,,
Co1Cr1Fe1Mn1Ni1,POWDER,,,,,,8.0,,FCC,FCC,,,,,,,,,,,,220.0,,,47.0,,,,,,,,,,,,,,,,,,,,,,,,,,,,,,,,,,,,,,,,,,,,,,,,,,,10.1016/j.jallcom.2018.11.181,,,,,,
Co1Cr1Fe1Mn1Ni1,POWDER,,,,,,8.0,,FCC,FCC,,,,,,,,,,,,220.0,,,59.0,,,,,,,,,,,,,,,,,,,,,,,,,,,,,,,,,,,,,,,,,,,,,,,,,,,10.1016/j.jallcom.2018.11.181,,,,,,
Co1Cr1Fe1Mn1Ni1,CAST,,C,25.0,,,8.0,,other,FCC+BCC,,,,,,415.0,1314.0,,,,,220.0,,,62.0,,,,,,,,,,,,,,,,,,,,,,,,,,,,,,,,,,,,,,,,,,,,,,,,,,,10.1016/j.jallcom.2018.10.168,,,,415,,
Co1Cr1Fe1Mn1Ni1,WROUGHT,,T,25.0,,,8.0,,FCC,FCC,,,,,,,386.2,666.0,,83.2875,,220.0,,,,,,,,,,,,,,,,,,,,,,,,,,,,,,,,,,,,,,,,,,,,,,,,,,,,,,10.1016/j.jallcom.2018.08.115,,,,,,
Co1Cr1Fe1Mn1Ni1,CAST,,C,25.0,,,8.0,,FCC,FCC,,,,,,144.0,,,,,,220.0,,,,,,,,,,,,,,,,,,,,,,,,,,,,,,,,,,,,,,,,,,,,,,,,,,,,,,10.1016/j.jallcom.2014.12.157,,,,144,,
Co1Cr1Fe1Mn1Ni1,ANNEAL,,C,25.0,,,8.0,,FCC,FCC,,,,,,135.0,230.0,,,,,220.0,,,,,,,,,,,,,,,,,,,,,,,,,,,,,,,,,,,,,,,,,,,,,,,,,,,,,,10.1016/j.jallcom.2014.12.157,,,,135,,
Co1Cr1Fe1Mn1Ni1,WROUGHT,,T,25.0,,7.753,8.0,,FCC,FCC,,,,,,,293.1,626.0,,80.69134529,,,,,,,,,,,,,,,,,,,,,,,,,,,,,,,,,,,,,,,,,,,,,,,,,,,,,,,,10.1016/j.intermet.2019.106486,,,,,,
Co1Cr1Fe1Mn1Ni1,,,,,,,8.0,,other,,,,,,,,,,,,202.0,220.0,,,,43.0,,,,,,,,,,,,,,,,,,,,,,,,,,,,,,,,,,,,,,,,,,,,,,,,,,10.1016/j.intermet.2014.11.005,,,,,202,
Co1Cr1Fe1Mn1Ni1,CAST,,T,25.0,,,8.0,,FCC,FCC,,,,,,176.0,208.0,,,,,220.0,,,4.37,,,,,,,,,,,,,,,,,,,,,,,,,,,,,,,,,,,,,,,,,,,,,,,,,,,10.1016/j.actamat.2013.09.037,,,,176,,
Co1Cr1Fe1Mn1Ni1,WROUGHT,,T,25.0,,,8.0,,FCC,FCC,,,,,,,370.0,670.0,,83.75,,220.0,,,1.16,,,,,,,,,,,,,,,,,,,,,,,,,,,,,,,,,,,,,,,,,,,,,,,,,,,10.1016/j.actamat.2013.06.018,,,,,,
Co1Cr1Fe1Mn1Ni1,WROUGHT,,T,25.0,,,8.0,,FCC,FCC,,,,,,,1199.26,1335.0,,166.91875,,220.0,,,1.58,,,,,,,,,,,,,,,,,,,,,,,,,,,,,,,,,,,,,,,,,,,,,,,,,,,10.1007/s11661-019-05231-y,,,,,,
Co1Cr1Fe1Mn1Ni1,WROUGHT,,T,25.0,,,8.0,,FCC,FCC,,,,,,,1269.23,1366.0,,170.7875,,220.0,,,3.15,,,,,,,,,,,,,,,,,,,,,,,,,,,,,,,,,,,,,,,,,,,,,,,,,,,10.1007/s11661-019-05231-y,,,,,,
Co1Cr1Fe1Mn1Ni1,WROUGHT,,T,25.0,,,8.0,,FCC,FCC,,,,,,,1371.21,1403.0,,175.35375,,220.0,,,4.31,,,,,,,,,,,,,,,,,,,,,,,,,,,,,,,,,,,,,,,,,,,,,,,,,,,10.1007/s11661-019-05231-y,,,,,,
Co1Cr1Fe1Mn1Ni1,WROUGHT,,T,25.0,,,8.0,,FCC,FCC,,,,,,,1362.74,1471.0,,183.88125,,220.0,,,19.01,,,,,,,,,,,,,,,,,,,,,,,,,,,,,,,,,,,,,,,,,,,,,,,,,,,10.1007/s11661-019-05231-y,,,,,,
Co1Cr1Fe1Mn1Ni1,WROUGHT,,T,25.0,,,8.0,,FCC,FCC,,,,,,,1241.81,1325.0,,165.65625,,220.0,,,26.3,,,,,,,,,,,,,,,,,,,,,,,,,,,,,,,,,,,,,,,,,,,,,,,,,,,10.1007/s11661-019-05231-y,,,,,,
Co1Cr1Fe1Mn1Ni1,WROUGHT,,T,25.0,,,8.0,,FCC,FCC,,,,,,,930.3,1021.0,,127.665,,220.0,,,38.7,,,,,,,,,,,,,,,,,,,,,,,,,,,,,,,,,,,,,,,,,,,,,,,,,,,10.1007/s11661-019-05231-y,,,,,,
Co1Cr1Fe1Mn1Ni1,WROUGHT,,T,25.0,,,8.0,,FCC,FCC,,,,,,,729.21,902.0,,112.7175,,220.0,,,42.55,,,,,,,,,,,,,,,,,,,,,,,,,,,,,,,,,,,,,,,,,,,,,,,,,,,10.1007/s11661-019-05231-y,,,,,,
Co1Cr1Fe1Mn1Ni1,WROUGHT,,T,25.0,,,8.0,,FCC,FCC,,,,,,,494.82,736.0,,91.95,,220.0,,,43.15,,,,,,,,,,,,,,,,,,,,,,,,,,,,,,,,,,,,,,,,,,,,,,,,,,,10.1007/s11661-019-05231-y,,,,,,
Co1Cr1Fe1Mn1Ni1,WROUGHT,,T,25.0,,,8.0,,FCC,FCC,,,,,,,366.88,673.0,,84.15625,,220.0,,,45.05,,,,,,,,,,,,,,,,,,,,,,,,,,,,,,,,,,,,,,,,,,,,,,,,,,,10.1007/s11661-019-05231-y,,,,,,
Co1Cr1Fe1Mn1Ni1,WROUGHT,,T,25.0,,,8.0,,FCC,FCC,,,,,,,290.65,619.0,,77.31375,,,,,,,,,,,,,,,,,,,,,,,,,,,,,,,,,,,,,,,,,,,,,,,,,,,,,,,,10.1007/s11661-019-05231-y,,,,,,
Co1Cr1Fe1Mn1Ni1,WROUGHT,,T,25.0,,,8.0,,FCC,FCC,,,,,,,258.76,599.0,,74.84375,,,,,47.0,,,,,,,,,,,,,,,,,,,,,,,,,,,,,,,,,,,,,,,,,,,,,,,,,,,10.1007/s11661-019-05231-y,,,,,,
Co1Cr1Fe1Mn1Ni1Ta0.2,,,,,,,8.5,,other,FCC+BCC,,,,,,200.0,,,,,,,,,,,,,,,,,,,,,,,,,,,,,,,,,,,,,,,,,,,,,,,,,,,,,,,,,,,,10.4028/www.scientific.net/MSF.846.13,,,,200,,
Co1Cr1Fe1Mn1Ni1Ta0.4,,,,,,,9.0,,other,FCC+BCC,,,,,,290.0,,,,,,,,,,,,,,,,,,,,,,,,,,,,,,,,,,,,,,,,,,,,,,,,,,,,,,,,,,,,10.4028/www.scientific.net/MSF.846.13,,,,290,,
Co1Cr1Fe1Mn1Ni1Ta0.6,,,,,,,9.4,,other,FCC+BCC,,,,,,345.0,,,,,,,,,,,,,,,,,,,,,,,,,,,,,,,,,,,,,,,,,,,,,,,,,,,,,,,,,,,,10.4028/www.scientific.net/MSF.846.13,,,,345,,
Co1Cr1Fe1Mn1Ni1V0.25,CAST,,C,25.0,,,7.9,,FCC,FCC,,,,,,151.0,,,,,,215.0,,,,,,,,,,,,,,,,,,,,,,,,,,,,,,,,,,,,,,,,,,,,,,,,,,,,,,10.1016/j.jallcom.2014.12.157,,,,151,,
Co1Cr1Fe1Mn1Ni1V0.25,ANNEAL,,C,25.0,,,7.9,,other,FCC+Sec.,,,,,,144.0,200.0,,,,,,,,,75.0,,,,,,,,,,,,,,,,,,,,,,,,,,,,,,,,,,,,,,,,,,,,,,,,,,10.1016/j.jallcom.2014.12.157,,,,144,,
Co1Cr1Fe1Mn1Ni1V0.263,ANNEAL,,C,25.0,,,7.9,,other,FCC+Sec.,,,,,,,200.0,,,,,,,,75.0,,,,,,,,,,,,,,,,,,,,,,,,,,,,,,,,,,,,,,,,,,,,,,,,,,,10.1134/S0031918X17060084,,,,,,
Co1Cr1Fe1Mn1Ni1V0.5,ANNEAL,,C,25.0,,,7.8,,other,FCC+Sec.,,,,,,,620.0,,,,,210.0,,,,,,,,,,,,,,,,,,,,,,,,,,,,,,,,,,,,,,,,,,,,,,,,,,,,,,10.1134/S0031918X17060084,,,,,,
Co1Cr1Fe1Mn1Ni1V0.5,CAST,,C,25.0,,,7.8,,FCC,FCC,,,,,,186.0,,,,,,210.0,,,,75.0,,,,,,,,,,,,,,,,,,,,,,,,,,,,,,,,,,,,,,,,,,,,,,,,,,10.1016/j.jallcom.2014.12.157,,,,186,,
Co1Cr1Fe1Mn1Ni1V0.5,ANNEAL,,C,25.0,,,7.8,,FCC,FCC,,,,,,275.0,620.0,,,,,,,,75.0,,,,,,,,,,,,,,,,,,,,,,,,,,,,,,,,,,,,,,,,,,,,,,,,,,,10.1016/j.jallcom.2014.12.157,,,,275,,
Co1Cr1Fe1Mn1Ni1V0.75,ANNEAL,,C,25.0,,,7.7,,other,FCC+Sec.,,,,,,380.0,740.0,1325.0,,172.0779221,,,,,,7.8,,,,,,,,,,,,,,,,,,,,,,,,,,,,,,,,,,,,,,,,,,,,,,,,,,10.1016/j.jallcom.2014.12.157,,,,380,,
Co1Cr1Fe1Mn1Ni1V0.75,CAST,,C,25.0,,,7.7,,other,FCC+Sec.,,,,,,342.0,,,,,,,,,,,,,,,,,,,,,,,,,,,,,,,,,,,,,,,,,,,,,,,,,,,,,,,,,,,,10.1016/j.jallcom.2014.12.157,,,,342,,
Co1Cr1Fe1Mn1Ni1V0.765,ANNEAL,,C,25.0,,,7.7,,other,FCC+Sec.,,,,,,,780.0,,,,,,,,8.0,,,,,,,,,,,,,,,,,,,,,,,,,,,,,,,,,,,,,,,,,,,,,,,,,,,10.1134/S0031918X17060084,,,,,,
Co1Cr1Fe1Mn1Ni1V1,ANNEAL,,C,25.0,,,7.7,,other,FCC+Sec.,,,,,,,1700.0,,,,,,,,,0.5,,,,,,,,,,,,,,,,,,,,,,,,,,,,,,,,,,,,,,,,,,,,,,,,,,10.1134/S0031918X17060084,,,,,,
Co1Cr1Fe1Mn1Ni1V1,ANNEAL,,C,25.0,,,7.7,,other,FCC+Sec.,,,,,,636.0,1660.0,1845.0,,239.6103896,,,,,,,,,,,,,,,,,,,,,,,,,,,,,,,,,,,,,,,,,,,,,,,,,,,,,,,,10.1016/j.jallcom.2014.12.157,,,,636,,
Co1Cr1Fe1Mn1Ni1V1,CAST,,C,25.0,,,7.7,,other,FCC+Sec.,,,,,,650.0,,,,,,,,,1.0,,,,,,,,,,,,,,,,,,,,,,,,,,,,,,,,,,,,,,,,,,,,,,,,,,,10.1016/j.jallcom.2014.12.157,,,,650,,
Co1Cr1Fe1Mo0.083Ni1,CAST,,T,25.0,,,8.2,,other,,,,,,,,198.8,479.0,,58.41463415,,,,,51.1,,,,,,,,,,,,,,,,,,,,,,,,,,,,,,,,,,,,,,,,,,,,,,,,,,,10.1016/j.actamat.2016.06.063,,,,,,
Co1Cr1Fe1Mo0.149Ni1,POWDER,,,,,,8.3,,other,FCC+Sec.,,,,,,210.0,,,,,,,,,,,,,,,,,,,,,,,,,,,,,,,,,,,,,,,,,,,,,,,,,,,,,,,,,,,,10.3390/met9030351,,,,210,,
Co1Cr1Fe1Mo0.15Ni1,CAST,,T,25.0,,,8.3,,FCC,FCC,,,,,,,489.0,895.0,,107.8313253,,231.0,,,,53.6,,,,,,,,,,,,,,,,,,,,,,,,,,,,,,,,,,,,,,,,,,,,,,,,,,10.1016/j.msea.2019.05.078,,,,,,
Co1Cr1Fe1Mo0.15Ni1,WROUGHT,,T,25.0,,,8.3,,other,,,,,,,,873.0,,,,,,,,,23.4,,,,,,,,,,,,,,,,,,,,,,,,,,,,,,,,,,,,,,,,,,,,,,,,,,10.1016/j.msea.2019.05.078,,,,,,
Co1Cr1Fe1Mo0.15Ni1,WROUGHT,,T,25.0,,,8.3,,other,,,,,,,,952.0,1122.0,,135.1807229,,,,,,14.2,,,,,,,,,,,,,,,,,,,,,,,,,,,,,,,,,,,,,,,,,,,,,,,,,,10.1016/j.msea.2019.05.078,,,,,,
Co1Cr1Fe1Mo0.15Ni1,WROUGHT,,T,25.0,,,8.3,,FCC,FCC,,,,,,,1136.0,1245.0,,150.0,,231.0,,,,8.7,,,,,,,,,,,,,,,,,,,,,,,,,,,,,,,,,,,,,,,,,,,,,,,,,,10.1016/j.msea.2019.05.078,,,,,,
Co1Cr1Fe1Mo0.15Ni1,WROUGHT,,T,25.0,,,8.3,,FCC,FCC,,,,,,,1301.0,1493.0,,179.8795181,,231.0,,,,7.2,,,,,,,,,,,,,,,,,,,,,,,,,,,,,,,,,,,,,,,,,,,,,,,,,,10.1016/j.msea.2019.05.078,,,,,,
Co1Cr1Fe1Mo0.15Ni1,WROUGHT,,T,25.0,,,8.3,,other,,,,,,,,1311.0,1421.0,,171.2048193,,,,,,5.9,,,,,,,,,,,,,,,,,,,,,,,,,,,,,,,,,,,,,,,,,,,,,,,,,,10.1016/j.msea.2019.05.078,,,,,,
Co1Cr1Fe1Mo0.15Ni1,WROUGHT,,T,25.0,,,8.3,,other,,,,,,,,1273.0,1458.0,,175.6626506,,,,,,5.5,,,,,,,,,,,,,,,,,,,,,,,,,,,,,,,,,,,,,,,,,,,,,,,,,,10.1016/j.msea.2019.05.078,,,,,,
Co1Cr1Fe1Mo0.208Ni1,CAST,,T,25.0,,,8.3,,other,,,,,,,,254.7,590.0,,71.03614458,,,,,55.1,,,,,,,,,,,,,,,,,,,,,,,,,,,,,,,,,,,,,,,,,,,,,,,,,,,10.1016/j.actamat.2016.06.063,,,,,,
Co1Cr1Fe1Mo0.2Ni1,CAST,,T,25.0,,,8.3,,FCC,FCC,,,,,,,400.0,780.0,,93.97590361,,232.0,,,53.0,,,,,,,,,,,,,,,,,,,,,,,,,,,,,,,,,,,,,,,,,,,,,,,,,,,10.3390/e21050448,,,,,,
Co1Cr1Fe1Mo0.2Ni1,ANNEAL,,T,25.0,,,8.3,,FCC,FCC,,,,,,,,838.0,,100.9638554,,232.0,,,43.0,,,,,,,,,,,,,,,,,,,,,,,,,,,,,,,,,,,,,,,,,,,,,,,,,,,10.3390/e21050448,,,,,,
Co1Cr1Fe1Mo0.2Ni1,ANNEAL,,T,25.0,,,8.3,,FCC,FCC,,,,,,,,899.0,,108.313253,,232.0,,,31.0,,,,,,,,,,,,,,,,,,,,,,,,,,,,,,,,,,,,,,,,,,,,,,,,,,,10.3390/e21050448,,,,,,
Co1Cr1Fe1Mo0.2Ni1,ANNEAL,,T,25.0,,,8.3,,FCC,FCC,,,,,,,,902.0,,108.6746988,,232.0,,,29.0,,,,,,,,,,,,,,,,,,,,,,,,,,,,,,,,,,,,,,,,,,,,,,,,,,,10.3390/e21050448,,,,,,
Co1Cr1Fe1Mo0.2Ni1,ANNEAL,,T,25.0,,,8.3,,FCC,FCC,,,,,,,,811.0,,97.71084337,,232.0,,,52.0,,,,,,,,,,,,,,,,,,,,,,,,,,,,,,,,,,,,,,,,,,,,,,,,,,,10.3390/e21050448,,,,,,
Co1Cr1Fe1Mo0.2Ni1,ANNEAL,,T,25.0,,,8.3,,FCC,FCC,,,,,,,,790.0,,95.18072289,,232.0,,,49.0,,,,,,,,,,,,,,,,,,,,,,,,,,,,,,,,,,,,,,,,,,,,,,,,,,,10.3390/e21050448,,,,,,
Co1Cr1Fe1Mo0.2Ni1,ANNEAL,,T,25.0,,,8.3,,FCC,FCC,,,,,,,,799.0,,96.26506024,,232.0,,,47.0,,,,,,,,,,,,,,,,,,,,,,,,,,,,,,,,,,,,,,,,,,,,,,,,,,,10.3390/e21050448,,,,,,
Co1Cr1Fe1Mo0.2Ni1,ANNEAL,,T,25.0,,,8.3,,FCC,FCC,,,,,,,,802.0,,96.62650602,,232.0,,,37.0,,,,,,,,,,,,,,,,,,,,,,,,,,,,,,,,,,,,,,,,,,,,,,,,,,,10.3390/e21050448,,,,,,
Co1Cr1Fe1Mo0.2Ni1,ANNEAL,,T,25.0,,,8.3,,FCC,FCC,,,,,,,,823.0,,99.15662651,,232.0,,,36.0,,,,,,,,,,,,,,,,,,,,,,,,,,,,,,,,,,,,,,,,,,,,,,,,,,,10.3390/e21050448,,,,,,
Co1Cr1Fe1Mo0.2Ni1,ANNEAL,,T,25.0,,,8.3,,FCC,FCC,,,,,,,,849.0,,102.2891566,,232.0,,,34.0,,,,,,,,,,,,,,,,,,,,,,,,,,,,,,,,,,,,,,,,,,,,,,,,,,,10.3390/e21050448,,,,,,
Co1Cr1Fe1Mo0.2Ni1,ANNEAL,,T,25.0,,,8.3,,FCC,FCC,,,,,,,,895.0,,107.8313253,,232.0,,,32.0,,,,,,,,,,,,,,,,,,,,,,,,,,,,,,,,,,,,,,,,,,,,,,,,,,,10.3390/e21050448,,,,,,
Co1Cr1Fe1Mo0.304Ni1,CAST,,T,25.0,,,8.4,,other,FCC+Sec.,,,,,,,305.3,710.0,,84.48809524,,,,,49.3,,,,,,,,,,,,,,,,,,,,,,,,,,,,,,,,,,,,,,,,,,,,,,,,,,,10.1016/j.actamat.2016.06.063,,,,,,
Co1Cr1Fe1Mo0.304Ni1,WROUGHT,,T,25.0,,,8.4,,other,FCC+Sec.,,,,,,,815.5,1186.0,,141.25,,,,,18.9,,,,,,,,,,,,,,,,,,,,,,,,,,,,,,,,,,,,,,,,,,,,,,,,,,,10.1016/j.actamat.2016.06.063,,,,,,
Co1Cr1Fe1Mo0.304Ni1,WROUGHT,,T,25.0,,,8.4,,other,FCC+Sec.,,,,,,,646.7,1042.0,,124.047619,,,,,32.5,,,,,,,,,,,,,,,,,,,,,,,,,,,,,,,,,,,,,,,,,,,,,,,,,,,10.1016/j.actamat.2016.06.063,,,,,,
Co1Cr1Fe1Mo0.304Ni1,WROUGHT,,T,25.0,,,8.4,,other,FCC+Sec.,,,,,,,683.7,1067.0,,126.9761905,,,,,30.4,,,,,,,,,,,,,,,,,,,,,,,,,,,,,,,,,,,,,,,,,,,,,,,,,,,10.1016/j.actamat.2016.06.063,,,,,,
Co1Cr1Fe1Mo0.5Ni1,CAST,,,25.0,,,8.5,,other,FCC+Sec.,,,,,,210.0,,,,,,,,,,,,,,,,,,,,,,,,,,,,,,,,,,,,,,,,,,,,,,,,,,,,,,,,,,,,10.1007/s11837-013-0753-6,,,,210,,
Co1Cr1Fe1Mo1Ni1Ti1V1Zr1,CAST,,,25.0,,,7.3,,other,,,,,,,850.0,,,,,,,,,,,,,,,,,,,,,,,,,,,,,,,,,,,,,,,,,,,,,,,,,,,,,,,,,,,,10.1002/adem.200300567,,,,850,,
Co1Cr1Fe1Nb0.103Ni1,CAST,,T,25.0,,,8.2,,other,FCC+Sec.,,,,,,,318.0,622.0,,75.85365854,,,,,19.0,,,,,,,,,,,,,,,,,,,,,,,,,,,,,,,,,,,,,,,,,,,,,,,,,,,10.1016/j.intermet.2015.01.004,,,,,,
Co1Cr1Fe1Nb0.155Ni1,CAST,,T,25.0,,,8.2,,other,FCC+Sec.,,,,,,,322.0,744.0,,90.73170732,,,,,23.0,,,,,,,,,,,,,,,,,,,,,,,,,,,,,,,,,,,,,,,,,,,,,,,,,,,10.1016/j.intermet.2015.01.004,,,,,,
Co1Cr1Fe1Nb0.206Ni1,CAST,,T,25.0,,,8.2,,other,FCC+Sec.,,,,,,,403.0,807.0,,98.41463415,,,,,9.0,,,,,,,,,,,,,,,,,,,,,,,,,,,,,,,,,,,,,,,,,,,,,,,,,,,10.1016/j.intermet.2015.01.004,,,,,,
Co1Cr1Fe1Nb0.309Ni1,CAST,,T,25.0,,,8.2,,other,FCC+Sec.,,,,,,,479.0,879.0,,107.195122,,,,,4.0,,,,,,,,,,,,,,,,,,,,,,,,,,,,,,,,,,,,,,,,,,,,,,,,,,,10.1016/j.intermet.2015.01.004,,,,,,
Co1Cr1Fe1Nb0.412Ni1,CAST,,T,25.0,,,8.2,,other,FCC+Sec.,,,,,,,638.0,1004.0,,122.4390244,,,,,1.0,,,,,,,,,,,,,,,,,,,,,,,,,,,,,,,,,,,,,,,,,,,,,,,,,,,10.1016/j.intermet.2015.01.004,,,,,,
Co1Cr1Fe1Ni1,POWDER,,,,,,8.2,,FCC,FCC,,,,,,,,,,,,226.0,,,39.0,,,,,,,,,,,,,,,,,,,,,,,,,,,,,,,,,,,,,,,,,,,,,,,,,,,10.3390/coatings9010016,,,,,,
Co1Cr1Fe1Ni1,,,,,,,8.2,,other,,,,,,,,,,,,204.0,226.0,,,48.0,,,,,,,,,,,,,,,,,,,,,,,,,,,,,,,,,,,,,,,,,,,,,,,,,,,10.1016/j.msea.2016.05.082,,,,,204,
Co1Cr1Fe1Ni1,CAST,,,,,,8.2,,FCC,FCC,,,,,,94.7,,,,,,226.0,,,,,,,,,,,,,,,,,,,,,,,,,,,,,,,,,,,,,,,,,,,,,,,,,,,,,,10.1016/j.matdes.2019.107698,,,,94.7,,
Co1Cr1Fe1Ni1,CAST,,C,25.0,,,8.2,,FCC,FCC,,,,,,,,,,,,226.0,,,,,,,,,,,,,,,,,,,,,,,,,,,,,,,,,,,,,,,,,,,,,,,,,,,,,,10.1016/j.jallcom.2013.12.210,,,,,,
Co1Cr1Fe1Ni1,ANNEAL,,,25.0,,,8.2,,FCC,FCC,,,,,,116.0,,,,,,226.0,,,58.9,,,,,,,,,,,,,,,,,,,,,,,,,,,,,,,,,,,,,,,,,,,,,,,,,,,10.1016/j.jallcom.2009.08.090,,,,116,,
Co1Cr1Fe1Ni1,ANNEAL,,,25.0,,,8.2,,FCC,FCC,,,,,,113.0,,,,,,226.0,,,70.0,,,,,,,,,,,,,,,,,,,,,,,,,,,,,,,,,,,,,,,,,,,,,,,,,,,10.1016/j.jallcom.2009.08.090,,,,113,,
Co1Cr1Fe1Ni1,CAST,,C,25.0,,,8.2,,FCC,FCC,,,,,,168.9,163.0,,,,,226.0,,,83.0,,,,,,,,,,,,,,,,,,,,,,,,,,,,,,,,,,,,,,,,,,,,,,,,,,,10.1016/j.intermet.2019.106550,,,,168.9,,
Co1Cr1Fe1Ni1,CAST,,T,25.0,,,8.2,,FCC,FCC,,,,,,,148.0,413.0,,50.36585366,,226.0,,,63.0,,,,,,,,,,,,,,,,,,,,,,,,,,,,,,,,,,,,,,,,,,,,,,,,,,,10.1016/j.intermet.2015.01.004,,,,,,
Co1Cr1Fe1Ni1,,,,,,,8.2,,FCC,FCC,,,,,,,,,,,,226.0,,,72.0,,,,,,,,,,,,,,,,,,,,,,,,,,,,,,,,,,,,,,,,,,,,,,,,,,,10.1016/j.intermet.2012.03.005,,,,,,
Co1Cr1Fe1Ni1,WROUGHT,,T,25.0,,,8.2,,FCC,FCC,,,,,,,631.0,732.0,,89.26829268,210.0,226.0,,,78.0,,,,,,,,,,,,,,,,,,,,,,,,,,,,,,,,,,,,,,,,,,,,,,,,,,,10.1016/j.actamat.2019.04.017,,,,,210,
Co1Cr1Fe1Ni1,WROUGHT,,T,25.0,,,8.2,,FCC,FCC,,,,,,,494.0,732.0,,89.26829268,210.0,226.0,,,68.6,,,,,,,,,,,,,,,,,,,,,,,,,,,,,,,,,,,,,,,,,,,,,,,,,,,10.1016/j.actamat.2019.04.017,,,,,210,
Co1Cr1Fe1Ni1,WROUGHT,,T,25.0,,,8.2,,FCC,FCC,,,,,,,448.0,672.0,,81.95121951,210.0,226.0,,,62.0,,,,,,,,,,,,,,,,,,,,,,,,,,,,,,,,,,,,,,,,,,,,,,,,,,,10.1016/j.actamat.2019.04.017,,,,,210,
Co1Cr1Fe1Ni1,WROUGHT,,T,25.0,,,8.2,,FCC,FCC,,,,,,,273.0,567.0,,69.14634146,210.0,226.0,,,61.6,,,,,,,,,,,,,,,,,,,,,,,,,,,,,,,,,,,,,,,,,,,,,,,,,,,10.1016/j.actamat.2019.04.017,,,,,210,
Co1Cr1Fe1Ni1,WROUGHT,,T,25.0,,,8.2,,FCC,FCC,,,,,,,172.0,504.0,,61.46341463,210.0,226.0,,,,,,,,,,,,,,,,,,,,,,,,,,,,,,,,,,,,,,,,,,,,,,,,,,,,,,10.1016/j.actamat.2019.04.017,,,,,210,
Co1Cr1Fe1Ni1,CAST,,T,25.0,,,8.2,,FCC,FCC,,,,,,,155.0,472.0,,57.6097561,,,,,,,,,,,,,,,,,,,,,,,,,,,,,,,,,,,,,,,,,,,,,,,,,,,,,,,,10.1016/j.actamat.2016.06.063,,,,,,
Co1Cr1Fe1Ni1,ANNEAL,,T,25.0,,,8.2,,FCC,FCC,,,,,,,190.0,453.0,,55.24390244,,226.0,,,39.0,,,,,,,,,,,,,,,,,,,,,,,,,,,,,,,,,,,,,,,,,,,,,,,,,,,10.1016/j.actamat.2015.08.076,,,,,,
Co1Cr1Fe1Ni1,WROUGHT,,T,25.0,,,8.2,,FCC,FCC,,,,,,,274.0,708.0,,86.34146341,,226.0,,,51.0,,,,,,,,,,,,,,,,,,,,,,,,,,,,,,,,,,,,,,,,,,,,,,,,,,,10.1016/j.actamat.2014.08.026,,,,,,
Co1Cr1Fe1Ni1,WROUGHT,,T,20.0,,,8.2,,FCC,FCC,,,,,,,446.0,664.0,,80.97560976,189.0,226.0,,,65.0,,,,,,,,,,,,,,,,,,,,,,,,,,,,,,,,,,,,,,,,,,,,,,,,,,,10.1007/s40843-018-9373-y,,,,,189,
Co1Cr1Fe1Ni1,WROUGHT,,T,-73.0,,,8.2,,FCC,FCC,,,,,,,488.0,790.0,,96.34146341,194.0,226.0,,,85.0,,,,,,,,,,,,,,,,,,,,,,,,,,,,,,,,,,,,,,,,,,,,,,,,,,,10.1007/s40843-018-9373-y,,,,,194,
Co1Cr1Fe1Ni1,WROUGHT,,T,-196.0,,,8.2,,FCC,FCC,,,,,,,590.0,1070.0,,130.4878049,204.0,226.0,,,105.0,,,,,,,,,,,,,,,,,,,,,,,,,,,,,,,,,,,,,,,,,,,,,,,,,,,10.1007/s40843-018-9373-y,,,,,204,
Co1Cr1Fe1Ni1,WROUGHT,,T,-223.0,,,8.2,,FCC,FCC,,,,,,,,1152.0,,140.4878049,,226.0,,,80.0,,,,,,,,,,,,,,,,,,,,,,,,,,,,,,,,,,,,,,,,,,,,,,,,,,,10.1007/s40843-018-9373-y,,,,,,
Co1Cr1Fe1Ni1,WROUGHT,,T,-253.0,,,8.2,,FCC,FCC,,,,,,,,1240.0,,151.2195122,,226.0,,,,,,,,,,,,,,,,,,,,,,,,,,,,,,,,,,,,,,,,,,,,,,,,,,,,,,10.1007/s40843-018-9373-y,,,,,,
Co1Cr1Fe1Ni1,WROUGHT,,T,-269.0,,,8.2,,FCC,FCC,,,,,,,680.0,1251.0,,152.5609756,221.0,226.0,,,,,,,,,,,,,,,,,,,,,,,,,,,,,,,,,,,,,,,,,,,,,,,,,,,,,,10.1007/s40843-018-9373-y,,,,,221,
Co1Cr1Fe1Ni1Pd1,CAST,,,,,,9.2,,FCC,FCC,,,,,,295.0,,,,,,201.0,,,,,,,,,,,,,,,,,,,,,,,,,,,,,,,,,,,,,,,,,,,,,,,,,,,,,,10.3390/e21030288,,,,295,,
Co1Cr1Fe1Ni1Ti0.2,WROUGHT,,T,25.0,,,7.9,,FCC,FCC,,,,,,,700.0,1240.0,,156.9620253,,218.0,,,36.0,,,,,,,,,,,,,,,,,,,,,,,,,,,,,,,,,,,,,,,,,,,,,,,,,,,10.1016/j.actamat.2018.11.049,,,,,,
Co1Cr1Fe1Ni1Ti0.2,WROUGHT,,T,-196.0,,,7.9,,FCC,FCC,,,,,,,860.0,1580.0,,200.0,,218.0,,,46.0,,,,,,,,,,,,,,,,,,,,,,,,,,,,,,,,,,,,,,,,,,,,,,,,,,,10.1016/j.actamat.2018.11.049,,,,,,
Co1Cr1Fe1Ni1Ti0.3,WROUGHT,,T,25.0,,,7.8,,FCC,FCC,,,,,,263.0,540.0,772.0,,98.97435897,,214.0,,,60.0,,,,,,,,,,,,,,,,,,,,,,,,,,,,,,,,,,,,,,,,,,,,,,,,,,,10.1016/j.msea.2019.138181,,,,263,,
Co1Cr1Fe1Ni1Ti0.3,WROUGHT,,,,,,7.8,,FCC,FCC,,,,,,185.0,,,,,,214.0,,,,,,,,,,,,,,,,,,,,,,,,,,,,,,,,,,,,,,,,,,,,,,,,,,,,,,10.1016/j.msea.2019.138181,,,,185,,
Co1Cr1Fe1Ni1Ti1,CAST,,C,25.0,,,7.2,,FCC,FCC,,,,,,,,2020.0,,280.5555556,135.0,195.0,,,,9.0,,,,,,,,,,,,,,,,,,,,,,,,,,,,,,,,,,,,,,,,,,,,,,,,,,10.1016/j.msea.2008.12.053,,,,,135,
Co1Cr1Fe1Ni1W0.2,CAST,,C,25.0,,,8.9,,FCC,FCC,,,,,,244.0,335.0,,,,,238.0,,,52.0,,,,,,,,,,,,,,,,,,,,,,,,,,,,,,,,,,,,,,,,,,,,,,,,,,,10.1016/j.intermet.2019.106550,,,,244,,
Co1Cr1Fe1Ni1W0.5,CAST,,C,25.0,,,9.8,,other,FCC+Sec.,,,,,,357.9,556.0,,,,,,,,35.6,,,,,,,,,,,,,,,,,,,,,,,,,,,,,,,,,,,,,,,,,,,,,,,,,,,10.1016/j.intermet.2019.106550,,,,357.9,,
Co1Cr1Mn1Ni1,WROUGHT,,T,25.0,,,8.1,,FCC,FCC,,,,,,,282.0,694.0,,85.67901235,,222.0,,,44.0,,,,,,,,,,,,,,,,,,,,,,,,,,,,,,,,,,,,,,,,,,,,,,,,,,,10.1016/j.actamat.2014.08.026,,,,,,
Co1Cr1Mo1Nb1,CAST,,C,25.0,,,8.8,,other,BCC+Laves,,,,,,,,1420.0,,161.3181818,,,,,,,,,,,,,,,,,,,,,,,,,,,,,,,,,,,,,,,,,,,,,,,,,,,,,,,,10.1007/s11665-017-2799-z,,,,,,
Co1Cr1Mo1Nb1Ti0.2,CAST,,C,25.0,,,8.5,,other,BCC+Laves,,,,,,,,1906.0,,224.1882353,,,,,,,,,,,,,,,,,,,,,,,,,,,,,,,,,,,,,,,,,,,,,,,,,,,,,,,,10.1007/s11665-017-2799-z,,,,,,
Co1Cr1Mo1Nb1Ti0.4,CAST,,C,25.0,,,8.3,,BCC,BCC,,,,,,,,1771.0,,213.4096386,,212.0,,,,,,,,,,,,,,,,,,,,,,,,,,,,,,,,,,,,,,,,,,,,,,,,,,,,,,10.1007/s11665-017-2799-z,,,,,,
Co1Cr1Mo1Nb1Ti0.5,CAST,,C,25.0,,,8.2,,other,BCC+Laves,,,,,,,,1609.0,,196.2439024,,,,,,,,,,,,,,,,,,,,,,,,,,,,,,,,,,,,,,,,,,,,,,,,,,,,,,,,10.1007/s11665-017-2799-z,,,,,,
Co1Cr1Mo1Nb1Ti1,CAST,,C,25.0,,,7.8,,other,BCC+Laves,,,,,,,,1097.0,,140.6153846,,,,,,,,,,,,,,,,,,,,,,,,,,,,,,,,,,,,,,,,,,,,,,,,,,,,,,,,10.1007/s11665-017-2799-z,,,,,,
Co1Cr1Ni1,,,,,,,8.3,,other,,,,,,,,,,,,222.0,231.0,,,60.0,,,,,,,,,,,,,,,,,,,,,,,,,,,,,,,,,,,,,,,,,,,,,,,,,,,10.1016/j.msea.2017.06.086,,,,,222,
Co1Cr1Ni1,,,,,,,8.3,,other,,,,,,,,,,,,234.0,231.0,,,23.0,,,,,,,,,,,,,,,,,,,,,,,,,,,,,,,,,,,,,,,,,,,,,,,,,,,10.1016/j.msea.2017.04.003,,,,,234,
Co1Cr1Ni1,ANNEAL,,T,-196.0,,,8.3,,other,,,,,,,,600.0,1247.0,,150.2409639,,231.0,,,53.0,,,,,,,,,,,,,,,,,,,,,,,,,,,,,,,,,,,,,,,,,,,,,,,,,,,10.1016/j.jmst.2018.12.002,,,,,,
Co1Cr1Ni1,ANNEAL,,T,24.0,,,8.3,,other,,,,,,,,400.0,800.0,,96.38554217,,231.0,,,76.0,,,,,,,,,,,,,,,,,,,,,,,,,,,,,,,,,,,,,,,,,,,,,,,,,,,10.1016/j.jmst.2018.12.002,,,,,,
Co1Cr1Ni1,ANNEAL,,T,-196.0,,,8.3,,other,,,,,,,,1215.0,1440.0,,173.4939759,,,,,,,,,,,,,,,,,,,,,,,,,,,,,,,,,,,,,,,,,,,,,,,,,,,,,,,,10.1016/j.jmst.2018.12.002,,,,,,
Co1Cr1Ni1,WROUGHT,,T,25.0,,,8.3,,FCC,FCC,,,,,,468.0,1100.0,,,,,,,,,,,,,,,,,,,,,,,,,,,,,,,,,,,,,,,,,,,,,,,,,,,,,,,,,,,10.1016/j.actamat.2018.12.015,,,,468,,
Co1Cr1Ni1,WROUGHT,,T,25.0,,,8.3,,FCC,FCC,,,,,,326.0,597.0,,,,,,,,,,,,,,,,,,,,,,,,,,,,,,,,,,,,,,,,,,,,,,,,,,,,,,,,,,,10.1016/j.actamat.2018.12.015,,,,326,,
Co1Cr1Ni1,WROUGHT,,T,25.0,,,8.3,,FCC,FCC,,,,,,223.0,346.0,,,,,,,,68.0,,,,,,,,,,,,,,,,,,,,,,,,,,,,,,,,,,,,,,,,,,,,,,,,,,,10.1016/j.actamat.2018.12.015,,,,223,,
Co1Cr1Ni1,WROUGHT,,T,25.0,,,8.3,,FCC,FCC,,,,,,,300.0,860.0,,103.6144578,,,,,60.0,,,,,,,,,,,,,,,,,,,,,,,,,,,,,,,,,,,,,,,,,,,,,,,,,,,10.1016/j.actamat.2014.08.026,,,,,,
Co1Cr1Ni1,,,,,,,8.3,,other,,,,,,,,,,,,229.0,,,,48.0,,,,,,,,,,,,,,,,,,,,,,,,,,,,,,,,,,,,,,,,,,,,,,,,,,, 10.1038/ncomms10602,,,,,229,
Co1Cu1Fe1Mn1Ni1,CAST,,,800.0,,,8.4,,FCC,FCC,,,,,,,,,,,,189.0,,,,14.0,,,,,,,,,,,,,,,,,,,,,,,,,,,,,,,,,,,,,,,,,,,,,,,,,,10.1016/j.msea.2019.04.096,,,,,,
Co1Cu1Fe1Mn1Ni1,CAST,,,900.0,,,8.4,,FCC,FCC,,,,,,,,,,,,189.0,,,,,,,,,,,,,,,,,,,,,,,,,,,,,,,,,,,,,,,,,,,,,,,,,,,,,,10.1016/j.msea.2019.04.096,,,,,,
Co1Cu1Fe1Mn1Ni1,CAST,,,100.0,,,8.4,,FCC,FCC,,,,,,,,,,,,189.0,,,,,,,,,,,,,,,,,,,,,,,,,,,,,,,,,,,,,,,,,,,,,,,,,,,,,,10.1016/j.msea.2019.04.096,,,,,,
Co1Cu1Fe1Mn1Ni1,CAST,,T,25.0,,,8.4,,FCC,FCC,,,,,,208.0,,478.0,,56.9047619,,189.0,,,,,,,,,,,,,,,,,,,,,,,,,,,,,,,,,,,,,,,,,,,,,,,,,,,,,,10.1016/j.matdes.2012.08.019,,,,208,,
Co1Cu1Fe1Mn1Ni1Sn0.03,CAST,,T,25.0,,,8.4,,FCC,FCC,,,,,,192.0,,465.0,,55.35714286,,187.0,,,,18.0,,,,,,,,,,,,,,,,,,,,,,,,,,,,,,,,,,,,,,,,,,,,,,,,,,10.1016/j.matdes.2012.08.019,,,,192,,
Co1Cu1Fe1Mn1Ni1Sn0.05,CAST,,T,25.0,,,8.4,,other,FCC+Sec.,,,,,,205.0,,475.0,,56.54761905,,,,,,12.0,,,,,,,,,,,,,,,,,,,,,,,,,,,,,,,,,,,,,,,,,,,,,,,,,,10.1016/j.matdes.2012.08.019,,,,205,,
Co1Cu1Fe1Mn1Ni1Sn0.08,CAST,,T,25.0,,,8.3,,other,FCC+Sec.,,,,,,219.0,,425.0,,51.20481928,,,,,,7.0,,,,,,,,,,,,,,,,,,,,,,,,,,,,,,,,,,,,,,,,,,,,,,,,,,10.1016/j.matdes.2012.08.019,,,,219,,
Co1Cu1Fe1Mn1Ni1Sn0.1,CAST,,T,25.0,,,8.3,,other,FCC+Sec.,,,,,,253.0,,470.0,,56.62650602,,,,,,6.0,,,,,,,,,,,,,,,,,,,,,,,,,,,,,,,,,,,,,,,,,,,,,,,,,,10.1016/j.matdes.2012.08.019,,,,253,,
Co1Cu1Fe1Mn1Ni1Sn0.2,CAST,,T,25.0,,,8.3,,other,FCC+Sec.,,,,,,319.0,,368.0,,44.3373494,,,,,,2.0,,,,,,,,,,,,,,,,,,,,,,,,,,,,,,,,,,,,,,,,,,,,,,,,,,10.1016/j.matdes.2012.08.019,,,,319,,
Co1Cu1Fe1Nb0.5Ni1,WROUGHT,,,,,,8.6,,other,FCC+Laves,,,,,,,,,,,,,,,,,,,,,,,,,,,,,,,,,,,,,,,,,,,,,,,,,,,,,,,,,,,,,,,,,,10.1557/jmr.2019.36,,,,,,
Co1Cu1Fe1Ni1,CAST,,T,25.0,,,8.6,,FCC,FCC,,,,,,,,480.0,,55.81395349,,187.0,,,,15.0,,,,,,,,,,,,,,,,,,,,,,,,,,,,,,,,,,,,,,,,,,,,,,,,,,10.1016/j.msea.2012.03.080,,,,,,
Co1Cu1Fe1Ni1Sn0.02,CAST,,T,25.0,,,8.6,,FCC,FCC,,,,,,,,548.0,,63.72093023,,185.0,,,,17.0,,,,,,,,,,,,,,,,,,,,,,,,,,,,,,,,,,,,,,,,,,,,,,,,,,10.1016/j.msea.2012.03.080,,,,,,
Co1Cu1Fe1Ni1Sn0.04,CAST,,T,25.0,,,8.6,,other,FCC+Sec.,,,,,,,,594.0,,69.06976744,,,,,,18.0,,,,,,,,,,,,,,,,,,,,,,,,,,,,,,,,,,,,,,,,,,,,,,,,,,10.1016/j.msea.2012.03.080,,,,,,
Co1Cu1Fe1Ni1Sn0.05,CAST,,T,25.0,,,8.6,,other,FCC+Sec.,,,,,,,,615.0,,71.51162791,,,,,,20.0,,,,,,,,,,,,,,,,,,,,,,,,,,,,,,,,,,,,,,,,,,,,,,,,,,10.1016/j.msea.2012.03.080,,,,,,
Co1Cu1Fe1Ni1Sn0.07,CAST,,T,25.0,,,8.6,,other,FCC+Sec.,,,,,,,,632.0,,73.48837209,,,,,,19.0,,,,,,,,,,,,,,,,,,,,,,,,,,,,,,,,,,,,,,,,,,,,,,,,,,10.1016/j.msea.2012.03.080,,,,,,
Co1Cu1Fe1Ni1Sn0.1,CAST,,T,25.0,,,8.6,,other,FCC+Sec.,,,,,,,,602.0,,70.0,,,,,,5.0,,,,,,,,,,,,,,,,,,,,,,,,,,,,,,,,,,,,,,,,,,,,,,,,,,10.1016/j.msea.2012.03.080,,,,,,
Co1Cu1Fe1Ni1Sn0.2,CAST,,T,25.0,,,8.5,,other,FCC+Sec.,,,,,,,,261.0,,30.70588235,,,,,,2.0,,,,,,,,,,,,,,,,,,,,,,,,,,,,,,,,,,,,,,,,,,,,,,,,,,10.1016/j.msea.2012.03.080,,,,,,
Co1Cu1Fe1Ni1Sn0.5,CAST,,,25.0,,,8.3,,other,FCC+Sec.,,,,,,,,,,,,,,,,,,,,,,,,,,,,,,,,,,,,,,,,,,,,,,,,,,,,,,,,,,,,,,,,,,10.1016/j.msea.2012.03.080,,,,,,
Co1Cu1Fe1Ni1Ti1V1Zr1,CAST,,,25.0,,,7.1,,other,,,,,,,630.0,,,,,,,,,,,,,,,,,,,,,,,,,,,,,,,,,,,,,,,,,,,,,,,,,,,,,,,,,,,,10.1002/adem.200300567,,,,630,,
Co1Fe1Mn1Ni1,WROUGHT,,T,25.0,,,8.2,,FCC,FCC,,,,,,,170.0,550.0,,67.07317073,,204.0,,,41.0,,,,,,,,,,,,,,,,,,,,,,,,,,,,,,,,,,,,,,,,,,,,,,,,,,,10.1016/j.actamat.2014.08.026,,,,,,
Co1Fe1Mo0.2Ni1V1,CAST,,,25.0,,,8.0,,other,FCC+Sec.,,,,,,267.0,,,,,,,,,,,,,,,,,,,,,,,,,,,,,,,,,,,,,,,,,,,,,,,,,,,,,,,,,,,,10.1016/j.jallcom.2015.07.185,,,,267,,
Co1Fe1Mo0.4Ni1V1,CAST,,,25.0,,,8.1,,other,FCC+Sec.,,,,,,402.0,,,,,,,,,,,,,,,,,,,,,,,,,,,,,,,,,,,,,,,,,,,,,,,,,,,,,,,,,,,,10.1016/j.jallcom.2015.07.185,,,,402,,
Co1Fe1Mo0.6Ni1V1,CAST,,,25.0,,,8.2,,other,FCC+Sec.,,,,,,557.0,,,,,,,,,,,,,,,,,,,,,,,,,,,,,,,,,,,,,,,,,,,,,,,,,,,,,,,,,,,,10.1016/j.jallcom.2015.07.185,,,,557,,
Co1Fe1Mo0.8Ni1V1,CAST,,,25.0,,,8.3,,other,FCC+Sec.,,,,,,606.0,,,,,,,,,,,,,,,,,,,,,,,,,,,,,,,,,,,,,,,,,,,,,,,,,,,,,,,,,,,,10.1016/j.jallcom.2015.07.185,,,,606,,
Co1Fe1Mo1Ni1Ti1V1Zr1,CAST,,,25.0,,,7.3,,other,,,,,,,790.0,,,,,,,,,,,,,,,,,,,,,,,,,,,,,,,,,,,,,,,,,,,,,,,,,,,,,,,,,,,,10.1002/adem.200300567,,,,790,,
Co1Fe1Mo1Ni1V1,CAST,,,25.0,,,8.4,,other,FCC+Sec.,,,,,,625.0,,,,,,,,,,,,,,,,,,,,,,,,,,,,,,,,,,,,,,,,,,,,,,,,,,,,,,,,,,,,10.1016/j.jallcom.2015.07.185,,,,625,,
Co1Fe1Ni1,,,,,,,8.5,,other,,,,,,,,,,,,174.0,207.0,,,,,,,,,,,,,,,,,,,,,,,,,,,,,,,,,,,,,,,,,,,,,,,,,,,,,,10.1016/j.msea.2017.04.003,,,,,174,
Co1Fe1Ni1,CAST,,C,25.0,,,8.5,,FCC,FCC,,,,,,125.0,204.0,,,,,207.0,,,,,,,,,,,,,,,,,,,,,,,,,,,,,,,,,,,,,,,,,,,,,,,,,,,,,,10.1016/j.jmmm.2014.07.023,,,,125,,
Co1Fe1Ni1,CAST,,C,25.0,,,8.5,,FCC,FCC,,,,,,125.0,209.0,,,,,207.0,,,31.0,,,,,,,,,,,,,,,,,,,,,,,,,,,,,,,,,,,,,,,,,,,,,,,,,,,10.1016/j.jmmm.2014.07.023,,,,125,,
Co1Fe1Ni1,WROUGHT,,T,25.0,,,8.5,,FCC,FCC,,,,,,,,,,,,,,,,,,,,,,,,,,,,,,,,,,,,,,,,,,,,,,,,,,,,,,,,,,,,,,,,,,10.1016/j.intermet.2019.106477,,,,,,
Co1Fe1Ni1,WROUGHT,,T,25.0,,,8.5,,FCC,FCC,,,,,,,276.0,540.0,,63.52941176,,207.0,,,15.0,,,,,,,,,,,,,,,,,,,,,,,,,,,,,,,,,,,,,,,,,,,,,,,,,,,10.1016/j.intermet.2019.106477,,,,,,
Co1Fe1Ni1,WROUGHT,,T,25.0,,,8.5,,FCC,FCC,,,,,,,217.0,498.0,,58.58823529,,207.0,,,51.0,,,,,,,,,,,,,,,,,,,,,,,,,,,,,,,,,,,,,,,,,,,,,,,,,,,10.1016/j.intermet.2019.106477,,,,,,
Co1Fe1Ni1,WROUGHT,,T,25.0,,,8.5,,FCC,FCC,,,,,,,201.0,430.0,,50.58823529,,207.0,,,47.0,,,,,,,,,,,,,,,,,,,,,,,,,,,,,,,,,,,,,,,,,,,,,,,,,,,10.1016/j.intermet.2019.106477,,,,,,
Co1Fe1Ni1,WROUGHT,,T,25.0,,,8.5,,FCC,FCC,,,,,,,,,,,161.0,207.0,,,44.5,,,,,,,,,,,,,,,,,,,,,,,,,,,,,,,,,,,,,,,,,,,,,,,,,,,10.1016/j.actamat.2019.04.017,,,,,161,
Co1Fe1Ni1,WROUGHT,,T,25.0,,,8.5,,FCC,FCC,,,,,,,211.0,513.0,,60.35294118,,207.0,,,,,,,,,,,,,,,,,,,,,,,,,,,,,,,,,,,,,,,,,,,,,,,,,,,,,,10.1016/j.actamat.2014.08.026,,,,,,
Co1Fe1Ni1Si0.25,CAST,,C,25.0,,,7.7,,FCC,FCC,,,,,,149.0,196.0,,,,,186.0,,,,,,,,,,,,,,,,,,,,,,,,,,,,,,,,,,,,,,,,,,,,,,,,,,,,,,10.1016/j.jmmm.2014.07.023,,,,149,,
Co1Fe1Ni1Si0.5,CAST,,C,25.0,,,7.1,,other,FCC+Sec.,,,,,,287.0,476.0,,,,,,,,,,,,,,,,,,,,,,,,,,,,,,,,,,,,,,,,,,,,,,,,,,,,,,,,,,,10.1016/j.jmmm.2014.07.023,,,,287,,
Co1Fe1Ni1Si0.75,CAST,,C,25.0,,,6.6,,other,FCC+Sec.,,,,,,570.0,1301.0,,,,,,,,,,,,,,,,,,,,,,,,,,,,,,,,,,,,,,,,,,,,,,,,,,,,,,,,,,,10.1016/j.jmmm.2014.07.023,,,,570,,
Co1Fe1Ni1V1,CAST,,,25.0,,,7.8,,FCC,FCC,,,,,,238.0,,,,,,184.0,,,,,,,,,,,,,,,,,,,,,,,,,,,,,,,,,,,,,,,,,,,,,,,,,,,,,,10.1016/j.jallcom.2015.07.185,,,,238,,
Co1Mn1Ni1,WROUGHT,,T,25.0,,,8.4,,FCC,FCC,,,,,,,333.0,569.0,,67.73809524,190.0,202.0,,,38.0,,,,,,,,,,,,,,,,,,,,,,,,,,,,,,,,,,,,,,,,,,,,,,,,,,,10.1016/j.actamat.2019.04.017,,,,,190,
Co1Mn1Ni1,WROUGHT,,T,25.0,,,8.4,,FCC,FCC,,,,,,,601.0,608.0,,72.38095238,190.0,202.0,,,40.0,,,,,,,,,,,,,,,,,,,,,,,,,,,,,,,,,,,,,,,,,,,,,,,,,,,10.1016/j.actamat.2019.04.017,,,,,190,
Co1Mn1Ni1,WROUGHT,,T,25.0,,,8.4,,FCC,FCC,,,,,,,321.0,566.0,,67.38095238,190.0,202.0,,,24.0,,,,,,,,,,,,,,,,,,,,,,,,,,,,,,,,,,,,,,,,,,,,,,,,,,,10.1016/j.actamat.2019.04.017,,,,,190,
Co1Mn1Ni1,WROUGHT,,T,25.0,,,8.4,,FCC,FCC,,,,,,,267.0,506.0,,60.23809524,190.0,202.0,,,50.5,,,,,,,,,,,,,,,,,,,,,,,,,,,,,,,,,,,,,,,,,,,,,,,,,,,10.1016/j.actamat.2019.04.017,,,,,190,
Co1Mn1Ni1,WROUGHT,,T,25.0,,,8.4,,FCC,FCC,,,,,,,231.0,653.0,,77.73809524,,202.0,,,62.5,,,,,,,,,,,,,,,,,,,,,,,,,,,,,,,,,,,,,,,,,,,,,,,,,,,10.1016/j.actamat.2014.08.026,,,,,,
Co1Ni1V1,WROUGHT,,T,25.0,,,7.8,,other,,,,,,,,991.0,1359.0,,174.2307692,,,,,38.0,,,,,,,,,,,,,,,,,,,,,,,,,,,,,,,,,,,,,,,,,,,,,,,,,,,10.1002/adma.201807142,,,,,,
Co1Ni1V1,WROUGHT,,T,25.0,,,7.8,,other,,,,,,,,767.0,1224.0,,156.9230769,,,,,46.0,,,,,,,,,,,,,,,,,,,,,,,,,,,,,,,,,,,,,,,,,,,,,,,,,,,10.1002/adma.201807142,,,,,,
Co1Ni1V1,WROUGHT,,T,25.0,,,7.8,,other,,,,,,,,602.0,1123.0,,143.974359,,,,,51.0,,,,,,,,,,,,,,,,,,,,,,,,,,,,,,,,,,,,,,,,,,,,,,,,,,,10.1002/adma.201807142,,,,,,
Co1Ni1V1,WROUGHT,,T,25.0,,,7.8,,other,,,,,,,,517.0,1049.0,,134.4871795,,,,,55.0,,,,,,,,,,,,,,,,,,,,,,,,,,,,,,,,,,,,,,,,,,,,,,,,,,,10.1002/adma.201807142,,,,,,
Co1Ni1V1,WROUGHT,,T,25.0,,,7.8,,other,,,,,,,,461.0,886.0,,113.5897436,,,,,58.0,,,,,,,,,,,,,,,,,,,,,,,,,,,,,,,,,,,,,,,,,,,,,,,,,,,10.1002/adma.201807142,,,,,,
Co20Cr26Fe20Mn20Ni14,Mechanical alloying,,C,,,,7.926557428,,FCC,FCC,,,,,,,,,,,,224.6523831,,,,,,,,,,,,,,,,,,,,,,,,,,,,,,,,,,,,,,,,,,,,,,,,,,,,,,,Paper_Collection_5_element,FCC,,,,
Co5Cr2Fe40Mn27Ni26,VIM,,C,,,,8.045940944,,FCC,FCC,,,,,,,,,,,,205.9400884,,,,,,,,,,,,,,,,,,,,,,,,,,,,,,,,,,,,,,,,,,,,,,,,,,,,,,,Paper_Collection_5_element,FCC,,,,
Co5Cr2Fe40Mn27Ni26,"VIM + HR, 900℃/50% + Homogenized, 1200℃/2h/WQ ",,C,23.0,,,8.045940944,,FCC,FCC,,,,,,,95.0,375.0,,46.60735178,,205.9400884,,,58.0,,,,,,,,,,,,,,,,,,,,,,,,,,,,,,,,,,,,,,,,,,,,,,,,,,,,Paper_Collection_5_element,FCC,,,,
Co5Cr2Fe40Mn27Ni26,"VIM + HR, 900℃/50% + Homogenized, 1200℃/2h/WQ + CR 64%",,C,23.0,,,8.045940944,,FCC,FCC,,,,,,,,760.0,,94.45756628,,205.9400884,,,17.0,,,,,,,,,,,,,,,,,,,,,,,,,,,,,,,,,,,,,,,,,,,,,,,,,,,,Paper_Collection_5_element,FCC,,,,
Co5Cr2Fe40Mn27Ni26,"VIM + HR, 900℃/50% + Homogenized, 1200℃/2h/WQ + CR 64% + 900℃/10min",,C,23.0,,,8.045940944,,FCC,FCC,,,,,,,240.0,645.0,,80.16464507,,205.9400884,,,60.0,,,,,,,,,,,,,,,,,,,,,,,,,,,,,,,,,,,,,,,,,,,,,,,,,,,,Paper_Collection_5_element,FCC (GS 12μm),,,,
Co5Cr2Fe40Mn27Ni26,"VIM + HR, 900℃/50% + Homogenized, 1200℃/2h/WQ",,C,23.0,,,8.045940944,,FCC,FCC,,,,,,,96.0,378.0,,46.9802106,,205.9400884,,,58.0,,,,,,,,,,,,,,,,,,,,,,,,,,,,,,,,,,,,,,,,,,,,,,,,,,,,Paper_Collection_5_element,FCC,,,,
Co5Cr2Fe40Mn27Ni26,"VIM + HR, 900℃/50% + Homogenized, 1200℃/2h/WQ + CR 64%",,C,23.0,,,8.045940944,,FCC,FCC,,,,,,,760.0,760.0,,94.45756628,,205.9400884,,,17.0,,,,,,,,,,,,,,,,,,,,,,,,,,,,,,,,,,,,,,,,,,,,,,,,,,,,Paper_Collection_5_element,FCC,,,,
Co6Cr2Fe22Mn40Ni30,"VIM + HR, 850℃/80% + Homogenized, 1200℃/2h/WQ",,C,,,,8.038773456,,FCC,FCC,,,,,,,,,,,,203.7460123,,,,,,,,,,,,,,,,,,,,,,,,,,,,,,,,,,,,,,,,,,,,,,,,,,,,,,,Paper_Collection_5_element,FCC,,,,
Co6Cr2Fe27Mn35Ni30,"VIM + HR, 850℃/80% + Homogenized, 1200℃/2h/WQ",,C,,,,8.060154589,,FCC,FCC,,,,,,,,,,,,204.4142197,,,,,,,,,,,,,,,,,,,,,,,,,,,,,,,,,,,,,,,,,,,,,,,,,,,,,,,Paper_Collection_5_element,FCC,,,,
Co6Cr2Fe32Mn30Ni30,"VIM + HR, 850℃/80% + Homogenized, 1200℃/2h/WQ",,C,,,,8.081615187,,FCC,FCC,,,,,,,,,,,,205.0849105,,,,,,,,,,,,,,,,,,,,,,,,,,,,,,,,,,,,,,,,,,,,,,,,,,,,,,,Paper_Collection_5_element,FCC,,,,
Co6Cr2Fe37Mn25Ni30,"VIM + HR, 850℃/80% + Homogenized, 1200℃/2h/WQ",,C,,,,8.103155694,,FCC,FCC,,,,,,,,,,,,205.7580987,,,,,,,,,,,,,,,,,,,,,,,,,,,,,,,,,,,,,,,,,,,,,,,,,,,,,,,Paper_Collection_5_element,FCC,,,,
Co6Cr2Fe42Mn20Ni30,"VIM + HR, 850℃/80% + Homogenized, 1200℃/2h/WQ",,C,,,,8.124776558,,FCC,FCC,,,,,,,,,,,,206.4337982,,,,,,,,,,,,,,,,,,,,,,,,,,,,,,,,,,,,,,,,,,,,,,,,,,,,,,,Paper_Collection_5_element,FCC,,,,
Co9Cr9Fe37Mn45,VIM,,C,,,,7.709544515,,other,FCC+HCP,,,,,,,,,,,,211.0068924,,,,,,,,,,,,,,,,,,,,,,,,,,,,,,,,,,,,,,,,,,,,,,,,,,,,,,,Paper_Collection_4_element,FCC + HCP,,,,
Co9Cr9Fe37Mn45,"VIM + HR, 900℃/50% + Homogenized, 1200℃/2h/WQ",,,23.0,,,,,,,,,,,,,,,,,,,,,,,,,,,,,,,,,,,,,,,,,,,,,,,,,,,,,,,,,,,,,,,,,,,,,,,,,Paper_Collection_4_element,FCC,,,,
Co9Cr9Fe37Mn46,OTHER,,C,23.0,,,7.707164039,,FCC,FCC,,,,,,,101.0,373.0,,,,210.8751258,,,47.0,,,,,,,,,,,,,,,,,,,,,,,,,,,,,,,,,,,,,,,,,,,,,,,,,,,,Paper_Collection_4_element,FCC,,,,
CoCrCu0.5FeNi,,,,25.0,,8.3,8.262106793,,FCC,FCC,,,,,,172.0,,,,,,214.7852899,,,,,,,,,,,,,,,,,,,,,,,,,,,,,,,,,,,,,,,,,,,,,,,,,,,,,,https://doi.org/10.1016/j.dib.2018.11.111,Data in Brief 21 (2018) 2664¡V2678,FCC,,172,0,
CoCrCuFe,,,,25.0,,8.2,8.196451779,,FCC,FCC,,,,,,134.0,,,,,,207.5263345,,,,,,,,,,,,,,,,,,,,,,,,,,,,,,,,,,,,,,,,,,,,,,,,,,,,,,https://doi.org/10.1016/j.dib.2018.11.111,Data in Brief 21 (2018) 2664¡V2678,FCC,,134,0,
CoCrCuFeMn,VAM + 1000℃/3days,,C,,,,8.04677969,,other,FCC+FCC+Sec.,,,,,,,,,,,,205.5511989,,,,,,,,,,,,,,,,,,,,,,,,,,,,,,,,,,,,,,,,,,,,,,,,,,,,,,,Paper_Collection_5_element,FCC1 + FCC2 + σ,,,,
CoCrCuFeMnNi,VIM,,C,,,,8.181535205,,FCC,FCC,,,,,,,,,,,,204.6810181,,,,,,,,,,,,,,,,,,,,,,,,,,,,,,,,,,,,,,,,,,,,,,,,,,,,,,,Paper_Collection_6_element,FCC,,,,
CoCrCuFeMnNiTiV,,,C,25.0,,7.3,7.25836459,,other,FCC+BCC+Sec.,,,,,,,1312.0,1312.0,,179.7260274,,178.7539344,,,1.0,,,,,,,,,,,,,,,,,,,,,,,,,,,,,,,,,,,,,,,,,,,,,,,,,,,https://doi.org/10.1016/j.dib.2018.11.111,Data in Brief 21 (2018) 2664¡V2678,FCC + BCC + Im,,,0,
CoCrCuFeMnNiTiV,VAM,,C,23.0,,,7.25836459,,other,FCC+BCC+Sec.,,,,,,,1312.0,1312.0,,,,178.7539344,,,0.0,,,,,,,,,,,,,,,,,,,,,,,,,,,,,,,,,,,,,,,,,,,,,,,,,,,,Paper_Collection_7_element,FCC + BCC + σ,,,,
CoCrCuFeNi,,,C,25.0,,8.3,8.331325886,,FCC,FCC,,,,,,132.0,230.0,,,,206.0,206.0965696,,,,,,,,,,,,,,,,,,,,,,,,,,,,,,,,,,,,,,,,,,,,,,,,,,,,,,https://doi.org/10.1016/j.dib.2018.11.111,Data in Brief 21 (2018) 2664¡V2678,FCC,,132,206,
CoCrCuFeNi,,,C,25.0,,8.3,8.331325886,,FCC,FCC,,,,,,286.0,230.0,888.0,,106.9879518,206.0,206.0965696,,,51.0,,,,,,,,,,,,,,,,,,,,,,,,,,,,,,,,,,,,,,,,,,,,,,,,,,,https://doi.org/10.1016/j.dib.2018.11.111,Data in Brief 21 (2018) 2664¡V2678,FCC,,286,206,
CoCrCuFeNi,,,,25.0,,8.3,8.331325886,,FCC,FCC,,,,,,286.0,,,,,,206.0965696,,,,,,,,,,,,,,,,,,,,,,,,,,,,,,,,,,,,,,,,,,,,,,,,,,,,,,https://doi.org/10.1016/j.dib.2018.11.111,Data in Brief 21 (2018) 2664¡V2678,FCC,,286,0,
CoCrCuFeNi,Mechanical alloying,,C,,,,8.331325886,,other,FCC+BCC,,,,,,,,,,,,206.0965696,,,,,,,,,,,,,,,,,,,,,,,,,,,,,,,,,,,,,,,,,,,,,,,,,,,,,,,Paper_Collection_5_element,FCC + BCC,,,,
CoCrCuFeNi,"Mechanical alloying + Annealed, 1000℃/15min",,C,,,,8.331325886,,other,FCC+FCC+Sec.,,,,,,,,,,,,206.0965696,,,50.8,,,,,,,,,,,,,,,,,,,,,,,,,,,,,,,,,,,,,,,,,,,,,,,,,,,,Paper_Collection_5_element,FCC1 + FCC2 + σ,,,,
CoCrCuFeNi,"Mechanical alloying + Spark plasma Sintering, 900℃/50MPa/15min",,C,,,,8.331325886,,other,FCC+FCC+Sec.,,,,,,400 ± 10,,,,,,206.0965696,,,,,,,,,,,,,,,,,,,,,,,,,,,,,,,,,,,,,,,,,,,,,,,,,,,,,,,Paper_Collection_5_element,FCC1 + FCC2 + σ,,400?10,,
CoCrCuFeNi,VAM,,C,23.0,,,8.331325886,,FCC,FCC,,,,,,,230.0,888.0,,106.5856758,,206.0965696,,,,,,,,,,,,,,,,,,,,,,,,,,,,,,,,,,,,,,,,,,,,,,,,,,,,,,,Paper_Collection_5_element,FCC,,,,
CoCrCuFeNi,VAM,,C,,,,8.331325886,,FCC,FCC,,,,,,133.0,,,,,,206.0965696,,,,,,,,,,,,,,,,,,,,,,,,,,,,,,,,,,,,,,,,,,,,,,,,,,,,,,,Paper_Collection_5_element,FCC,,133,,
CoCrCuFeNi,VAM,,C,,,,8.331325886,,FCC,FCC,,,,,,,,,,,,206.0965696,,,50.2,,,,,,,,,,,,,,,,,,,,,,,,,,,,,,,,,,,,,,,,,,,,,,,,,,,,Paper_Collection_5_element,FCC,,,,
CoCrCuFeNi,VAM,,C,,,,8.331325886,,FCC,FCC,,,,,,,,,,,,206.0965696,,,,,,,,,,,,,,,,,,,,,,,,,,,,,,,,,,,,,,,,,,,,,,,,,,,,,,,Paper_Collection_5_element,FCC,,,,
CoCrCuFeNi,VAM,,C,,,,8.331325886,,FCC,FCC,,,,,,286.0,,,,,,206.0965696,,,,,,,,,,,,,,,,,,,,,,,,,,,,,,,,,,,,,,,,,,,,,,,,,,,,,,,Paper_Collection_5_element,FCC,,286,,
CoCrCuFeNi,ANNEAL,,C,,,,8.331325886,,other,FCC+BCC+B2+Sec.,,,,,,,,,,,,206.0965696,,,,,,,,,,,,,,,,,,,,,,,,,,,,,,,,,,,,,,,,,,,,,,,,,,,,,,,Paper_Collection_5_element,FCC  + BCC + B2 + L10,,,,
CoCrCuFeNi,ANNEAL,,C,,,,8.331325886,,other,FCC+Sec.,,,,,,,,,,,,206.0965696,,,,,,,,,,,,,,,,,,,,,,,,,,,,,,,,,,,,,,,,,,,,,,,,,,,,,,,Paper_Collection_5_element,FCC + ?,,,,
CoCrCuFeNi,,,C,25.0,,8.335,8.331325886,,FCC,FCC,,,,,,132.0,230.0,,,,55.6,206.0965696,,,,,,,,,,,,,,,,,,,,,,,,,,,,,,,,,,,,,,,,,,,,,,,,,,,,,,,Prof.Yeh-3dtransitional,"{'Thermo-Calc TCHEA3 1000C': nan, 'FCC': 79.0, 'Cu-rich FCC': 21.0, 'BCC (FeCr-rich)': nan, 'BCC_B2 (NiAl-rich)': nan, 'Ni31Si12': nan, 'C14_Laves': nan, 'Sigma': nan, 'Cr3Si': nan, 'Mu phase': nan, 'M23C6': nan, 'M7C3': nan, 'Co2Si': nan, 'T6CuNiTi': nan, 'Graphite': nan}",,129 - 135  ,55.6,
CoCrCuFeNi,,,C,25.0,,8.335,8.331325886,,FCC,FCC,,,,,,286.0,230.0,,,,55.6,206.0965696,,,,,,,,,,,,,,,,,,,,,,,,,,,,,,,,,,,,,,,,,,,,,,,,,,,,,,,Prof.Yeh-3dtransitional,"{'Thermo-Calc TCHEA3 1000C': nan, 'FCC': 79.0, 'Cu-rich FCC': 21.0, 'BCC (FeCr-rich)': nan, 'BCC_B2 (NiAl-rich)': nan, 'Ni31Si12': nan, 'C14_Laves': nan, 'Sigma': nan, 'Cr3Si': nan, 'Mu phase': nan, 'M23C6': nan, 'M7C3': nan, 'Co2Si': nan, 'T6CuNiTi': nan, 'Graphite': nan}",,286,55.6,
