Repository: azuredg01/alloy-textualization

本專案用於將合金（Alloy）資料集轉換為可供 Transformer-based 模型
（如 RoBERTa、MatSciBERT）進行 **性質回歸（Regression）**
與 **結構分類（Classification）** 的訓練資料，
並透過 **HuggingFace Accelerate + Distributed Data Parallel (DDP)** 進行多 GPU 訓練。

## Pipeline
                                 Dataset
                               (CSV files)
                                    │
                                    ▼
        ┌──────────────────────────────────────────────────────────┐
        │               Step 1: **data_process.ipynb**             │
        │               - 資料清理                                 │
        │               - 欄位命名統一（PROPERTY: ...）             │

File: data/all_data/all_data_manual_copy.csv (part 11 of 16)
CoCrCuFeNiTi,,,C,25.0,,7.4,7.431738253,,FCC,FCC,,,,,,,1272.0,1272.0,,171.8918919,191.0,184.9488198,,,2.0,,,,,,,,,,,,,,,,,,,,,,,,,,,,,,,,,,,,,,,,,,,,,,,,,,,https://doi.org/10.1016/j.dib.2018.11.111,Data in Brief 21 (2018) 2664¡V2678,FCC,,,191,
CoCrCuFeNiTi,VAM,,C,23.0,,,7.431738253,,other,Other,,,,,,,1272.0,1272.0,,171.1578041,,184.9488198,,,1.6,,,,,,,,,,,,,,,,,,,,,,,,,,,,,,,,,,,,,,,,,,,,,,,,,,,,Paper_Collection_6_element,FCC ＋ Laves,,,,
CoCrCuFeNiTi0.5,,,C,25.0,,7.8,7.821724444,,FCC,FCC,,,,,,,700.0,1650.0,,211.5384615,198.0,194.1167208,,,29.0,,,,,,,,,,,,,,,,,,,,,,,,,,,,,,,,,,,,,,,,,,,,,,,,,,,https://doi.org/10.1016/j.dib.2018.11.111,Data in Brief 21 (2018) 2664¡V2678,FCC,,,198,
CoCrCuFeNiTi0.5,,,C,25.0,,7.8,7.821724444,,FCC,FCC,,,,,,,700.0,1650.0,,211.5384615,198.0,194.1167208,,,22.0,,,,,,,,,,,,,,,,,,,,,,,,,,,,,,,,,,,,,,,,,,,,,,,,,,,https://doi.org/10.1016/j.dib.2018.11.111,Data in Brief 21 (2018) 2664¡V2678,FCC,,,198,
CoCrCuFeNiTi0.5,VAM,,C,23.0,,,7.821724444,,FCC,FCC,,,,,,,700.0,1650.0,,210.9509242,,194.1167208,,,22.4,,,,,,,,,,,,,,,,,,,,,,,,,,,,,,,,,,,,,,,,,,,,,,,,,,,,Paper_Collection_6_element,FCC,,,,
CoCrCuFeNiTi0.5,VAM,,C,23.0,,,7.821724444,,FCC,FCC,,,,,,,700.0,1650.0,,210.9509242,,194.1167208,,,28.7,,,,,,,,,,,,,,,,,,,,,,,,,,,,,,,,,,,,,,,,,,,,,,,,,,,,Paper_Collection_6_element,FCC,,,,
CoCrCuFeNiTi0.5,,,C,25.0,,7.825,7.821724444,,FCC,FCC,,,,,,,700.0,,,,93.1,194.1167208,,,21.6,,,,,,,,,,,,,,,,,,,,,,,,,,,,,,,,,,,,,,,,,,,,,,,,,,,,Prof.Yeh-3dtransitional,"{'Thermo-Calc TCHEA3 1000C': nan, 'FCC': 62.0, 'Cu-rich FCC': 17.0, 'BCC (FeCr-rich)': nan, 'BCC_B2 (NiAl-rich)': 16.0, 'Ni31Si12': nan, 'C14_Laves': nan, 'Sigma': nan, 'Cr3Si': nan, 'Mu phase': nan, 'M23C6': nan, 'M7C3': nan, 'Co2Si': nan, 'T6CuNiTi': 5.0, 'Graphite': nan}",,,92.7 -9 8.6,
CoCrCuFeNiTi0.5,,,C,25.0,,7.825,7.821724444,,FCC,FCC,,,,,,,700.0,,,,92.5,194.1167208,,,29.0,,,,,,,,,,,,,,,,,,,,,,,,,,,,,,,,,,,,,,,,,,,,,,,,,,,,Prof.Yeh-3dtransitional,"{'Thermo-Calc TCHEA3 1000C': nan, 'FCC': 62.0, 'Cu-rich FCC': 17.0, 'BCC (FeCr-rich)': nan, 'BCC_B2 (NiAl-rich)': 16.0, 'Ni31Si12': nan, 'C14_Laves': nan, 'Sigma': nan, 'Cr3Si': nan, 'Mu phase': nan, 'M23C6': nan, 'M7C3': nan, 'Co2Si': nan, 'T6CuNiTi': 5.0, 'Graphite': nan}",,,92 - 93  ,
CoCrCuFeNiTi0.8,,,C,25.0,,7.6,7.576207004,,other,FCC+Sec.,,,,,,,1042.0,1848.0,,243.1578947,,188.3450303,,,3.0,,,,,,,,,,,,,,,,,,,,,,,,,,,,,,,,,,,,,,,,,,,,,,,,,,,https://doi.org/10.1016/j.dib.2018.11.111,Data in Brief 21 (2018) 2664¡V2678,FCC + Im,,,0,
CoCrCuFeNiTi0.8,VAM,,C,23.0,,,7.576207004,,other,Other,,,,,,,1042.0,1848.0,,243.9215295,,188.3450303,,,2.99,,,,,,,,,,,,,,,,,,,,,,,,,,,,,,,,,,,,,,,,,,,,,,,,,,,,Paper_Collection_6_element,FCC ＋ Laves,,,,
CoCrCuFeNiTi0.8,,,C,25.0,,7.575,7.576207004,,other,FCC+Sec.,,,,,,,1040.0,,,,128.0,188.3450303,,,2.11,,,,,,,,,,,,,,,,,,,,,,,,,,,,,,,,,,,,,,,,,,,,,,,,,,,,Prof.Yeh-3dtransitional,"{'Thermo-Calc TCHEA3 1000C': nan, 'FCC': 38.0, 'Cu-rich FCC': 16.0, 'BCC (FeCr-rich)': nan, 'BCC_B2 (NiAl-rich)': 39.0, 'Ni31Si12': nan, 'C14_Laves': nan, 'Sigma': 3.0, 'Cr3Si': nan, 'Mu phase': nan, 'M23C6': nan, 'M7C3': nan, 'Co2Si': nan, 'T6CuNiTi': 4.0, 'Graphite': nan}",,,128,
CoCrCuFeNiTi1.0,,,C,25.0,,7.435,7.431738253,,other,FCC+Sec.,,,,,,,1270.0,,,,76.5,184.9488198,,,1.6,,,,,,,,,,,,,,,,,,,,,,,,,,,,,,,,,,,,,,,,,,,,,,,,,,,,Prof.Yeh-3dtransitional,"{'Thermo-Calc TCHEA3 1000C': nan, 'FCC': 21.0, 'Cu-rich FCC': 15.0, 'BCC (FeCr-rich)': nan, 'BCC_B2 (NiAl-rich)': 54.0, 'Ni31Si12': nan, 'C14_Laves': nan, 'Sigma': 7.0, 'Cr3Si': nan, 'Mu phase': nan, 'M23C6': nan, 'M7C3': nan, 'Co2Si': nan, 'T6CuNiTi': 3.0, 'Graphite': nan}",,,76.5,
CoCrCuFeNiTiVZr,,,,25.0,,7.1,7.079151692,,other,Other,,,,,,680.0,,,,,,153.7173046,,,,,,,,,,,,,,,,,,,,,,,,,,,,,,,,,,,,,,,,,,,,,,,,,,,,,,https://doi.org/10.1016/j.dib.2018.11.111,Data in Brief 21 (2018) 2664¡V2678,,,680,0,
CoCrCuNi,Mechanical alloying,,C,,,,8.448141123,,other,FCC+BCC,,,,,,,,,,,,204.8369565,,,,,,,,,,,,,,,,,,,,,,,,,,,,,,,,,,,,,,,,,,,,,,,,,,,,,,,Paper_Collection_4_element,FCC + BCC,,,,
CoCrCuNi,"Mechanical alloying + Annealed, 1000℃/15min",,C,,,,8.448141123,,other,FCC+FCC+Sec.,,,,,,,,,,,,204.8369565,,,,,,,,,,,,,,,,,,,,,,,,,,,,,,,,,,,,,,,,,,,,,,,,,,,,,,,Paper_Collection_4_element,FCC1 + FCC2 + σ,,,,
CoCrFe3.5Mn4.5,"VIM + HR, 900℃/50% + 1200℃/2h/WQ + CR60% + 900℃/3min",,C,,,,7.711491816,,FCC,FCC,,,,,,,,,,,,211.6731439,,,,,,,,,,,,,,,,,,,,,,,,,,,,,,,,,,,,,,,,,,,,,,,,,,,,,,,Paper_Collection_4_element,FCC,,,,
CoCrFe4.5Mn3.5,"VIM + HR, 900℃/50% + 1200℃/2h/WQ + CR60% + 900℃/3min",,C,,,,7.752201209,,other,FCC+HCP,,,,,,,,,,,,213.0113938,,,,,,,,,,,,,,,,,,,,,,,,,,,,,,,,,,,,,,,,,,,,,,,,,,,,,,,Paper_Collection_4_element,FCC + HCP,,,,
CoCrFe4Mn4,"VIM + HR, 900℃/50% + 1200℃/2h/WQ + CR60% + 900℃/3min",,,,,,,,,,,,,,,,,,,,,,,,,,,,,,,,,,,,,,,,,,,,,,,,,,,,,,,,,,,,,,,,,,,,,,,,,,,,Paper_Collection_4_element,FCC,,,,
CoCrFe4Mn4,VIM,,,,,,,,,,,,,,,,,,,,,,,,,,,,,,,,,,,,,,,,,,,,,,,,,,,,,,,,,,,,,,,,,,,,,,,,,,,,Paper_Collection_4_element,FCC,,,,
CoCrFe4Mn4,"VIM + HR, 900℃/50%",,,,,,,,,,,,,,,,,,,,,,,,,,,,,,,,,,,,,,,,,,,,,,,,,,,,,,,,,,,,,,,,,,,,,,,,,,,,Paper_Collection_4_element,FCC,,,,
CoCrFe4Mn4,"VIM + HR, 900℃/50% + 1200℃/2h/WQ",,,,,,,,,,,,,,,,,,,,,,,,,,,,,,,,,,,,,,,,,,,,,,,,,,,,,,,,,,,,,,,,,,,,,,,,,,,,Paper_Collection_4_element,FCC (GS 108μm),,,,
CoCrFe4Mn5,OTHER,,C,,,,7.707879003,,FCC,FCC,,,,,,,,,,,,211.0069611,,,,,,,,,,,,,,,,,,,,,,,,,,,,,,,,,,,,,,,,,,,,,,,,,,,,,,,Paper_Collection_4_element,FCC,,,,
CoCrFe4Mn6,OTHER,,C,23.0,,,7.688021827,,other,Other,,,,,,,240.0,489.0,,,,209.8999537,,,58.0,,,,,,,,,,,,,,,,,,,,,,,,,,,,,,,,,,,,,,,,,,,,,,,,,,,,Paper_Collection_4_element,FCC (GS 108?m),,,,
CoCrFe5Mn3,"VIM + HR, 900℃/50% + 1200℃/2h/WQ",,C,23.0,,,7.772667087,,other,FCC+HCP,,,,,,,250.0,730.0,,,,213.6841737,,,51.0,,,,,,,,,,,,,,,,,,,,,,,,,,,,,,,,,,,,,,,,,,,,,,,,,,,,Paper_Collection_4_element,FCC + HCP,,,,
CoCrFe5Mn3,"VIM + HR, 900℃/50% + 1200℃/2h/WQ + CR60% + 900℃/3min",,C,23.0,,,7.772667087,,other,Other+HCP,,,,,,,344.0,876.0,,,,213.6841737,,,74.3,,,,,,,,,,,,,,,,,,,,,,,,,,,,,,,,,,,,,,,,,,,,,,,,,,,,Paper_Collection_4_element,FCC (GS 5μm) + HCP,,,,
CoCrFe5Mn3,"VIM + HR, 900℃/50% + 1200℃/2h/WQ + CR60% + 900℃/3min",,,,,,,,,,,,,,,,,870.0,,,,,,,,,,,,,,,,,,,,,,,,,,,,,,,,,,,,,,,,,,,,,,,,,,,,,,,,,,,Paper_Collection_4_element,FCC + HCP,,,,
CoCrFe5Mn3,"VIM + HR, 900℃/50% + 1200℃/2h/WQ + CR60% + 900℃/5min",,,,,,,,,,,,,,,,,824.0,,,,,,,,,,,,,,,,,,,,,,,,,,,,,,,,,,,,,,,,,,,,,,,,,,,,,,,,,,,Paper_Collection_4_element,FCC + HCP,,,,
CoCrFe5Mn3,"VIM + HR, 900℃/50% + 1200℃/2h/WQ + CR60% + 900℃/10min",,,,,,,,,,,,,,,,,,,,,,,,,,,,,,,,,,,,,,,,,,,,,,,,,,,,,,,,,,,,,,,,,,,,,,,,,,,,Paper_Collection_4_element,FCC + HCP,,,,
CoCrFe5Mn3,"VIM + HR, 900℃/50% + 1200℃/2h/WQ + CR60% + 900℃/15min",,,,,,,,,,,,,,,,,,,,,,,,,,,,,,,,,,,,,,,,,,,,,,,,,,,,,,,,,,,,,,,,,,,,,,,,,,,,Paper_Collection_4_element,FCC + HCP,,,,
CoCrFe5Mn3,"VIM + HR, 900℃/50% + 1200℃/2h/WQ + CR60% + 900℃/30min",,,,,,,,,,,,,,,,,830.0,,,,,,,,,,,,,,,,,,,,,,,,,,,,,,,,,,,,,,,,,,,,,,,,,,,,,,,,,,,Paper_Collection_4_element,FCC + HCP,,,,
CoCrFe5Mn3,"VIM + HR, 900℃/50% + 1200℃/2h/WQ + CR60% + 900℃/60min",,,,,,,,,,,,,,,,,,,,,,,,,,,,,,,,,,,,,,,,,,,,,,,,,,,,,,,,,,,,,,,,,,,,,,,,,,,,Paper_Collection_4_element,FCC + HCP,,,,
CoCrFe5Mn4,OTHER,,C,23.0,,,7.744844127,,other,FCC+HCP,,,,,,,870.0,,,,,212.2203175,,,75.0,,,,,,,,,,,,,,,,,,,,,,,,,,,,,,,,,,,,,,,,,,,,,,,,,,,,Paper_Collection_4_element,FCC + HCP,,,,
CoCrFe5Mn5,OTHER,,C,23.0,,,7.721771429,,other,FCC+HCP,,,,,,,824.0,,,,,211.0063879,,,75.0,,,,,,,,,,,,,,,,,,,,,,,,,,,,,,,,,,,,,,,,,,,,,,,,,,,,Paper_Collection_4_element,FCC + HCP,,,,
CoCrFe5Mn6,OTHER,,C,,,,7.702328143,,other,FCC+HCP,,,,,,,,,,,,209.9834136,,,,,,,,,,,,,,,,,,,,,,,,,,,,,,,,,,,,,,,,,,,,,,,,,,,,,,,Paper_Collection_4_element,FCC + HCP,,,,
CoCrFe5Mn7,OTHER,,C,,,,7.685720337,,other,FCC+HCP,,,,,,,,,,,,209.109623,,,,,,,,,,,,,,,,,,,,,,,,,,,,,,,,,,,,,,,,,,,,,,,,,,,,,,,Paper_Collection_4_element,FCC + HCP,,,,
CoCrFe5Mn8,OTHER,,C,23.0,,,7.671369903,,other,FCC+HCP,,,,,,,305.0,830.0,,,,208.3546001,,,65.0,,,,,,,,,,,,,,,,,,,,,,,,,,,,,,,,,,,,,,,,,,,,,,,,,,,,Paper_Collection_4_element,FCC + HCP,,,,
CoCrFe5Mn9,OTHER,,C,,,,7.658845887,,other,FCC+HCP,,,,,,,,,,,,207.695671,,,,,,,,,,,,,,,,,,,,,,,,,,,,,,,,,,,,,,,,,,,,,,,,,,,,,,,Paper_Collection_4_element,FCC + HCP,,,,
CoCrFeGeMnNi,VIM,,C,,,,7.270299423,,other,FCC+BCC,,,,,,,,,,,,,,,,,,,,,,,,,,,,,,,,,,,,,,,,,,,,,,,,,,,,,,,,,,,,,,,,,,,Paper_Collection_6_element,FCC + BCC,,,,
CoCrFeMnNbNi,VIM,,C,,,,8.15804458,,FCC,FCC,,,,,,,,,,,,192.6931818,,,,,,,,,,,,,,,,,,,,,,,,,,,,,,,,,,,,,,,,,,,,,,,,,,,,,,,Paper_Collection_6_element,FCC,,,,
CoCrFeMnNi,,,T,25.0,,8.0,8.027647867,,FCC,FCC,,,,,,176.0,208.0,,,,,219.8823361,,,62.0,,,,,,,,,,,,,,,,,,,,,,,,,,,,,,,,,,,,,,,,,,,,,,,,,,,https://doi.org/10.1016/j.dib.2018.11.111,Data in Brief 21 (2018) 2664¡V2678,FCC,,176,0,
CoCrFeMnNi,,,C,25.0,,8.0,8.027647867,,FCC,FCC,,,,,,144.0,230.0,,,,,219.8823361,,,75.0,,,,,,,,,,,,,,,,,,,,,,,,,,,,,,,,,,,,,,,,,,,,,,,,,,,https://doi.org/10.1016/j.dib.2018.11.111,Data in Brief 21 (2018) 2664¡V2678,FCC,,144,0,
CoCrFeMnNi,VAM + 1200℃/48h + CR87% + 800℃/1h,,C,-196.0,,,8.027647867,,FCC,FCC,,,,,,,571.0,1099.0,,136.9018694,,219.8823361,,,62.5,,,,,,,,,,,,,,,,,,,,,,,,,,,,,,,,,,,,,,,,,,,,,,,,,,,,Paper_Collection_5_element,FCC (GS 4.4μm),,,,
CoCrFeMnNi,VAM + 1200℃/48h + CR87% + 800℃/1h,,C,23.0,,,8.027647867,,FCC,FCC,,,,,,,362.0,651.0,,81.09473793,,219.8823361,,,75.0,,,,,,,,,,,,,,,,,,,,,,,,,,,,,,,,,,,,,,,,,,,,,,,,,,,,Paper_Collection_5_element,FCC (GS 4.4μm),,,,
CoCrFeMnNi,VAM + 1200℃/48h + CR87% + 800℃/1h,,C,200.0,,,8.027647867,,FCC,FCC,,,,,,,292.0,524.0,,65.27441271000001,,219.8823361,,,72.0,,,,,,,,,,,,,,,,,,,,,,,,,,,,,,,,,,,,,,,,,,,,,,,,,,,,Paper_Collection_5_element,FCC (GS 4.4μm),,,,
CoCrFeMnNi,VAM + 1200℃/48h + CR87% + 800℃/1h,,C,400.0,,,8.027647867,,FCC,FCC,,,,,,,267.0,493.0,,61.41275853,,219.8823361,,,51.0,,,,,,,,,,,,,,,,,,,,,,,,,,,,,,,,,,,,,,,,,,,,,,,,,,,,Paper_Collection_5_element,FCC (GS 4.4μm),,,,
CoCrFeMnNi,VAM + 1200℃/48h + CR87% + 800℃/1h,,C,600.0,,,8.027647867,,FCC,FCC,,,,,,,241.0,423.0,,52.69289423,,219.8823361,,,36.0,,,,,,,,,,,,,,,,,,,,,,,,,,,,,,,,,,,,,,,,,,,,,,,,,,,,Paper_Collection_5_element,FCC (GS 4.4μm),,,,
CoCrFeMnNi,VAM + 1200℃/48h + CR87% + 800℃/1h,,C,800.0,,,8.027647867,,FCC,FCC,,,,,,,127.0,145.0,,18.06257604,,219.8823361,,,32.0,,,,,,,,,,,,,,,,,,,,,,,,,,,,,,,,,,,,,,,,,,,,,,,,,,,,Paper_Collection_5_element,FCC (GS 4.4μm),,,,
CoCrFeMnNi,VAM + 1200℃/48h + CR87% + 1000℃/1h,,C,-196.0,,,8.027647867,,FCC,FCC,,,,,,,390.0,973.0,,121.2061137,,219.8823361,,,42.0,,,,,,,,,,,,,,,,,,,,,,,,,,,,,,,,,,,,,,,,,,,,,,,,,,,,Paper_Collection_5_element,FCC (GS 50μm),,,,
CoCrFeMnNi,VAM + 1200℃/48h + CR87% + 1000℃/1h,,C,23.0,,,8.027647867,,FCC,FCC,,,,,,,197.0,568.0,,70.75547027,,219.8823361,,,51.0,,,,,,,,,,,,,,,,,,,,,,,,,,,,,,,,,,,,,,,,,,,,,,,,,,,,Paper_Collection_5_element,FCC (GS 50μm),,,,
CoCrFeMnNi,VAM + 1200℃/48h + CR87% + 1000℃/1h,,C,200.0,,,8.027647867,,FCC,FCC,,,,,,,146.0,461.0,,57.42653485,,219.8823361,,,84.0,,,,,,,,,,,,,,,,,,,,,,,,,,,,,,,,,,,,,,,,,,,,,,,,,,,,Paper_Collection_5_element,FCC (GS 50μm),,,,
CoCrFeMnNi,VAM + 1200℃/48h + CR87% + 1000℃/1h,,C,400.0,,,8.027647867,,FCC,FCC,,,,,,,117.0,423.0,,52.69289423,,219.8823361,,,60.0,,,,,,,,,,,,,,,,,,,,,,,,,,,,,,,,,,,,,,,,,,,,,,,,,,,,Paper_Collection_5_element,FCC (GS 50μm),,,,
CoCrFeMnNi,VAM + 1200℃/48h + CR87% + 1000℃/1h,,C,600.0,,,8.027647867,,FCC,FCC,,,,,,,98.0,366.0,,45.59243331,,219.8823361,,,44.0,,,,,,,,,,,,,,,,,,,,,,,,,,,,,,,,,,,,,,,,,,,,,,,,,,,,Paper_Collection_5_element,FCC (GS 50μm),,,,
CoCrFeMnNi,VAM + 1200℃/48h + CR87% + 1000℃/1h,,C,800.0,,,8.027647867,,FCC,FCC,,,,,,,92.0,164.0,,20.42939635,,219.8823361,,,46.0,,,,,,,,,,,,,,,,,,,,,,,,,,,,,,,,,,,,,,,,,,,,,,,,,,,,Paper_Collection_5_element,FCC (GS 50μm),,,,
CoCrFeMnNi,VAM + 1200℃/48h + CR87% +1200℃/1h,,C,-196.0,,,8.027647867,,FCC,FCC,,,,,,,356.0,909.0,,113.2336663,,219.8823361,,,40.0,,,,,,,,,,,,,,,,,,,,,,,,,,,,,,,,,,,,,,,,,,,,,,,,,,,,Paper_Collection_5_element,FCC (GS 155μm),,,,
CoCrFeMnNi,VAM + 1200℃/48h + CR87% +1200℃/1h,,C,23.0,,,8.027647867,,FCC,FCC,,,,,,,171.0,530.0,,66.02182965,,219.8823361,,,26.0,,,,,,,,,,,,,,,,,,,,,,,,,,,,,,,,,,,,,,,,,,,,,,,,,,,,Paper_Collection_5_element,FCC (GS 155μm),,,,
CoCrFeMnNi,VAM + 1200℃/48h + CR87% +1200℃/1h,,C,200.0,,,8.027647867,,FCC,FCC,,,,,,,121.0,423.0,,52.69289423,,219.8823361,,,83.0,,,,,,,,,,,,,,,,,,,,,,,,,,,,,,,,,,,,,,,,,,,,,,,,,,,,Paper_Collection_5_element,FCC (GS 155μm),,,,
CoCrFeMnNi,VAM + 1200℃/48h + CR87% +1200℃/1h,,C,400.0,,,8.027647867,,FCC,FCC,,,,,,,92.0,379.0,,47.21183668,,219.8823361,,,57.0,,,,,,,,,,,,,,,,,,,,,,,,,,,,,,,,,,,,,,,,,,,,,,,,,,,,Paper_Collection_5_element,FCC (GS 155μm),,,,
CoCrFeMnNi,VAM + 1200℃/48h + CR87% +1200℃/1h,,C,600.0,,,8.027647867,,FCC,FCC,,,,,,,76.0,328.0,,40.85879269,,219.8823361,,,46.0,,,,,,,,,,,,,,,,,,,,,,,,,,,,,,,,,,,,,,,,,,,,,,,,,,,,Paper_Collection_5_element,FCC (GS 155μm),,,,
CoCrFeMnNi,VAM + 1200℃/48h + CR87% +1200℃/1h,,C,800.0,,,8.027647867,,FCC,FCC,,,,,,,73.0,189.0,,23.54363359,,219.8823361,,,46.0,,,,,,,,,,,,,,,,,,,,,,,,,,,,,,,,,,,,,,,,,,,,,,,,,,,,Paper_Collection_5_element,FCC (GS 155μm),,,,
CoCrFeMnNi,"VAM + Homogenized, 1200℃/24h",,,,,,,,,,,,,,,,,,,,,,,,,,,,,,,,,,,,,,,,,,,,,,,,,,,,,,,,,,,,,,,,,,,,,,,,,,,,Paper_Collection_5_element,FCC,,,,
CoCrFeMnNi,"Anneal, 500℃/500days",,,,,,,,,,,,,,,,,,,,,,,,,,,,,,,,,,,,,,,,,,,,,,,,,,,,,,,,,,,,,,,,,,,,,,,,,,,,Paper_Collection_5_element,FCC  + BCC + B2 + L10,,,,
CoCrFeMnNi,"Anneal, 700℃/500days",,,,,,,,,,,,,,,,,,,,,,,,,,,,,,,,,,,,,,,,,,,,,,,,,,,,,,,,,,,,,,,,,,,,,,,,,,,,Paper_Collection_5_element,FCC + σ,,,,
CoCrFeMnNi,"Anneal, 900℃/500days",,,,,,,,,,,,,,,,,,,,,,,,,,,,,,,,,,,,,,,,,,,,,,,,,,,,,,,,,,,,,,,,,,,,,,,,,,,,Paper_Collection_5_element,FCC,,,,
CoCrFeMnNi,"VAM + Cold Forged, 60% + 800℃/1h",,C,-196.0,,,8.027647867,,FCC,FCC,,,,,,,759.0,1280.0,,159.4489471,,219.8823361,,,71.0,,,,,,,,,,,,,,,,,,,,,,,,,,,,,,,,,,,,,,,,,,,,,,,,,,,,Paper_Collection_5_element,FCC (GS 6μm),,,,
CoCrFeMnNi,"VAM + Cold Forged, 60% + 800℃/1h",,C,23.0,,,8.027647867,,FCC,FCC,,,,,,,518.0,925.0,,115.2267782,,219.8823361,,,60.0,,,,,,,,,,,,,,,,,,,,,,,,,,,,,,,,,,,,,,,,,,,,,,,,,,,,Paper_Collection_5_element,FCC (GS 6μm),,,,
CoCrFeMnNi,"VAM + Cold Forged, 60% + 800℃/1h",,C,20.0,,,8.027647867,,FCC,FCC,,,,,,,410.0,763.0,,95.0465208,,219.8823361,,,57.0,,,,,,,,,,,,,,,,,,,,,,,,,,,,,,,,,,,,,,,,,,,,,,,,,,,,Paper_Collection_5_element,FCC (GS 6μm),,,,
CoCrFeMnNi,"VAM + 1000℃/24h + HR, 1000℃/92% + 900℃/1h",,C,-196.0,,,8.027647867,,FCC,FCC,,,,,,,458.0,1010.0,,125.8151848,,219.8823361,,,61.0,,,,,,,,,,,,,,,,,,,,,,,,,,,,,,,,,,,,,,,,,,,,,,,,,,,,Paper_Collection_5_element,FCC (GS 32μm),,,,
CoCrFeMnNi,"VAM + 1000℃/24h + HR, 1000℃/92% + 900℃/1h",,C,23.0,,,8.027647867,,FCC,FCC,,,,,,,223.0,587.0,,73.12229058,,219.8823361,,,39.0,,,,,,,,,,,,,,,,,,,,,,,,,,,,,,,,,,,,,,,,,,,,,,,,,,,,Paper_Collection_5_element,FCC (GS 32μm),,,,
CoCrFeMnNi,"VAM + 1000℃/24h + HR, 1000℃/92% + 900℃/1h",,C,200.0,,,8.027647867,,FCC,FCC,,,,,,,188.0,506.0,,63.0321619,,219.8823361,,,36.0,,,,,,,,,,,,,,,,,,,,,,,,,,,,,,,,,,,,,,,,,,,,,,,,,,,,Paper_Collection_5_element,FCC (GS 32μm),,,,
CoCrFeMnNi,"VAM + 1000℃/24h + HR, 1000℃/92% + 900℃/1h",,C,400.0,,,8.027647867,,FCC,FCC,,,,,,,191.0,494.0,,61.53732802,,219.8823361,,,36.0,,,,,,,,,,,,,,,,,,,,,,,,,,,,,,,,,,,,,,,,,,,,,,,,,,,,Paper_Collection_5_element,FCC (GS 32μm),,,,
CoCrFeMnNi,"VAM + 1000℃/24h + HR, 1000℃/92% + 900℃/1h",,C,600.0,,,8.027647867,,FCC,FCC,,,,,,,150.0,395.0,,49.20494852,,219.8823361,,,36.0,,,,,,,,,,,,,,,,,,,,,,,,,,,,,,,,,,,,,,,,,,,,,,,,,,,,Paper_Collection_5_element,FCC (GS 32μm),,,,
CoCrFeMnNi,"VAM + 1000℃/24h + HR, 1000℃/92% + 900℃/1h",,C,800.0,,,8.027647867,,FCC,FCC,,,,,,,97.0,179.0,,22.29793869,,219.8823361,,,32.0,,,,,,,,,,,,,,,,,,,,,,,,,,,,,,,,,,,,,,,,,,,,,,,,,,,,Paper_Collection_5_element,FCC (GS 32μm),,,,
CoCrFeMnNi,"VAM + 1000℃/24h + HR, 1000℃/92% + 900℃/1h",,C,1000.0,,,8.027647867,,FCC,FCC,,,,,,,58.0,72.0,,8.969003274,,219.8823361,,,30.0,,,,,,,,,,,,,,,,,,,,,,,,,,,,,,,,,,,,,,,,,,,,,,,,,,,,Paper_Collection_5_element,FCC (GS 32μm),,,,
CoCrFeMnNi,"VIM + Homogenized, 1100℃/6h",,C,,,,8.027647867,,FCC,FCC,,,,,,,,,,,,219.8823361,,,,,,,,,,,,,,,,,,,,,,,,,,,,,,,,,,,,,,,,,,,,,,,,,,,,,,,Paper_Collection_5_element,FCC,,,,
CoCrFeMnNi,VAM + 1200℃/48h,,C,,,,8.027647867,,FCC,FCC,,,,,,,,,,,,219.8823361,,,,,,,,,,,,,,,,,,,,,,,,,,,,,,,,,,,,,,,,,,,,,,,,,,,,,,,Paper_Collection_5_element,FCC,,,,
CoCrFeMnNi,VAM + 1200℃/48h + HPT + 450℃/5min,,C,,,,8.027647867,,other,FCC+BCC+Sec.,,,,,,600,,,,,,219.8823361,,,,,,,,,,,,,,,,,,,,,,,,,,,,,,,,,,,,,,,,,,,,,,,,,,,,,,,Paper_Collection_5_element,FCC + BCC + L10 + Cr-phase,,600,,
CoCrFeMnNi,VAM + 1200℃/48h + HPT + 450℃/1h,,C,,,,8.027647867,,other,FCC+BCC+Sec.,,,,,,630,,,,,,219.8823361,,,,,,,,,,,,,,,,,,,,,,,,,,,,,,,,,,,,,,,,,,,,,,,,,,,,,,,Paper_Collection_5_element,FCC + BCC + L10 + Cr-phase,,630,,
CoCrFeMnNi,VAM + 1200℃/48h + HPT + 450℃/15h,,C,,,,8.027647867,,other,FCC+BCC+Sec.,,,,,,860,,,,,,219.8823361,,,,,,,,,,,,,,,,,,,,,,,,,,,,,,,,,,,,,,,,,,,,,,,,,,,,,,,Paper_Collection_5_element,FCC + BCC + L10 + Cr-phase + FeCo-phase,,860,,
CoCrFeMnNi,VAM + 1200℃/48h + HPT + 600℃/1h,,C,,,,8.027647867,,other,FCC+Sec.,,,,,,460,,,,,,219.8823361,,,,,,,,,,,,,,,,,,,,,,,,,,,,,,,,,,,,,,,,,,,,,,,,,,,,,,,Paper_Collection_5_element,FCC + IM,,460,,
CoCrFeMnNi,VAM + 1200℃/48h + HPT + 700℃/1h,,C,,,,8.027647867,,other,FCC+Sec.,,,,,,363,,,,,,219.8823361,,,,,,,,,,,,,,,,,,,,,,,,,,,,,,,,,,,,,,,,,,,,,,,,,,,,,,,Paper_Collection_5_element,FCC + IM,,363,,
CoCrFeMnNi,VAM + 1200℃/48h + HPT + 800℃/1h,,C,,,,8.027647867,,FCC,FCC,,,,,,180,,,,,,219.8823361,,,,,,,,,,,,,,,,,,,,,,,,,,,,,,,,,,,,,,,,,,,,,,,,,,,,,,,Paper_Collection_5_element,FCC,,180,,
CoCrFeMnNi,VAM,,C,,,,8.027647867,,FCC,FCC,,,,,,144 ± 3,,,,,,219.8823361,,,,,,,,,,,,,,,,,,,,,,,,,,,,,,,,,,,,,,,,,,,,,,,,,,,,,,,Paper_Collection_5_element,FCC,,144?3,,
CoCrFeMnNi,VAM + 1000℃/24h/AC,,C,23.0,,,8.027647867,,FCC,FCC,,,,,,135 ± 2,230.0,,,,,219.8823361,,,75.0,,,,,,,,,,,,,,,,,,,,,,,,,,,,,,,,,,,,,,,,,,,,,,,,,,,,Paper_Collection_5_element,FCC,,135?2,,
CoCrFeMnNi,"VAM + Homogenized, 1200℃/24h",,C,,,,8.027647867,,FCC,FCC,,,,,,,,,,,,219.8823361,,,,,,,,,,,,,,,,,,,,,,,,,,,,,,,,,,,,,,,,,,,,,,,,,,,,,,,Paper_Collection_5_element,FCC,,,,
CoCrFeMnNi,Mechanical alloying,,C,,,,8.027647867,,FCC,FCC,,,,,,,,,,,,219.8823361,,,,,,,,,,,,,,,,,,,,,,,,,,,,,,,,,,,,,,,,,,,,,,,,,,,,,,,Paper_Collection_5_element,FCC,,,,
CoCrFeMnNi,VAM,,C,,,,8.027647867,,FCC,FCC,,,,,,,,,,,,219.8823361,,,,,,,,,,,,,,,,,,,,,,,,,,,,,,,,,,,,,,,,,,,,,,,,,,,,,,,Paper_Collection_5_element,FCC,,,,
CoCrFeMnNi,VIM,,C,,,,8.027647867,,FCC,FCC,,,,,,,,,,,,219.8823361,,,,,,,,,,,,,,,,,,,,,,,,,,,,,,,,,,,,,,,,,,,,,,,,,,,,,,,Paper_Collection_5_element,FCC,,,,
CoCrFeMnNi,VAM + 1000℃/3days,,C,,,,8.027647867,,FCC,FCC,,,,,,,,,,,,219.8823361,,,,,,,,,,,,,,,,,,,,,,,,,,,,,,,,,,,,,,,,,,,,,,,,,,,,,,,Paper_Collection_5_element,FCC,,,,
CoCrFeMnNi,,,C,25.0,,8.025,8.027647867,,FCC,FCC,,,,,,174.5,207.5,,,,,219.8823361,,,,,,,,,,,,,,,,,,,,,,,,,,,,,,,,,,,,,,,,,,,,,,,,,,,,,,,Prof.Yeh-3dtransitional,"{'Thermo-Calc TCHEA3 1000C': nan, 'FCC': 100.0, 'Cu-rich FCC': nan, 'BCC (FeCr-rich)': nan, 'BCC_B2 (NiAl-rich)': nan, 'Ni31Si12': nan, 'C14_Laves': nan, 'Sigma': nan, 'Cr3Si': nan, 'Mu phase': nan, 'M23C6': nan, 'M7C3': nan, 'Co2Si': nan, 'T6CuNiTi': nan, 'Graphite': nan}",,174 - 175  ,,
CoCrFeMnNi,,,C,25.0,,8.025,8.027647867,,FCC,FCC,,,,,,144.0,230.0,,,,,219.8823361,,,,,,,,,,,,,,,,,,,,,,,,,,,,,,,,,,,,,,,,,,,,,,,,,,,,,,,Prof.Yeh-3dtransitional,"{'Thermo-Calc TCHEA3 1000C': nan, 'FCC': 100.0, 'Cu-rich FCC': nan, 'BCC (FeCr-rich)': nan, 'BCC_B2 (NiAl-rich)': nan, 'Ni31Si12': nan, 'C14_Laves': nan, 'Sigma': nan, 'Cr3Si': nan, 'Mu phase': nan, 'M23C6': nan, 'M7C3': nan, 'Co2Si': nan, 'T6CuNiTi': nan, 'Graphite': nan}",,141 - 147  ,,
CoCrFeMnNi,VAM + HPT,,,,,,,,,,,,,,,,,,,,,,,,,,,,,,,,,,,,,,,,,,,,,,,,,,,,,,,,,,,,,,,,,,,,,,,,,,,,Paper_Collection_5_element,FCC (GS 40nm),,,,
CoCrFeMnNi,VAM + HPT + 450℃/10h,,,,,,,,,,,,,,,,,,,,,,,,,,,,,,,,,,,,,,,,,,,,,,,,,,,,,,,,,,,,,,,,,,,,,,,,,,,,Paper_Collection_5_element,FCC (GS 60nm) + L10 + BCC + B2,,,,
CoCrFeMnNi,"VIM + Annealed, 1100℃/1h",,,,,,,,,,,,,,,,,,,,,,,,,,,,,,,,,,,,,,,,,,,,,,,,,,,,,,,,,,,,,,,,,,,,,,,,,,,,Paper_Collection_5_element,FCC,,,,
CoCrFeMnNi,"VIM + Annealed, 1100℃/6h",,,,,,,,,,,,,,,,,,,,,,,,,,,,,,,,,,,,,,,,,,,,,,,,,,,,,,,,,,,,,,,,,,,,,,,,,,,,Paper_Collection_5_element,FCC,,,,
CoCrFeMnNiTi,VIM,,C,,,,7.203702875,,other,FCC+BCC,,,,,,,,,,,,195.627167,,,,,,,,,,,,,,,,,,,,,,,,,,,,,,,,,,,,,,,,,,,,,,,,,,,,,,,Paper_Collection_6_element,FCC + BCC,,,,
CoCrFeMnNiV,VAM,,C,23.0,,,7.661207861,,other,FCC+Sec.,,,,,,650 ± 27,,,,,,202.2069364,,,,,,,,,,,,,,,,,,,,,,,,,,,,,,,,,,,,,,,,,,,,,,,,,,,,,,,Paper_Collection_6_element,FCC + σ,,650?27,,
CoCrFeMnNiV,VAM + 1000℃/24h/AC,,C,23.0,,,7.661207861,,other,FCC+Sec.,,,,,,636 ± 23,1660.0,1845.0,,240.8236447,,202.2069364,,,0.5,,,,,,,,,,,,,,,,,,,,,,,,,,,,,,,,,,,,,,,,,,,,,,,,,,,,Paper_Collection_6_element,FCC + σ,,636?23,,
CoCrFeMnNiV,VIM,,C,,,,7.661207861,,FCC,FCC,,,,,,,,,,,,202.2069364,,,,,,,,,,,,,,,,,,,,,,,,,,,,,,,,,,,,,,,,,,,,,,,,,,,,,,,Paper_Collection_6_element,FCC,,,,
CoCrFeMnNiV0.25,,,C,25.0,,7.9,7.920592137,,FCC,FCC,,,,,,151.0,200.0,,,,,214.7184545,,,75.0,,,,,,,,,,,,,,,,,,,,,,,,,,,,,,,,,,,,,,,,,,,,,,,,,,,https://doi.org/10.1016/j.dib.2018.11.111,Data in Brief 21 (2018) 2664¡V2678,FCC,,151,0,
CoCrFeMnNiV0.25,VAM,,C,,,,7.920592137,,FCC,FCC,,,,,,151 ± 5,,,,,,214.7184545,,,75.0,,,,,,,,,,,,,,,,,,,,,,,,,,,,,,,,,,,,,,,,,,,,,,,,,,,,Paper_Collection_6_element,FCC,,151?5,,
CoCrFeMnNiV0.25,VAM + 1000℃/24h/AC,,C,23.0,,,7.920592137,,other,FCC+Sec.,,,,,,144 ± 5,200.0,,,,,214.7184545,,,,,,,,,,,,,,,,,,,,,,,,,,,,,,,,,,,,,,,,,,,,,,,,,,,,,,,Paper_Collection_6_element,FCC + σ,,144?5,,
CoCrFeMnNiV0.25,,,C,25.0,,7.925,7.920592137,,FCC,FCC,,,,,,151.0,200.0,,,,,214.7184545,,,75.0,,,,,,,,,,,,,,,,,,,,,,,,,,,,,,,,,,,,,,,,,,,,,,,,,,,,Prof.Yeh-3dtransitional,"{'Thermo-Calc TCHEA3 1000C': nan, 'FCC': 80.0, 'Cu-rich FCC': 20.0, 'BCC (FeCr-rich)': nan, 'BCC_B2 (NiAl-rich)': nan, 'Ni31Si12': nan, 'C14_Laves': nan, 'Sigma': nan, 'Cr3Si': nan, 'Mu phase': nan, 'M23C6': nan, 'M7C3': nan, 'Co2Si': nan, 'T6CuNiTi': nan, 'Graphite': nan}",,146 - 156  ,,
CoCrFeMnNiV0.5,,,C,25.0,,7.8,7.824929394,,FCC,FCC,,,,,,186.0,620.0,,,,,210.1041187,,,75.0,,,,,,,,,,,,,,,,,,,,,,,,,,,,,,,,,,,,,,,,,,,,,,,,,,,https://doi.org/10.1016/j.dib.2018.11.111,Data in Brief 21 (2018) 2664¡V2678,FCC,,186,0,
CoCrFeMnNiV0.5,VAM,,C,23.0,,,7.824929394,,other,FCC+Sec.,,,,,,186 ± 12,,,,,,210.1041187,,,75.0,,,,,,,,,,,,,,,,,,,,,,,,,,,,,,,,,,,,,,,,,,,,,,,,,,,,Paper_Collection_6_element,FCC + σ,,186?12,,
CoCrFeMnNiV0.5,VAM + 1000℃/24h/AC,,C,23.0,,,7.824929394,,other,FCC+Sec.,,,,,,275 ± 7,620.0,,,,,210.1041187,,,,,,,,,,,,,,,,,,,,,,,,,,,,,,,,,,,,,,,,,,,,,,,,,,,,,,,Paper_Collection_6_element,FCC + σ,,275?7,,
CoCrFeMnNiV0.5,,,C,25.0,,7.825,7.824929394,,FCC,FCC,,,,,,186.0,620.0,,,,,210.1041187,,,75.0,,,,,,,,,,,,,,,,,,,,,,,,,,,,,,,,,,,,,,,,,,,,,,,,,,,,Prof.Yeh-3dtransitional,"{'Thermo-Calc TCHEA3 1000C': nan, 'FCC': 82.0, 'Cu-rich FCC': 18.0, 'BCC (FeCr-rich)': nan, 'BCC_B2 (NiAl-rich)': nan, 'Ni31Si12': nan, 'C14_Laves': nan, 'Sigma': nan, 'Cr3Si': nan, 'Mu phase': nan, 'M23C6': nan, 'M7C3': nan, 'Co2Si': nan, 'T6CuNiTi': nan, 'Graphite': nan}",,174 - 198  ,,
CoCrFeMnNiV0.75,,,C,25.0,,7.7,7.738932839,,other,FCC+Sec.,,,,,,342.0,740.0,1325.0,,172.0779221,,205.9560359,,,8.0,,,,,,,,,,,,,,,,,,,,,,,,,,,,,,,,,,,,,,,,,,,,,,,,,,,https://doi.org/10.1016/j.dib.2018.11.111,Data in Brief 21 (2018) 2664¡V2678,FCC + Im,,342,,
CoCrFeMnNiV0.75,VAM,,C,23.0,,,7.738932839,,other,FCC+Sec.,,,,,,342 ± 13,,,,,,205.9560359,,,7.8,,,,,,,,,,,,,,,,,,,,,,,,,,,,,,,,,,,,,,,,,,,,,,,,,,,,Paper_Collection_6_element,FCC + σ,,342?13,,
CoCrFeMnNiV0.75,VAM + 1000℃/24h/AC,,C,23.0,,,7.738932839,,other,FCC+Sec.,,,,,,380 ± 14,740.0,1325.0,,171.2122366,,205.9560359,,,,,,,,,,,,,,,,,,,,,,,,,,,,,,,,,,,,,,,,,,,,,,,,,,,,,,,Paper_Collection_6_element,FCC + σ,,380?14,,
CoCrFeMnNiV0.75,,,C,25.0,,7.735,7.738932839,,other,FCC+Sec.,,,,,,342.0,740.0,,,,,205.9560359,,,7.8,,,,,,,,,,,,,,,,,,,,,,,,,,,,,,,,,,,,,,,,,,,,,,,,,,,,Prof.Yeh-3dtransitional,"{'Thermo-Calc TCHEA3 1000C': nan, 'FCC': 79.0, 'Cu-rich FCC': 17.0, 'BCC (FeCr-rich)': nan, 'BCC_B2 (NiAl-rich)': nan, 'Ni31Si12': nan, 'C14_Laves': nan, 'Sigma': 4.0, 'Cr3Si': nan, 'Mu phase': nan, 'M23C6': nan, 'M7C3': nan, 'Co2Si': nan, 'T6CuNiTi': nan, 'Graphite': nan}",,329 - 355  ,,
CoCrFeMnNiV1.0,,,C,25.0,,7.7,7.661207861,,other,FCC+Sec.,,,,,,650.0,1660.0,1845.0,,239.6103896,,202.2069364,,,1.0,,,,,,,,,,,,,,,,,,,,,,,,,,,,,,,,,,,,,,,,,,,,,,,,,,,https://doi.org/10.1016/j.dib.2018.11.111,Data in Brief 21 (2018) 2664¡V2678,FCC + Im,,650,,
CoCrFeMnNiV1.0,,,C,25.0,,7.665,7.661207861,,other,FCC+Sec.,,,,,,650.0,1660.0,,,,,202.2069364,,,0.5,,,,,,,,,,,,,,,,,,,,,,,,,,,,,,,,,,,,,,,,,,,,,,,,,,,,Prof.Yeh-3dtransitional,"{'Thermo-Calc TCHEA3 1000C': nan, 'FCC': 69.0, 'Cu-rich FCC': 17.0, 'BCC (FeCr-rich)': nan, 'BCC_B2 (NiAl-rich)': nan, 'Ni31Si12': nan, 'C14_Laves': nan, 'Sigma': 14.0, 'Cr3Si': nan, 'Mu phase': nan, 'M23C6': nan, 'M7C3': nan, 'Co2Si': nan, 'T6CuNiTi': nan, 'Graphite': nan}",,623 - 677  ,,650.0
CoCrFeMo0.1Ni,VAM,,C,23.0,,,8.242572936,,FCC,FCC,,,,,,,199.0,479.0,,58.11292223,,229.1111579,,,51.0,,,,,,,,,,,,,,,,,,,,,,,,,,,,,,,,,,,,,,,,,,,,,,,,,,,,Paper_Collection_5_element,FCC,,,,
CoCrFeMo0.2Ni,VAM,,C,23.0,,,8.305801704,,FCC,FCC,,,,,,,255.0,590.0,,71.03468407,,232.2920288,,,55.0,,,,,,,,,,,,,,,,,,,,,,,,,,,,,,,,,,,,,,,,,,,,,,,,,,,,Paper_Collection_5_element,FCC,,,,
CoCrFeMo0.3Ni,VAM,,C,,,,8.365127821,,FCC,FCC,,,,,,,,,,,,235.2765677,,,,,,,,,,,,,,,,,,,,,,,,,,,,,,,,,,,,,,,,,,,,,,,,,,,,,,,Paper_Collection_5_element,FCC,,,,
CoCrFeMo0.3Ni,VAM,,C,23.0,,,8.365127821,,other,FCC+Sec.,,,,,,,305.0,710.0,,84.87616868,,235.2765677,,,49.3,,,,,,,,,,,,,,,,,,,,,,,,,,,,,,,,,,,,,,,,,,,,,,,,,,,,Paper_Collection_5_element,FCC + σ,,,,
CoCrFeMo0.3Ni,VAM + CR60% + 800℃/3days,,C,23.0,,,8.365127821,,other,FCC+Sec.,,,,,,,,,,,,235.2765677,,,,,,,,,,,,,,,,,,,,,,,,,,,,,,,,,,,,,,,,,,,,,,,,,,,,,,,Paper_Collection_5_element,FCC + σ + μ,,,,
CoCrFeMo0.3Ni,VAM + CR60% + 850℃/1h,,C,23.0,,,8.365127821,,other,FCC+Sec.,,,,,,,816.0,1187.0,,141.8986088,,235.2765677,,,18.9,,,,,,,,,,,,,,,,,,,,,,,,,,,,,,,,,,,,,,,,,,,,,,,,,,,,Paper_Collection_5_element,FCC + σ + μ,,,,
CoCrFeMo0.3Ni,VAM + CR60% + 900℃/5h,,C,23.0,,,8.365127821,,other,FCC+Sec.,,,,,,,647.0,1042.0,,124.5647433,,235.2765677,,,32.5,,,,,,,,,,,,,,,,,,,,,,,,,,,,,,,,,,,,,,,,,,,,,,,,,,,,Paper_Collection_5_element,FCC + σ + μ,,,,
CoCrFeMo0.3Ni,VAM,,C,23.0,,,8.365127821,,FCC,FCC,,,,,,200.0,305.0,1269.0,,151.7012085,,235.2765677,,,58.0,,,,,,,,,,,,,,,,,,,,,,,,,,,,,,,,,,,,,,,,,,,,,,,,,,,,Paper_Collection_5_element,FCC,,200,,
CoCrFeMo0.5Ni,,,,25.0,,8.5,8.473433375,,other,FCC+Sec.,,,,,,210.0,,,,,,240.7251317,,,,,,,,,,,,,,,,,,,,,,,,,,,,,,,,,,,,,,,,,,,,,,,,,,,,,,https://doi.org/10.1016/j.dib.2018.11.111,Data in Brief 21 (2018) 2664¡V2678,FCC + Im,,210,,
CoCrFeMo0.5Ni,VAM,,C,23.0,,,8.473433375,,other,FCC+Sec.,,,,,,310.0,510.0,1371.0,,161.7998206,,240.7251317,,,33.0,,,,,,,,,,,,,,,,,,,,,,,,,,,,,,,,,,,,,,,,,,,,,,,,,,,,Paper_Collection_5_element,FCC + σ,,310,,
CoCrFeMo0.5Ni,VAM,,C,,,,8.473433375,,other,FCC+Sec.,,,,,,220.0,,,,,,240.7251317,,,,,,,,,,,,,,,,,,,,,,,,,,,,,,,,,,,,,,,,,,,,,,,,,,,,,,,Paper_Collection_5_element,FCC + σ,,220,,
CoCrFeMo0.85Ni,VAM,,C,23.0,,,8.635465221,,other,FCC+Sec.,,,,,,420.0,929.0,14441.0,,1672.289753,,248.8765224,,,21.0,,,,,,,,,,,,,,,,,,,,,,,,,,,,,,,,,,,,,,,,,,,,,,,,,,,,Paper_Collection_5_element,FCC + σ + μ,,420,,
CoCrFeMo0.85Ni,VAM + 600℃/144h,,C,,,,8.635465221,,other,FCC+Sec.,,,,,,510.0,,,,,,248.8765224,,,,,,,,,,,,,,,,,,,,,,,,,,,,,,,,,,,,,,,,,,,,,,,,,,,,,,,Paper_Collection_5_element,FCC + σ + μ,,510,,
CoCrFeMo0.85Ni,VAM + 700℃/144h,,C,,,,8.635465221,,other,FCC+Sec.,,,,,,621.0,,,,,,248.8765224,,,,,,,,,,,,,,,,,,,,,,,,,,,,,,,,,,,,,,,,,,,,,,,,,,,,,,,Paper_Collection_5_element,FCC + σ + μ,,621,,
CoCrFeMo0.85Ni,VAM + 800℃/144h,,C,,,,8.635465221,,other,FCC+Sec.,,,,,,540.0,,,,,,248.8765224,,,,,,,,,,,,,,,,,,,,,,,,,,,,,,,,,,,,,,,,,,,,,,,,,,,,,,,Paper_Collection_5_element,FCC + σ + μ,,540,,
CoCrFeMo0.85Ni,VAM + 900℃/144h,,C,,,,8.635465221,,other,FCC+Sec.,,,,,,460.0,,,,,,248.8765224,,,,,,,,,,,,,,,,,,,,,,,,,,,,,,,,,,,,,,,,,,,,,,,,,,,,,,,Paper_Collection_5_element,FCC + μ,,460,,
CoCrFeMo0.85Ni,VAM + 1000℃/144h,,C,,,,8.635465221,,other,FCC+Sec.,,,,,,457.0,,,,,,248.8765224,,,,,,,,,,,,,,,,,,,,,,,,,,,,,,,,,,,,,,,,,,,,,,,,,,,,,,,Paper_Collection_5_element,FCC + μ,,457,,
CoCrFeMoNi,VAM,,C,,,,8.696095644,,other,FCC+Sec.,,,,,,,,,,,,251.9266775,,,,,,,,,,,,,,,,,,,,,,,,,,,,,,,,,,,,,,,,,,,,,,,,,,,,,,,Paper_Collection_5_element,FCC + σ,,,,
CoCrFeMoNiTiVZr,,,,25.0,,7.3,7.312556405,,other,Other,,,,,,850.0,,,,,,179.6364026,,,,,,,,,,,,,,,,,,,,,,,,,,,,,,,,,,,,,,,,,,,,,,,,,,,,,,https://doi.org/10.1016/j.dib.2018.11.111,Data in Brief 21 (2018) 2664¡V2678,,,850,0,
CoCrFeNb0.103Ni,,,T,25.0,,8.2,8.19073144,,other,FCC+Sec.,,,,,,,318.0,622.0,,75.85365854,,221.0213678,,,19.0,,,,,,,,,,,,,,,,,,,,,,,,,,,,,,,,,,,,,,,,,,,,,,,,,,,https://doi.org/10.1016/j.dib.2018.11.111,Data in Brief 21 (2018) 2664¡V2678,FCC + Im,,,,
CoCrFeNb0.103Ni,,,C,25.0,,8.195,8.19073144,,other,FCC+Sec.,,,,,,,317.5,,,,,221.0213678,,,19.2,,,,,,,,,,,,,,,,,,,,,,,,,,,,,,,,,,,,,,,,,,,,,,,,,,,,Prof.Yeh-3dtransitional,"{'Thermo-Calc TCHEA3 1000C': nan, 'FCC': 95.0, 'Cu-rich FCC': nan, 'BCC (FeCr-rich)': nan, 'BCC_B2 (NiAl-rich)': nan, 'Ni31Si12': nan, 'C14_Laves': 5.0, 'Sigma': nan, 'Cr3Si': nan, 'Mu phase': nan, 'M23C6': nan, 'M7C3': nan, 'Co2Si': nan, 'T6CuNiTi': nan, 'Graphite': nan}",,,,
CoCrFeNb0.155Ni,,,T,25.0,,8.2,8.198197248,,other,FCC+Sec.,,,,,,,322.0,744.0,,90.73170732,,218.7882301,,,23.0,,,,,,,,,,,,,,,,,,,,,,,,,,,,,,,,,,,,,,,,,,,,,,,,,,,https://doi.org/10.1016/j.dib.2018.11.111,Data in Brief 21 (2018) 2664¡V2678,FCC + Im,,,,
CoCrFeNb0.155Ni,,,C,25.0,,8.195,8.198197248,,other,FCC+Sec.,,,,,,,321.5,,,,,218.7882301,,,23.3,,,,,,,,,,,,,,,,,,,,,,,,,,,,,,,,,,,,,,,,,,,,,,,,,,,,Prof.Yeh-3dtransitional,"{'Thermo-Calc TCHEA3 1000C': nan, 'FCC': 90.0, 'Cu-rich FCC': nan, 'BCC (FeCr-rich)': nan, 'BCC_B2 (NiAl-rich)': nan, 'Ni31Si12': nan, 'C14_Laves': 10.0, 'Sigma': nan, 'Cr3Si': nan, 'Mu phase': nan, 'M23C6': nan, 'M7C3': nan, 'Co2Si': nan, 'T6CuNiTi': nan, 'Graphite': nan}",,,,
CoCrFeNb0.206Ni,,,T,25.0,,8.2,8.205245493,,other,FCC+Sec.,,,,,,,403.0,807.0,,98.41463415,,216.6799917,,,9.0,,,,,,,,,,,,,,,,,,,,,,,,,,,,,,,,,,,,,,,,,,,,,,,,,,,https://doi.org/10.1016/j.dib.2018.11.111,Data in Brief 21 (2018) 2664¡V2678,FCC + Im,,,,
CoCrFeNb0.206Ni,,,C,25.0,,8.205,8.205245493,,other,FCC+Sec.,,,,,,,402.5,,,,,216.6799917,,,8.6,,,,,,,,,,,,,,,,,,,,,,,,,,,,,,,,,,,,,,,,,,,,,,,,,,,,Prof.Yeh-3dtransitional,"{'Thermo-Calc TCHEA3 1000C': nan, 'FCC': 85.0, 'Cu-rich FCC': nan, 'BCC (FeCr-rich)': nan, 'BCC_B2 (NiAl-rich)': nan, 'Ni31Si12': nan, 'C14_Laves': 15.0, 'Sigma': nan, 'Cr3Si': nan, 'Mu phase': nan, 'M23C6': nan, 'M7C3': nan, 'Co2Si': nan, 'T6CuNiTi': nan, 'Graphite': nan}",,,,
CoCrFeNb0.309Ni,,,T,25.0,,8.2,8.218712527,,other,FCC+Sec.,,,,,,,479.0,879.0,,107.195122,,212.6517947,,,4.0,,,,,,,,,,,,,,,,,,,,,,,,,,,,,,,,,,,,,,,,,,,,,,,,,,,https://doi.org/10.1016/j.dib.2018.11.111,Data in Brief 21 (2018) 2664¡V2678,FCC + Im,,,,
CoCrFeNb0.309Ni,,,C,25.0,,8.215,8.218712527,,other,FCC+Sec.,,,,,,,478.5,,,,,212.6517947,,,3.5,,,,,,,,,,,,,,,,,,,,,,,,,,,,,,,,,,,,,,,,,,,,,,,,,,,,Prof.Yeh-3dtransitional,"{'Thermo-Calc TCHEA3 1000C': nan, 'FCC': 76.0, 'Cu-rich FCC': nan, 'BCC (FeCr-rich)': nan, 'BCC_B2 (NiAl-rich)': nan, 'Ni31Si12': nan, 'C14_Laves': 24.0, 'Sigma': nan, 'Cr3Si': nan, 'Mu phase': nan, 'M23C6': nan, 'M7C3': nan, 'Co2Si': nan, 'T6CuNiTi': nan, 'Graphite': nan}",,,,
CoCrFeNb0.412Ni,,,T,25.0,,8.2,8.231241895,,other,FCC+Sec.,,,,,,,638.0,1004.0,,122.4390244,,208.9040683,,,1.0,,,,,,,,,,,,,,,,,,,,,,,,,,,,,,,,,,,,,,,,,,,,,,,,,,,https://doi.org/10.1016/j.dib.2018.11.111,Data in Brief 21 (2018) 2664¡V2678,FCC + Im,,,,
CoCrFeNb0.412Ni,,,C,25.0,,8.235,8.231241895,,other,FCC+Sec.,,,,,,,637.5,,,,,208.9040683,,,1.3,,,,,,,,,,,,,,,,,,,,,,,,,,,,,,,,,,,,,,,,,,,,,,,,,,,,Prof.Yeh-3dtransitional,"{'Thermo-Calc TCHEA3 1000C': nan, 'FCC': 67.0, 'Cu-rich FCC': nan, 'BCC (FeCr-rich)': nan, 'BCC_B2 (NiAl-rich)': nan, 'Ni31Si12': nan, 'C14_Laves': 33.0, 'Sigma': nan, 'Cr3Si': nan, 'Mu phase': nan, 'M23C6': nan, 'M7C3': nan, 'Co2Si': nan, 'T6CuNiTi': nan, 'Graphite': nan}",,,,
CoCrFeNi,,,T,25.0,,8.2,8.175043328,,FCC,FCC,,,,,,,148.0,413.0,,50.36585366,,225.7139231,,,48.0,,,,,,,,,,,,,,,,,,,,,,,,,,,,,,,,,,,,,,,,,,,,,,,,,,,https://doi.org/10.1016/j.dib.2018.11.111,Data in Brief 21 (2018) 2664¡V2678,FCC,,,0,
CoCrFeNi,,,,25.0,,8.2,8.175043328,,FCC,FCC,,,,,,116.0,,,,,,225.7139231,,,,,,,,,,,,,,,,,,,,,,,,,,,,,,,,,,,,,,,,,,,,,,,,,,,,,,https://doi.org/10.1016/j.dib.2018.11.111,Data in Brief 21 (2018) 2664¡V2678,FCC,,116,0,
CoCrFeNi,,,,25.0,,8.2,8.175043328,,FCC,FCC,,,,,,113.0,,,,,,225.7139231,,,,,,,,,,,,,,,,,,,,,,,,,,,,,,,,,,,,,,,,,,,,,,,,,,,,,,https://doi.org/10.1016/j.dib.2018.11.111,Data in Brief 21 (2018) 2664¡V2678,FCC,,113,0,
CoCrFeNi,,,T,25.0,,8.2,8.175043328,,FCC,FCC,,,,,,,274.0,708.0,,86.34146341,,225.7139231,,,39.0,,,,,,,,,,,,,,,,,,,,,,,,,,,,,,,,,,,,,,,,,,,,,,,,,,,https://doi.org/10.1016/j.dib.2018.11.111,Data in Brief 21 (2018) 2664¡V2678,FCC,,,0,
CoCrFeNi,"VAM + Homogenized, 1200℃/24h",,C,,,,8.175043328,,FCC,FCC,,,,,,,,,,,,225.7139231,,,,,,,,,,,,,,,,,,,,,,,,,,,,,,,,,,,,,,,,,,,,,,,,,,,,,,,Paper_Collection_4_element,FCC,,,,
CoCrFeNi,"VAM + Homogenized, 1200℃/24h + CR 92%",,C,,,,8.175043328,,other,Other,,,,,,451.0,,,,,,225.7139231,,,,,,,,,,,,,,,,,,,,,,,,,,,,,,,,,,,,,,,,,,,,,,,,,,,,,,,Paper_Collection_4_element,,,451,,
CoCrFeNi,"VAM + Homogenized, 1200℃/24h + CR 92% + Annealed, 300℃/1h",,C,,,,8.175043328,,other,Other,,,,,,453.0,,,,,,225.7139231,,,,,,,,,,,,,,,,,,,,,,,,,,,,,,,,,,,,,,,,,,,,,,,,,,,,,,,Paper_Collection_4_element,,,453,,
CoCrFeNi,"VAM + Homogenized, 1200℃/24h + CR 92% + Annealed, 400℃/1h",,C,,,,8.175043328,,other,Other,,,,,,445.0,,,,,,225.7139231,,,,,,,,,,,,,,,,,,,,,,,,,,,,,,,,,,,,,,,,,,,,,,,,,,,,,,,Paper_Collection_4_element,,,445,,
CoCrFeNi,"VAM + Homogenized, 1200℃/24h + CR 92% + Annealed, 500℃/1h",,C,,,,8.175043328,,other,Other,,,,,,449.0,,,,,,225.7139231,,,,,,,,,,,,,,,,,,,,,,,,,,,,,,,,,,,,,,,,,,,,,,,,,,,,,,,Paper_Collection_4_element,,,449,,
CoCrFeNi,"VAM + Homogenized, 1200℃/24h + CR 92% + Annealed, 600℃/1h",,C,,,,8.175043328,,other,Other,,,,,,290.0,,,,,,225.7139231,,,,,,,,,,,,,,,,,,,,,,,,,,,,,,,,,,,,,,,,,,,,,,,,,,,,,,,Paper_Collection_4_element,,,290,,
CoCrFeNi,"VAM + Homogenized, 1200℃/24h + CR 92% + Annealed, 700℃/1h",,C,,,,8.175043328,,other,Other,,,,,,207.0,,,,,,225.7139231,,,,,,,,,,,,,,,,,,,,,,,,,,,,,,,,,,,,,,,,,,,,,,,,,,,,,,,Paper_Collection_4_element,,,207,,
CoCrFeNi,"VAM + Homogenized, 1200℃/24h + CR 92% + Annealed, 800℃/1h",,C,,,,8.175043328,,other,Other,,,,,,187.0,,,,,,225.7139231,,,,,,,,,,,,,,,,,,,,,,,,,,,,,,,,,,,,,,,,,,,,,,,,,,,,,,,Paper_Collection_4_element,,,187,,
CoCrFeNi,"VAM + Homogenized, 1200℃/24h + CR 92% + Annealed, 900℃/1h",,C,,,,8.175043328,,other,Other,,,,,,147.0,,,,,,225.7139231,,,,,,,,,,,,,,,,,,,,,,,,,,,,,,,,,,,,,,,,,,,,,,,,,,,,,,,Paper_Collection_4_element,,,147,,
CoCrFeNi,"VAM + Homogenized, 1200℃/24h + CR 92% + Annealed, 1000℃/1h",,C,,,,8.175043328,,other,Other,,,,,,137.0,,,,,,225.7139231,,,,,,,,,,,,,,,,,,,,,,,,,,,,,,,,,,,,,,,,,,,,,,,,,,,,,,,Paper_Collection_4_element,,,137,,
CoCrFeNi,"VAM + Homogenized, 1200℃/4h",,C,23.0,,,8.175043328,,other,Other,,,,,,,,453.0,,,,225.7139231,,,69.0,,,,,,,,,,,,,,,,,,,,,,,,,,,,,,,,,,,,,,,,,,,,,,,,,,,,Paper_Collection_4_element,,,,,
CoCrFeNi,VAM + 700℃/800h/WQ,,C,,,,8.175043328,,other,FCC+FCC,,,,,,,,,,,,225.7139231,,,,,,,,,,,,,,,,,,,,,,,,,,,,,,,,,,,,,,,,,,,,,,,,,,,,,,,Paper_Collection_4_element,FCC1 + FCC2,,,,
CoCrFeNi,"VAM + 1000℃/24h + HR, 1000℃/92% + 900℃/1h",,C,-196.0,,,8.175043328,,FCC,FCC,,,,,,,480.0,1109.0,,,,225.7139231,,,66.0,,,,,,,,,,,,,,,,,,,,,,,,,,,,,,,,,,,,,,,,,,,,,,,,,,,,Paper_Collection_4_element,FCC (GS 11μm),,,,
CoCrFeNi,"VAM + 1000℃/24h + HR, 1000℃/92% + 900℃/1h",,C,23.0,,,8.175043328,,other,Other,,,,,,,300.0,671.0,,,,225.7139231,,,42.0,,,,,,,,,,,,,,,,,,,,,,,,,,,,,,,,,,,,,,,,,,,,,,,,,,,,Paper_Collection_4_element,FCC (GS 11μm),,,,
CoCrFeNi,"VAM + 1000℃/24h + HR, 1000℃/92% + 900℃/1h",,C,200.0,,,8.175043328,,other,Other,,,,,,,214.0,559.0,,,,225.7139231,,,34.0,,,,,,,,,,,,,,,,,,,,,,,,,,,,,,,,,,,,,,,,,,,,,,,,,,,,Paper_Collection_4_element,FCC (GS 11μm),,,,
CoCrFeNi,"VAM + 1000℃/24h + HR, 1000℃/92% + 900℃/1h",,C,400.0,,,8.175043328,,other,Other,,,,,,,181.0,460.0,,,,225.7139231,,,34.0,,,,,,,,,,,,,,,,,,,,,,,,,,,,,,,,,,,,,,,,,,,,,,,,,,,,Paper_Collection_4_element,FCC (GS 11μm),,,,
CoCrFeNi,"VAM + 1000℃/24h + HR, 1000℃/92% + 900℃/1h",,C,600.0,,,8.175043328,,other,Other,,,,,,,155.0,396.0,,,,225.7139231,,,28.0,,,,,,,,,,,,,,,,,,,,,,,,,,,,,,,,,,,,,,,,,,,,,,,,,,,,Paper_Collection_4_element,FCC (GS 11μm),,,,
CoCrFeNi,"VAM + 1000℃/24h + HR, 1000℃/92% + 900℃/1h",,C,800.0,,,8.175043328,,other,Other,,,,,,,100.0,320.0,,,,225.7139231,,,19.0,,,,,,,,,,,,,,,,,,,,,,,,,,,,,,,,,,,,,,,,,,,,,,,,,,,,Paper_Collection_4_element,FCC (GS 11μm),,,,
CoCrFeNi,"VAM + 1000℃/24h + HR, 1000℃/92% + 900℃/1h",,C,1000.0,,,8.175043328,,other,Other,,,,,,,90.0,151.0,,,,225.7139231,,,19.0,,,,,,,,,,,,,,,,,,,,,,,,,,,,,,,,,,,,,,,,,,,,,,,,,,,,Paper_Collection_4_element,FCC (GS 11μm),,,,
CoCrFeNi,"VAM + Homogenized, 1200℃/24h + CR 92% + Annealed, 1100℃/1h",,C,,,,8.175043328,,other,Other,,,,,,137,,,,,,225.7139231,,,,,,,,,,,,,,,,,,,,,,,,,,,,,,,,,,,,,,,,,,,,,,,,,,,,,,,Paper_Collection_4_element,,,,,
CoCrFeNi,VAM + 1200℃/24h + CR 92% + 900℃/1h,,C,-196.0,,,8.175043328,,FCC,FCC,,,,,,,467.0,1170.0,,,,225.7139231,,,50.0,,,,,,,,,,,,,,,,,,,,,,,,,,,,,,,,,,,,,,,,,,,,,,,,,,,,Paper_Collection_4_element,FCC (GS 24μm),Elongation>50,,,
CoCrFeNi,VAM + 1200℃/24h + CR 92% + 900℃/1h,,C,-70.0,,,8.175043328,,other,Other,,,,,,,327.0,911.0,,,,225.7139231,,,44.0,,,,,,,,,,,,,,,,,,,,,,,,,,,,,,,,,,,,,,,,,,,,,,,,,,,,Paper_Collection_4_element,FCC (GS 24μm),,,,
CoCrFeNi,VAM + 1200℃/24h + CR 92% + 900℃/1h,,C,23.0,,,8.175043328,,other,Other,,,,,,,268.0,704.0,,,,225.7139231,,,39.0,,,,,,,,,,,,,,,,,,,,,,,,,,,,,,,,,,,,,,,,,,,,,,,,,,,,Paper_Collection_4_element,FCC (GS 24μm),,,,
CoCrFeNi,VAM + 1200℃/24h + CR 92% + 900℃/1h,,C,200.0,,,8.175043328,,other,Other,,,,,,,212.0,585.0,,,,225.7139231,,,33.0,,,,,,,,,,,,,,,,,,,,,,,,,,,,,,,,,,,,,,,,,,,,,,,,,,,,Paper_Collection_4_element,FCC (GS 24μm),,,,
CoCrFeNi,VAM + 1200℃/24h + CR 92% + 900℃/1h,,C,400.0,,,8.175043328,,other,Other,,,,,,,192.0,494.0,,,,225.7139231,,,26.0,,,,,,,,,,,,,,,,,,,,,,,,,,,,,,,,,,,,,,,,,,,,,,,,,,,,Paper_Collection_4_element,FCC (GS 24μm),,,,
CoCrFeNi,VAM,,C,23.0,,,8.175043328,,FCC,FCC,,,,,,,192.0,155.0,,,,225.7139231,,,59.0,,,,,,,,,,,,,,,,,,,,,,,,,,,,,,,,,,,,,,,,,,,,,,,,,,,,Paper_Collection_4_element,FCC,,,,
CoCrFeNi,"Mechanical alloying + Spark plasma Sintering, 900℃/50MPa/15min",,C,,,,8.175043328,,other,FCC+Sec.,,,,,,490 ± 10,,,,,,225.7139231,,,,,,,,,,,,,,,,,,,,,,,,,,,,,,,,,,,,,,,,,,,,,,,,,,,,,,,Paper_Collection_4_element,FCC + σ,,490?10,,
CoCrFeNi,Mechanical alloying,,C,,,,8.175043328,,other,FCC+BCC,,,,,,,,,,,,225.7139231,,,,,,,,,,,,,,,,,,,,,,,,,,,,,,,,,,,,,,,,,,,,,,,,,,,,,,,Paper_Collection_4_element,FCC + BCC,,,,
CoCrFeNi,"Mechanical alloying + Annealed, 1000℃/15min",,C,,,,8.175043328,,other,FCC+Sec.,,,,,,,,,,,,225.7139231,,,,,,,,,,,,,,,,,,,,,,,,,,,,,,,,,,,,,,,,,,,,,,,,,,,,,,,Paper_Collection_4_element,FCC + σ,,,,
CoCrFeNi,"Mechanical alloying + Spark plasma Sintering, 800℃/30MPa/5min",,C,,,,8.175043328,,other,Other,,,,,,400 ± 25,,,,,,225.7139231,,,,,,,,,,,,,,,,,,,,,,,,,,,,,,,,,,,,,,,,,,,,,,,,,,,,,,,Paper_Collection_4_element,,,400?25,,
CoCrFeNi,"Mechanical alloying + Spark plasma Sintering, 900℃/30MPa/5min",,C,,,,8.175043328,,other,FCC+Sec.,,,,,,570 ± 10,,,,,,225.7139231,,,,,,,,,,,,,,,,,,,,,,,,,,,,,,,,,,,,,,,,,,,,,,,,,,,,,,,Paper_Collection_4_element,FCC + σ,,570?10,,
CoCrFeNi,"Mechanical alloying + Spark plasma Sintering, 1000℃/30MPa/5min",,C,,,,8.175043328,,other,Other,,,,,,490 ± 15,,,,,,225.7139231,,,,,,,,,,,,,,,,,,,,,,,,,,,,,,,,,,,,,,,,,,,,,,,,,,,,,,,Paper_Collection_4_element,,,490?15,,
