Repository: azuredg01/alloy-textualization

本專案用於將合金（Alloy）資料集轉換為可供 Transformer-based 模型
（如 RoBERTa、MatSciBERT）進行 **性質回歸（Regression）**
與 **結構分類（Classification）** 的訓練資料，
並透過 **HuggingFace Accelerate + Distributed Data Parallel (DDP)** 進行多 GPU 訓練。

## Pipeline
                                 Dataset
                               (CSV files)
                                    │
                                    ▼
        ┌──────────────────────────────────────────────────────────┐
        │               Step 1: **data_process.ipynb**             │
        │               - 資料清理                                 │
        │               - 欄位命名統一（PROPERTY: ...）             │

File: data/all_data/all_data_manual_copy.csv (part 12 of 16)
CoCrFeNi,Mechanical alloying,,C,,,,8.175043328,,FCC,FCC,,,,,,,,,,,,225.7139231,,,,,,,,,,,,,,,,,,,,,,,,,,,,,,,,,,,,,,,,,,,,,,,,,,,,,,,Paper_Collection_4_element,FCC,,,,
CoCrFeNi,VAM,,C,23.0,,,8.175043328,,FCC,FCC,,,,,,135.0,136.0,871.0,,,,225.7139231,,,75.0,,,,,,,,,,,,,,,,,,,,,,,,,,,,,,,,,,,,,,,,,,,,,,,,,,,,Paper_Collection_4_element,FCC,,135,,
CoCrFeNi,VAM,,C,,,,8.175043328,,FCC,FCC,,,,,,135.0,,,,,,225.7139231,,,,,,,,,,,,,,,,,,,,,,,,,,,,,,,,,,,,,,,,,,,,,,,,,,,,,,,Paper_Collection_4_element,FCC,,135,,
CoCrFeNi,,,C,25.0,,8.175,8.175043328,,FCC,FCC,,,,,,,147.5,,,,,225.7139231,,,48.0,,,,,,,,,,,,,,,,,,,,,,,,,,,,,,,,,,,,,,,,,,,,,,,,,,,,Prof.Yeh-3dtransitional,"{'Thermo-Calc TCHEA3 1000C': nan, 'FCC': 100.0, 'Cu-rich FCC': nan, 'BCC (FeCr-rich)': nan, 'BCC_B2 (NiAl-rich)': nan, 'Ni31Si12': nan, 'C14_Laves': nan, 'Sigma': nan, 'Cr3Si': nan, 'Mu phase': nan, 'M23C6': nan, 'M7C3': nan, 'Co2Si': nan, 'T6CuNiTi': nan, 'Graphite': nan}",,,,
CoCrFeNi2,VAM,,C,,,,8.316098771,,FCC,FCC,,,,,,116 ± 3,,,,,,220.7547556,,,,,,,,,,,,,,,,,,,,,,,,,,,,,,,,,,,,,,,,,,,,,,,,,,,,,,,Paper_Collection_4_element,FCC,,116?3,,
CoCrFeNi2,"VAM + Homogenized, 1100℃/24h",,,,,,,,,,,,,,,113 ± 1,,,,,,,,,,,,,,,,,,,,,,,,,,,,,,,,,,,,,,,,,,,,,,,,,,,,,,,,,,,,,Paper_Collection_4_element,FCC,,,,
CoCrFeNi2,"VAM + Homogenized, 1100℃/24h + CR50%",,,,,,,,,,,,,,,325 ± 9,,,,,,,,,,,,,,,,,,,,,,,,,,,,,,,,,,,,,,,,,,,,,,,,,,,,,,,,,,,,,Paper_Collection_4_element,FCC,,,,
CoCrFeNi2,VAM,,,,,,,,,,,,,,,,,,,,,,,,,,,,,,,,,,,,,,,,,,,,,,,,,,,,,,,,,,,,,,,,,,,,,,,,,,,,Paper_Collection_4_element,FCC,,,,
CoCrFeNi2,VAM + 1100℃/24h/WQ,,,,,,,,,,,,,,,,,,,,,,,,,,,,,,,,,,,,,,,,,,,,,,,,,,,,,,,,,,,,,,,,,,,,,,,,,,,,Paper_Collection_4_element,FCC,,,,
CoCrFeNi2,VAM + 850℃/24h,,,,,,,,,,,,,,,,,,,,,,,,,,,,,,,,,,,,,,,,,,,,,,,,,,,,,,,,,,,,,,,,,,,,,,,,,,,,Paper_Collection_4_element,FCC,,,,
CoCrFeNi3,OTHER,,C,,,,8.411543057,,FCC,FCC,,,,,,113.0,,,,,,217.3991658,,,,,,,,,,,,,,,,,,,,,,,,,,,,,,,,,,,,,,,,,,,,,,,,,,,,,,,Paper_Collection_4_element,FCC,,113?1,,
CoCrFeNi4,OTHER,,C,,,,8.480420169,,FCC,FCC,,,,,,325.0,,,,,,214.9776135,,,,,,,,,,,,,,,,,,,,,,,,,,,,,,,,,,,,,,,,,,,,,,,,,,,,,,,Paper_Collection_4_element,FCC,,325?9,,
CoCrFeNiPd,VAM,,C,,,,9.183389458,,FCC,FCC,,,,,,,,,,,,200.9117322,,,,,,,,,,,,,,,,,,,,,,,,,,,,,,,,,,,,,,,,,,,,,,,,,,,,,,,Paper_Collection_5_element,FCC,,,,
CoCrFeNiPd2,VAM,,C,,,,9.805541275,,FCC,FCC,,,,,,,,,,,,185.6087248,,,,,,,,,,,,,,,,,,,,,,,,,,,,,,,,,,,,,,,,,,,,,,,,,,,,,,,Paper_Collection_5_element,FCC,,,,
CoCrFeNiTi,,,C,25.0,,7.2,7.151614207,,FCC,FCC,,,,,,,,2020.0,,280.5555556,203.0,195.170853,,,9.0,,,,,,,,,,,,,,,,,,,,,,,,,,,,,,,,,,,,,,,,,,,,,,,,,,,https://doi.org/10.1016/j.dib.2018.11.111,Data in Brief 21 (2018) 2664¡V2678,FCC,,,203,
CoCrFeNiTi,VAM,,C,,,,7.151614207,,other,FCC+Sec.,,,,,,,,,,,,195.170853,,,,,,,,,,,,,,,,,,,,,,,,,,,,,,,,,,,,,,,,,,,,,,,,,,,,,,,Paper_Collection_5_element,FCC + σ + CoTi2,,,,
CoCrFeNiTi,VAM + 1000℃/2h,,C,,,,7.151614207,,other,FCC+Sec.,,,,,,,,,,,,195.170853,,,,,,,,,,,,,,,,,,,,,,,,,,,,,,,,,,,,,,,,,,,,,,,,,,,,,,,Paper_Collection_5_element,FCC + σ + CoTi2 + FeTi,,,,
CoCrFeNiTi0.3,VAM,,C,,,,7.793701904,,other,FCC+HCP+Sec.,,,,,,,,,,,,214.333225,,,,,,,,,,,,,,,,,,,,,,,,,,,,,,,,,,,,,,,,,,,,,,,,,,,,,,,Paper_Collection_5_element,FCC + HCP +  γ',,,,
CoCrFeNiTi0.3,VAM,,C,,,,7.793701904,,other,FCC+Sec.,,,,,,360.0,,,,,,214.333225,,,,,,,,,,,,,,,,,,,,,,,,,,,,,,,,,,,,,,,,,,,,,,,,,,,,,,,Paper_Collection_5_element,FCC + R phase + σ,,360,,
CoCrFeNiTi0.5,VIM,,C,,,,7.580583435,,other,FCC+Laves+Sec.,,,,,,617.0,,,,,,207.9729483,,,,,,,,,,,,,,,,,,,,,,,,,,,,,,,,,,,,,,,,,,,,,,,,,,,,,,,Paper_Collection_5_element,FCC + Laves + R phase + σ,,617,,
CoCrFeNiTi0.5,VIM + 600℃/6h/FC,,C,,,,7.580583435,,other,FCC+Laves+Sec.,,,,,,533.0,,,,,,207.9729483,,,,,,,,,,,,,,,,,,,,,,,,,,,,,,,,,,,,,,,,,,,,,,,,,,,,,,,Paper_Collection_5_element,FCC + Laves + R phase + σ,,533,,
CoCrFeNiTi0.5,VIM + 700℃/6h/FC,,C,,,,7.580583435,,other,FCC+Laves+Sec.,,,,,,561.0,,,,,,207.9729483,,,,,,,,,,,,,,,,,,,,,,,,,,,,,,,,,,,,,,,,,,,,,,,,,,,,,,,Paper_Collection_5_element,FCC + Laves + R phase + σ,,561,,
CoCrFeNiTi0.5,VIM + 800℃/6h/FC,,C,,,,7.580583435,,other,FCC+Laves+Sec.,,,,,,529.0,,,,,,207.9729483,,,,,,,,,,,,,,,,,,,,,,,,,,,,,,,,,,,,,,,,,,,,,,,,,,,,,,,Paper_Collection_5_element,FCC + Laves + R phase + σ,,529,,
CoCrFeNiTi0.5,VIM + 1000℃/6h/FC,,C,,,,7.580583435,,other,FCC+Sec.,,,,,,512.0,,,,,,207.9729483,,,,,,,,,,,,,,,,,,,,,,,,,,,,,,,,,,,,,,,,,,,,,,,,,,,,,,,Paper_Collection_5_element,FCC + R phase + σ,,512,,
CoCrFeNiTi0.5,VAM,,C,,,,7.580583435,,other,FCC+Laves+Sec.,,,,,,515.0,,,,,,207.9729483,,,,,,,,,,,,,,,,,,,,,,,,,,,,,,,,,,,,,,,,,,,,,,,,,,,,,,,Paper_Collection_5_element,FCC + Laves + R phase + σ,,515,,
CoCrMnNi,,,T,25.0,,8.1,8.066118534,,FCC,FCC,,,,,,,282.0,694.0,,85.67901235,,222.1443966,,,44.0,,,,,,,,,,,,,,,,,,,,,,,,,,,,,,,,,,,,,,,,,,,,,,,,,,,https://doi.org/10.1016/j.dib.2018.11.111,Data in Brief 21 (2018) 2664¡V2678,FCC,,,0,
CoCrMnNi,"VAM + Homogenized, 1100℃/24h",,C,,,,8.066118534,,FCC,FCC,,,,,,,,,,,,222.1443966,,,,,,,,,,,,,,,,,,,,,,,,,,,,,,,,,,,,,,,,,,,,,,,,,,,,,,,Paper_Collection_4_element,FCC,,,,
CoCrMnNi,VAM + 1100℃/24h + CR 90% + 1000℃/1h,,C,-196.0,,,8.066118534,,FCC,FCC,,,,,,,503.0,1281.0,,,,222.1443966,,,62.0,,,,,,,,,,,,,,,,,,,,,,,,,,,,,,,,,,,,,,,,,,,,,,,,,,,,Paper_Collection_4_element,FCC (GS 36μm),,,,
CoCrMnNi,VAM + 1100℃/24h + CR 90% + 1000℃/1h,,C,-70.0,,,8.066118534,,other,Other,,,,,,,361.0,995.0,,,,222.1443966,,,54.0,,,,,,,,,,,,,,,,,,,,,,,,,,,,,,,,,,,,,,,,,,,,,,,,,,,,Paper_Collection_4_element,FCC (GS 36μm),,,,
CoCrMnNi,VAM + 1100℃/24h + CR 90% + 1000℃/1h,,C,23.0,,,8.066118534,,other,Other,,,,,,,283.0,696.0,,,,222.1443966,,,44.0,,,,,,,,,,,,,,,,,,,,,,,,,,,,,,,,,,,,,,,,,,,,,,,,,,,,Paper_Collection_4_element,FCC (GS 36μm),,,,
CoCrMnNi,VAM + 1100℃/24h + CR 90% + 1000℃/1h,,C,200.0,,,8.066118534,,other,Other,,,,,,,205.0,582.0,,,,222.1443966,,,37.0,,,,,,,,,,,,,,,,,,,,,,,,,,,,,,,,,,,,,,,,,,,,,,,,,,,,Paper_Collection_4_element,FCC (GS 36μm),,,,
CoCrMnNi,VAM + 1100℃/24h + CR 90% + 1000℃/1h,,C,400.0,,,8.066118534,,other,Other,,,,,,,192.0,532.0,,,,222.1443966,,,28.0,,,,,,,,,,,,,,,,,,,,,,,,,,,,,,,,,,,,,,,,,,,,,,,,,,,,Paper_Collection_4_element,FCC (GS 36μm),,,,
CoCrMoNb,CAST,,C,25.0,,8.74,8.788498241,,other,BCC+Laves,,,,,,,1420.0,,,,,223.8161829,,,5.77,0.1,,,,,,,,,,,,,,,,,,,,,,,,,,,,,,,,,,,,,,,,,,,,,,,,,,,Prof.Yeh-RHEA,facture before yield,,,,
CoCrMoNbTi,CAST,,C,25.0,,7.895,7.768551397,,other,BCC+Laves,,,,,,,1100.0,,,,,198.1812291,,,3.88,0.1,,,,,,,,,,,,,,,,,,,,,,,,,,,,,,,,,,,,,,,,,,,,,,,,,,,Prof.Yeh-RHEA,facture before yield,,,,
CoCrMoNbTi0.2,CAST,,C,25.0,,8.535,8.536593493,,other,BCC+Laves,,,,,,,1910.0,,,,,217.4849053,,,5.07,0.1,,,,,,,,,,,,,,,,,,,,,,,,,,,,,,,,,,,,,,,,,,,,,,,,,,,Prof.Yeh-RHEA,facture before yield,,,,
CoCrMoNbTi0.4,CAST,,C,25.0,,8.37,8.31263293,,BCC,BCC,,,,,,,1770.0,,,,,211.8559662,,,4.62,0.1,,,,,,,,,,,,,,,,,,,,,,,,,,,,,,,,,,,,,,,,,,,,,,,,,,,Prof.Yeh-RHEA,facture before yield,,,,
CoCrMoNbTi0.5,CAST,,C,25.0,,8.26,8.209717854,,other,BCC+Laves,,,,,,,1610.0,,,,,209.2693381,,,4.92,0.1,,,,,,,,,,,,,,,,,,,,,,,,,,,,,,,,,,,,,,,,,,,,,,,,,,,Prof.Yeh-RHEA,facture before yield,,,,
CoCrNi,,,T,25.0,,8.3,8.278316008,,FCC,FCC,,,,,,,300.0,860.0,,103.6144578,,230.8052709,,,60.0,,,,,,,,,,,,,,,,,,,,,,,,,,,,,,,,,,,,,,,,,,,,,,,,,,,https://doi.org/10.1016/j.dib.2018.11.111,Data in Brief 21 (2018) 2664¡V2678,FCC,,,0,
CoCuFeMnNi,,,T,25.0,,8.4,8.387119793,,FCC,FCC,,,,,,208.0,,478.0,,56.9047619,,189.2450445,,,14.0,,,,,,,,,,,,,,,,,,,,,,,,,,,,,,,,,,,,,,,,,,,,,,,,,,,https://doi.org/10.1016/j.dib.2018.11.111,Data in Brief 21 (2018) 2664¡V2678,FCC,,208,0,
CoCuFeMnNi,VAM,,C,,,,8.387119793,,FCC,FCC,,,,,,209,,,,,,189.2450445,,,,,,,,,,,,,,,,,,,,,,,,,,,,,,,,,,,,,,,,,,,,,,,,,,,,,,,Paper_Collection_5_element,FCC,,209,,
CoCuFeMnNiSn0.03,,,T,25.0,,8.4,8.371893016,,FCC,FCC,,,,,,192.0,,465.0,,55.35714286,,187.3172383,,,18.0,,,,,,,,,,,,,,,,,,,,,,,,,,,,,,,,,,,,,,,,,,,,,,,,,,,https://doi.org/10.1016/j.dib.2018.11.111,Data in Brief 21 (2018) 2664¡V2678,FCC,,192,,
CoCuFeMnNiSn0.03,VAM,,C,,,,8.371893016,,FCC,FCC,,,,,,190,,,,,,187.3172383,,,,,,,,,,,,,,,,,,,,,,,,,,,,,,,,,,,,,,,,,,,,,,,,,,,,,,,Paper_Collection_6_element,FCC,,190,,
CoCuFeMnNiSn0.05,,,T,25.0,,8.4,8.361973922,,other,FCC+Sec.,,,,,,205.0,,475.0,,56.54761905,,186.0614184,,,12.0,,,,,,,,,,,,,,,,,,,,,,,,,,,,,,,,,,,,,,,,,,,,,,,,,,,https://doi.org/10.1016/j.dib.2018.11.111,Data in Brief 21 (2018) 2664¡V2678,FCC + Im,,205,,
CoCuFeMnNiSn0.05,VAM,,C,,,,8.361973922,,other,FCC+Sec.,,,,,,203,,,,,,186.0614184,,,,,,,,,,,,,,,,,,,,,,,,,,,,,,,,,,,,,,,,,,,,,,,,,,,,,,,Paper_Collection_6_element,FCC + CuSn,,203,,
CoCuFeMnNiSn0.08,,,T,25.0,,8.3,8.347430856,,other,FCC+Sec.,,,,,,219.0,,425.0,,51.20481928,,184.2201743,,,7.0,,,,,,,,,,,,,,,,,,,,,,,,,,,,,,,,,,,,,,,,,,,,,,,,,,,https://doi.org/10.1016/j.dib.2018.11.111,Data in Brief 21 (2018) 2664¡V2678,FCC + Im,,219,,
CoCuFeMnNiSn0.08,VAM,,C,,,,8.347430856,,other,FCC+Sec.,,,,,,217,,,,,,184.2201743,,,,,,,,,,,,,,,,,,,,,,,,,,,,,,,,,,,,,,,,,,,,,,,,,,,,,,,Paper_Collection_6_element,FCC + CuSn,,217,,
CoCuFeMnNiSn0.1,VAM,,C,,,,8.337952194,,other,FCC+Sec.,,,,,,251,,,,,,183.0201158,,,,,,,,,,,,,,,,,,,,,,,,,,,,,,,,,,,,,,,,,,,,,,,,,,,,,,,Paper_Collection_6_element,FCC + CuSn,,251,,
CoCuFeMnNiSn0.10,,,T,25.0,,8.3,8.337952194,,other,FCC+Sec.,,,,,,253.0,,470.0,,56.62650602,,183.0201158,,,6.0,,,,,,,,,,,,,,,,,,,,,,,,,,,,,,,,,,,,,,,,,,,,,,,,,,,https://doi.org/10.1016/j.dib.2018.11.111,Data in Brief 21 (2018) 2664¡V2678,FCC + Im,,253,,
CoCuFeMnNiSn0.2,VAM,,C,,,,8.29299254,,other,FCC+Sec.,,,,,,315,,,,,,177.3279395,,,,,,,,,,,,,,,,,,,,,,,,,,,,,,,,,,,,,,,,,,,,,,,,,,,,,,,Paper_Collection_6_element,FCC + CuSn,,315,,
CoCuFeMnNiSn0.20,,,T,25.0,,8.3,8.29299254,,other,FCC+Sec.,,,,,,319.0,,368.0,,44.3373494,,177.3279395,,,2.0,,,,,,,,,,,,,,,,,,,,,,,,,,,,,,,,,,,,,,,,,,,,,,,,,,,https://doi.org/10.1016/j.dib.2018.11.111,Data in Brief 21 (2018) 2664¡V2678,FCC + Im,,319,,
CoCuFeNi,,,T,25.0,,8.6,8.631376366,,FCC,FCC,,,,,,,,480.0,,55.81395349,,186.9016752,,,15.0,,,,,,,,,,,,,,,,,,,,,,,,,,,,,,,,,,,,,,,,,,,,,,,,,,,https://doi.org/10.1016/j.dib.2018.11.111,Data in Brief 21 (2018) 2664¡V2678,FCC,,,0,
CoCuFeNi,"Mechanical alloying + Spark plasma Sintering, 900℃/50MPa/15min",,C,,,,8.631376366,,other,FCC+FCC,,,,,,160 ± 10,,,,,,186.9016752,,,,,,,,,,,,,,,,,,,,,,,,,,,,,,,,,,,,,,,,,,,,,,,,,,,,,,,Paper_Collection_4_element,FCC1 + FCC2,,160?10,,
CoCuFeNi,Mechanical alloying,,C,,,,8.631376366,,FCC,FCC,,,,,,,,,,,,186.9016752,,,,,,,,,,,,,,,,,,,,,,,,,,,,,,,,,,,,,,,,,,,,,,,,,,,,,,,Paper_Collection_4_element,FCC,,,,
CoCuFeNi,"Mechanical alloying + Annealed, 1000℃/15min",,C,,,,8.631376366,,other,FCC+FCC,,,,,,,,,,,,186.9016752,,,,,,,,,,,,,,,,,,,,,,,,,,,,,,,,,,,,,,,,,,,,,,,,,,,,,,,Paper_Collection_4_element,FCC1 + FCC2,,,,
CoCuFeNi,VAM + 850℃/24h,,C,,,,8.631376366,,other,FCC+FCC,,,,,,,,,,,,186.9016752,,,,,,,,,,,,,,,,,,,,,,,,,,,,,,,,,,,,,,,,,,,,,,,,,,,,,,,Paper_Collection_4_element,FCC1 + FCC2,,,,
CoCuFeNi,"Mechanical alloying + Spark plasma Sintering, 700℃/30MPa/5min",,C,,,,8.631376366,,other,Other,,,,,,385 ± 10,,,,,,186.9016752,,,,,,,,,,,,,,,,,,,,,,,,,,,,,,,,,,,,,,,,,,,,,,,,,,,,,,,Paper_Collection_4_element,,,385?10,,
CoCuFeNi,"Mechanical alloying + Spark plasma Sintering, 800℃/30MPa/2min",,C,,,,8.631376366,,other,FCC+FCC,,,,,,340 ± 5,,,,,,186.9016752,,,,,,,,,,,,,,,,,,,,,,,,,,,,,,,,,,,,,,,,,,,,,,,,,,,,,,,Paper_Collection_4_element,FCC1 + FCC2,,340?5,,
CoCuFeNiSn0.02,,,T,25.0,,8.6,8.61561643,,FCC,FCC,,,,,,,,548.0,,63.72093023,,185.2964464,,,17.0,,,,,,,,,,,,,,,,,,,,,,,,,,,,,,,,,,,,,,,,,,,,,,,,,,,https://doi.org/10.1016/j.dib.2018.11.111,Data in Brief 21 (2018) 2664¡V2678,FCC,,,0,
CoCuFeNiSn0.04,,,T,25.0,,8.6,8.600221795,,other,FCC+Sec.,,,,,,,,594.0,,69.06976744,,183.7284253,,,18.0,,,,,,,,,,,,,,,,,,,,,,,,,,,,,,,,,,,,,,,,,,,,,,,,,,,https://doi.org/10.1016/j.dib.2018.11.111,Data in Brief 21 (2018) 2664¡V2678,FCC + Im,,,,
CoCuFeNiSn0.05,,,T,25.0,,8.6,8.592657518,,other,FCC+Sec.,,,,,,,,615.0,,71.51162791,,182.9579657,,,20.0,,,,,,,,,,,,,,,,,,,,,,,,,,,,,,,,,,,,,,,,,,,,,,,,,,,https://doi.org/10.1016/j.dib.2018.11.111,Data in Brief 21 (2018) 2664¡V2678,FCC + Im,,,,
CoCuFeNiSn0.07,,,T,25.0,,8.6,8.577787471,,other,FCC+Sec.,,,,,,,,632.0,,73.48837209,,181.4433765,,,19.0,,,,,,,,,,,,,,,,,,,,,,,,,,,,,,,,,,,,,,,,,,,,,,,,,,,https://doi.org/10.1016/j.dib.2018.11.111,Data in Brief 21 (2018) 2664¡V2678,FCC + Im,,,,
CoCuFeNiSn0.1,,,T,25.0,,8.6,8.556106948,,other,FCC+Sec.,,,,,,,,602.0,,70.0,,179.2351061,,,5.0,,,,,,,,,,,,,,,,,,,,,,,,,,,,,,,,,,,,,,,,,,,,,,,,,,,https://doi.org/10.1016/j.dib.2018.11.111,Data in Brief 21 (2018) 2664¡V2678,FCC + Im,,,,
CoCuFeNiSn0.2,,,T,25.0,,8.5,8.488820724,,other,FCC+Sec.,,,,,,,,261.0,,30.70588235,,172.3816655,,,2.0,,,,,,,,,,,,,,,,,,,,,,,,,,,,,,,,,,,,,,,,,,,,,,,,,,,https://doi.org/10.1016/j.dib.2018.11.111,Data in Brief 21 (2018) 2664¡V2678,FCC + Im,,,,
CoCuFeNiSn0.5,,,,25.0,,8.3,8.323903806,,other,FCC+Sec.,,,,,,,,,,,,155.5840472,,,,,,,,,,,,,,,,,,,,,,,,,,,,,,,,,,,,,,,,,,,,,,,,,,,,,,https://doi.org/10.1016/j.dib.2018.11.111,Data in Brief 21 (2018) 2664¡V2678,FCC + Im,,,,
CoCuFeNiTi,VAM,,C,,,,7.477285958,,other,FCC+FCC+BCC+Laves,,,,,,,,,,,,167.1013123,,,,,,,,,,,,,,,,,,,,,,,,,,,,,,,,,,,,,,,,,,,,,,,,,,,,,,,Paper_Collection_5_element,FCC1 + FCC2 + BCC + Laves,,,,
CoCuFeNiTi,VAM,,C,23.0,,,7.477285958,,other,FCC+FCC+BCC+Laves,,,,,,,1000.0,1897.0,,253.7016787,,167.1013123,,,15.0,,,,,,,,,,,,,,,,,,,,,,,,,,,,,,,,,,,,,,,,,,,,,,,,,,,,Paper_Collection_5_element,FCC1 + FCC2 + BCC + Laves,,,,
CoCuFeNiTiVZr,,,,25.0,,7.1,7.065686549,,other,Other,,,,,,630.0,,,,,,138.730642,,,,,,,,,,,,,,,,,,,,,,,,,,,,,,,,,,,,,,,,,,,,,,,,,,,,,,https://doi.org/10.1016/j.dib.2018.11.111,Data in Brief 21 (2018) 2664¡V2678,,,630,,
CoFeMnNi,,,T,25.0,,8.2,8.245835379,,FCC,FCC,,,,,,,170.0,550.0,,67.07317073,,204.4519856,,,41.0,,,,,,,,,,,,,,,,,,,,,,,,,,,,,,,,,,,,,,,,,,,,,,,,,,,https://doi.org/10.1016/j.dib.2018.11.111,Data in Brief 21 (2018) 2664¡V2678,FCC,,,0,
CoFeMnNi,"VAM + Homogenized, 1100℃/24h",,C,,,,8.245835379,,FCC,FCC,,,,,,,,,,,,204.4519856,,,,,,,,,,,,,,,,,,,,,,,,,,,,,,,,,,,,,,,,,,,,,,,,,,,,,,,Paper_Collection_4_element,FCC,,,,
CoFeMnNi,VAM + 1100℃/24h + CR 90% + 1000℃/1h,,C,-196.0,,,8.245835379,,FCC,FCC,,,,,,,302.0,825.0,,,,204.4519856,,,48.0,,,,,,,,,,,,,,,,,,,,,,,,,,,,,,,,,,,,,,,,,,,,,,,,,,,,Paper_Collection_4_element,FCC (GS 48μm),,,,
CoFeMnNi,VAM + 1100℃/24h + CR 90% + 1000℃/1h,,C,-70.0,,,8.245835379,,other,Other,,,,,,,212.0,656.0,,,,204.4519856,,,44.0,,,,,,,,,,,,,,,,,,,,,,,,,,,,,,,,,,,,,,,,,,,,,,,,,,,,Paper_Collection_4_element,FCC (GS 48μm),,,,
CoFeMnNi,VAM + 1100℃/24h + CR 90% + 1000℃/1h,,C,23.0,,,8.245835379,,other,Other,,,,,,,175.0,547.0,,,,204.4519856,,,41.0,,,,,,,,,,,,,,,,,,,,,,,,,,,,,,,,,,,,,,,,,,,,,,,,,,,,Paper_Collection_4_element,FCC (GS 48μm),,,,
CoFeMnNi,VAM + 1100℃/24h + CR 90% + 1000℃/1h,,C,200.0,,,8.245835379,,other,Other,,,,,,,136.0,489.0,,,,204.4519856,,,36.0,,,,,,,,,,,,,,,,,,,,,,,,,,,,,,,,,,,,,,,,,,,,,,,,,,,,Paper_Collection_4_element,FCC (GS 48μm),,,,
CoFeMnNi,VAM + 1100℃/24h + CR 90% + 1000℃/1h,,C,400.0,,,8.245835379,,other,Other,,,,,,,112.0,461.0,,,,204.4519856,,,37.0,,,,,,,,,,,,,,,,,,,,,,,,,,,,,,,,,,,,,,,,,,,,,,,,,,,,Paper_Collection_4_element,FCC (GS 48μm),,,,
CoFeMnNi,Mechanical alloying,,C,,,,8.245835379,,FCC,FCC,,,,,,,,,,,,204.4519856,,,,,,,,,,,,,,,,,,,,,,,,,,,,,,,,,,,,,,,,,,,,,,,,,,,,,,,Paper_Collection_4_element,FCC,,,,
CoFeMnNi,"Mechanical alloying + Spark plasma Sintering, 800℃/30MPa/2min",,C,,,,8.245835379,,FCC,FCC,,,,,,500 ± 10,,,,,,204.4519856,,,,,,,,,,,,,,,,,,,,,,,,,,,,,,,,,,,,,,,,,,,,,,,,,,,,,,,Paper_Collection_4_element,FCC,,500?10,,
CoFeMnNi,"Mechanical alloying + Spark plasma Sintering, 900℃/30MPa/5min",,C,,,,8.245835379,,other,Other,,,,,,460 ± 5,,,,,,204.4519856,,,,,,,,,,,,,,,,,,,,,,,,,,,,,,,,,,,,,,,,,,,,,,,,,,,,,,,Paper_Collection_4_element,,,460?5,,
CoFeMnNi,"Mechanical alloying + Spark plasma Sintering, 1000℃/30MPa/5min",,C,,,,8.245835379,,other,Other,,,,,,350 ± 10,,,,,,204.4519856,,,,,,,,,,,,,,,,,,,,,,,,,,,,,,,,,,,,,,,,,,,,,,,,,,,,,,,Paper_Collection_4_element,,,350?10,,
CoFeMnNiV,VAM + 1000℃/3days,,C,,,,7.755445308,,other,FCC+Sec.,,,,,,,,,,,,186.7928928,,,,,,,,,,,,,,,,,,,,,,,,,,,,,,,,,,,,,,,,,,,,,,,,,,,,,,,Paper_Collection_5_element,FCC + σ,,,,
CoFeMo0.2NiV,,,,25.0,,8.0,7.974893439,,other,FCC+Sec.,,,,,,267.0,,,,,,192.8299614,,,,,,,,,,,,,,,,,,,,,,,,,,,,,,,,,,,,,,,,,,,,,,,,,,,,,,https://doi.org/10.1016/j.dib.2018.11.111,Data in Brief 21 (2018) 2664¡V2678,FCC + Im,,267,,
CoFeMo0.4NiV,,,,25.0,,8.1,8.105270958,,other,FCC+Sec.,,,,,,402.0,,,,,,200.7090247,,,,,,,,,,,,,,,,,,,,,,,,,,,,,,,,,,,,,,,,,,,,,,,,,,,,,,https://doi.org/10.1016/j.dib.2018.11.111,Data in Brief 21 (2018) 2664¡V2678,FCC + Im,,402,,
CoFeMo0.6NiV,,,,25.0,,8.2,8.221385941,,other,FCC+Sec.,,,,,,557.0,,,,,,207.7261648,,,,,,,,,,,,,,,,,,,,,,,,,,,,,,,,,,,,,,,,,,,,,,,,,,,,,,https://doi.org/10.1016/j.dib.2018.11.111,Data in Brief 21 (2018) 2664¡V2678,FCC + Im,,557,,
CoFeMo0.8NiV,,,,25.0,,8.3,8.325457373,,other,FCC+Sec.,,,,,,606.0,,,,,,214.0154807,,,,,,,,,,,,,,,,,,,,,,,,,,,,,,,,,,,,,,,,,,,,,,,,,,,,,,https://doi.org/10.1016/j.dib.2018.11.111,Data in Brief 21 (2018) 2664¡V2678,FCC + Im,,606,,
CoFeMoNi1.2V,,,,25.0,,8.4,8.435576483,,other,FCC+Sec.,,,,,,602.0,,,,,,219.0256046,,,,,,,,,,,,,,,,,,,,,,,,,,,,,,,,,,,,,,,,,,,,,,,,,,,,,,https://doi.org/10.1016/j.dib.2018.11.111,Data in Brief 21 (2018) 2664¡V2678,FCC + Im,,602,,
CoFeMoNi1.4V,,,,25.0,,8.5,8.450829647,,other,FCC+Sec.,,,,,,538.0,,,,,,218.4092808,,,,,,,,,,,,,,,,,,,,,,,,,,,,,,,,,,,,,,,,,,,,,,,,,,,,,,https://doi.org/10.1016/j.dib.2018.11.111,Data in Brief 21 (2018) 2664¡V2678,FCC + Im,,538,,
CoFeMoNi1.6V,,,,25.0,,8.5,8.465125583,,other,FCC+Sec.,,,,,,520.0,,,,,,217.8316351,,,,,,,,,,,,,,,,,,,,,,,,,,,,,,,,,,,,,,,,,,,,,,,,,,,,,,https://doi.org/10.1016/j.dib.2018.11.111,Data in Brief 21 (2018) 2664¡V2678,FCC + Im,,520,,
CoFeMoNi1.8V,,,,25.0,,8.5,8.47855166,,other,FCC+Sec.,,,,,,510.0,,,,,,217.2891372,,,,,,,,,,,,,,,,,,,,,,,,,,,,,,,,,,,,,,,,,,,,,,,,,,,,,,https://doi.org/10.1016/j.dib.2018.11.111,Data in Brief 21 (2018) 2664¡V2678,FCC + Im,,510,,
CoFeMoNi2V,,,,25.0,,8.5,8.491184924,,other,FCC+Sec.,,,,,,382.0,,,,,,216.7786738,,,,,,,,,,,,,,,,,,,,,,,,,,,,,,,,,,,,,,,,,,,,,,,,,,,,,,https://doi.org/10.1016/j.dib.2018.11.111,Data in Brief 21 (2018) 2664¡V2678,FCC + Im,,382,,
CoFeMoNiTiVZr,,,,25.0,,7.3,7.326488519,,other,Other,,,,,,790.0,,,,,,168.1805135,,,,,,,,,,,,,,,,,,,,,,,,,,,,,,,,,,,,,,,,,,,,,,,,,,,,,,https://doi.org/10.1016/j.dib.2018.11.111,Data in Brief 21 (2018) 2664¡V2678,,,790,,
CoFeMoNiV,,,,25.0,,8.4,8.419266623,,other,FCC+Sec.,,,,,,625.0,,,,,,219.6846255,,,,,,,,,,,,,,,,,,,,,,,,,,,,,,,,,,,,,,,,,,,,,,,,,,,,,,https://doi.org/10.1016/j.dib.2018.11.111,Data in Brief 21 (2018) 2664¡V2678,FCC + Im,,625,,
CoFeNi,,,C,25.0,,8.5,8.524402703,,FCC,FCC,,,,,,125.0,204.0,,,,,206.7823096,,,,,,,,,,,,,,,,,,,,,,,,,,,,,,,,,,,,,,,,,,,,,,,,,,,,,,https://doi.org/10.1016/j.dib.2018.11.111,Data in Brief 21 (2018) 2664¡V2678,FCC,,125,0,
CoFeNi,,,C,25.0,,8.5,8.524402703,,FCC,FCC,,,,,,125.0,209.0,,,,,206.7823096,,,,,,,,,,,,,,,,,,,,,,,,,,,,,,,,,,,,,,,,,,,,,,,,,,,,,,https://doi.org/10.1016/j.dib.2018.11.111,Data in Brief 21 (2018) 2664¡V2678,FCC,,125,0,
CoFeNi,,,T,25.0,,8.5,8.524402703,,FCC,FCC,,,,,,,211.0,513.0,,60.35294118,,206.7823096,,,31.0,,,,,,,,,,,,,,,,,,,,,,,,,,,,,,,,,,,,,,,,,,,,,,,,,,,https://doi.org/10.1016/j.dib.2018.11.111,Data in Brief 21 (2018) 2664¡V2678,FCC,,,0,
CoFeNi,,,C,25.0,,8.525,8.524402703,,FCC,FCC,,,,,,124.5,208.5,,,,,206.7823096,,,,,,,,,,,,,,,,,,,,,,,,,,,,,,,,,,,,,,,,,,,,,,,,,,,,,,,Prof.Yeh-3dtransitional,"{'Thermo-Calc TCHEA3 1000C': nan, 'FCC': 100.0, 'Cu-rich FCC': nan, 'BCC (FeCr-rich)': nan, 'BCC_B2 (NiAl-rich)': nan, 'Ni31Si12': nan, 'C14_Laves': nan, 'Sigma': nan, 'Cr3Si': nan, 'Mu phase': nan, 'M23C6': nan, 'M7C3': nan, 'Co2Si': nan, 'T6CuNiTi': nan, 'Graphite': nan}",,124 - 125  ,,
CoFeNi,,,C,25.0,,8.525,8.524402703,,FCC,FCC,,,,,,124.5,203.5,,,,,206.7823096,,,,,,,,,,,,,,,,,,,,,,,,,,,,,,,,,,,,,,,,,,,,,,,,,,,,,,,Prof.Yeh-3dtransitional,"{'Thermo-Calc TCHEA3 1000C': nan, 'FCC': 100.0, 'Cu-rich FCC': nan, 'BCC (FeCr-rich)': nan, 'BCC_B2 (NiAl-rich)': nan, 'Ni31Si12': nan, 'C14_Laves': nan, 'Sigma': nan, 'Cr3Si': nan, 'Mu phase': nan, 'M23C6': nan, 'M7C3': nan, 'Co2Si': nan, 'T6CuNiTi': nan, 'Graphite': nan}",,124 - 125  ,,
CoFeNiSi0.25,,,C,25.0,,7.7,7.724929168,,FCC,FCC,,,,,,149.0,196.0,,,,,186.1641344,,,,,,,,,,,,,,,,,,,,,,,,,,,,,,,,,,,,,,,,,,,,,,,,,,,,,,https://doi.org/10.1016/j.dib.2018.11.111,Data in Brief 21 (2018) 2664¡V2678,FCC,,149,0,
CoFeNiSi0.25,,,C,25.0,,7.725,7.724929168,,FCC,FCC,,,,,,149.0,195.5,,,,,186.1641344,,,,,,,,,,,,,,,,,,,,,,,,,,,,,,,,,,,,,,,,,,,,,,,,,,,,,,,Prof.Yeh-3dtransitional,"{'Thermo-Calc TCHEA3 1000C': nan, 'FCC': 100.0, 'Cu-rich FCC': nan, 'BCC (FeCr-rich)': nan, 'BCC_B2 (NiAl-rich)': nan, 'Ni31Si12': nan, 'C14_Laves': nan, 'Sigma': nan, 'Cr3Si': nan, 'Mu phase': nan, 'M23C6': nan, 'M7C3': nan, 'Co2Si': nan, 'T6CuNiTi': nan, 'Graphite': nan}",,148 - 150  ,,
CoFeNiSi0.5,,,C,25.0,,7.1,7.108201099,,other,FCC+Sec.,,,,,,287.0,476.0,,,,,170.2589083,,,,,,,,,,,,,,,,,,,,,,,,,,,,,,,,,,,,,,,,,,,,,,,,,,,,,,https://doi.org/10.1016/j.dib.2018.11.111,Data in Brief 21 (2018) 2664¡V2678,FCC + Im,,287,,
CoFeNiSi0.5,,,C,25.0,,7.105,7.108201099,,other,FCC+Sec.,,,,,,186.5,951.0,,,,,170.2589083,,,,,,,,,,,,,,,,,,,,,,,,,,,,,,,,,,,,,,,,,,,,,,,,,,,,,,,Prof.Yeh-3dtransitional,"{'Thermo-Calc TCHEA3 1000C': nan, 'FCC': 87.0, 'Cu-rich FCC': nan, 'BCC (FeCr-rich)': nan, 'BCC_B2 (NiAl-rich)': nan, 'Ni31Si12': 13.0, 'C14_Laves': nan, 'Sigma': nan, 'Cr3Si': nan, 'Mu phase': nan, 'M23C6': nan, 'M7C3': nan, 'Co2Si': nan, 'T6CuNiTi': nan, 'Graphite': nan}",,286 - 287  ,,
CoFeNiSi0.75,,,C,25.0,,6.6,6.617986732,,other,FCC+Sec.,,,,,,570.0,1301.0,,,,,157.6164314,,,,,,,,,,,,,,,,,,,,,,,,,,,,,,,,,,,,,,,,,,,,,,,,,,,,,,https://doi.org/10.1016/j.dib.2018.11.111,Data in Brief 21 (2018) 2664¡V2678,FCC + Im,,570,,
CoFeNiSi0.75,,,C,25.0,,6.615,6.617986732,,other,FCC+Sec.,,,,,,569.5,1300.0,,,,,157.6164314,,,,,,,,,,,,,,,,,,,,,,,,,,,,,,,,,,,,,,,,,,,,,,,,,,,,,,,Prof.Yeh-3dtransitional,"{'Thermo-Calc TCHEA3 1000C': nan, 'FCC': 62.0, 'Cu-rich FCC': nan, 'BCC (FeCr-rich)': nan, 'BCC_B2 (NiAl-rich)': nan, 'Ni31Si12': 8.0, 'C14_Laves': nan, 'Sigma': nan, 'Cr3Si': nan, 'Mu phase': nan, 'M23C6': nan, 'M7C3': nan, 'Co2Si': 30.0, 'T6CuNiTi': nan, 'Graphite': nan}",,569 - 570  ,,
CoFeNiV,,,,25.0,,7.8,7.82745361,,FCC,FCC,,,,,,238.0,,,,,,183.9197768,,,,,,,,,,,,,,,,,,,,,,,,,,,,,,,,,,,,,,,,,,,,,,,,,,,,,,https://doi.org/10.1016/j.dib.2018.11.111,Data in Brief 21 (2018) 2664¡V2678,FCC,,238,0,
CoMnNi,,,T,25.0,,8.4,8.372859777,,FCC,FCC,,,,,,,231.0,653.0,,77.73809524,,202.1994178,,,38.0,,,,,,,,,,,,,,,,,,,,,,,,,,,,,,,,,,,,,,,,,,,,,,,,,,,https://doi.org/10.1016/j.dib.2018.11.111,Data in Brief 21 (2018) 2664¡V2678,FCC,,,0,
Cr0.05Mo0.15Ti0.35V0.30Zr0.15,CAST,,C,25.0,,6.23,6.214170837,,other,BCC+Laves,,,,,,,1347.0,,,,,144.5015607,,,23.7,15.9,,,,,,,,,,,,,,,,,,,,,,,,,,,,,,,,,,,,,,,,,,,,,,,,,,,Prof.Yeh-RHEA,,,,,
Cr0.065Nb0.05Ti0.35V0.185Zr0.35,CAST,,C,25.0,,5.853,5.914251743,,other,BCC+Laves,,,,,,,1066.5,,,,,102.9053091,,,14.1,8.05,,,,,,,,,,,,,,,,,,,,,,,,,,,,,,,,,,,,,,,,,,,,,,,,,,,Prof.Yeh-RHEA,,,,,
Cr0.25Mo0.25NbTiVZr,CAST,,C,25.0,,6.64,6.670271671,,other,BCC+Laves,,,,,,,1484.0,,,,,118.1236904,,,17.0,8.5,,,,,,,,,,,,,,,,,,,,,,,,,,,,,,,,,,,,,,,,,,,,,,,,,,,Prof.Yeh-RHEA,,,,,
Cr0.25Mo0.5NbTiV,OTHER,,C,25.0,,6.91,6.963386979,,BCC,BCC,,,,,,,1272.0,1790.0,,259.0448625,,151.1168446,,,19.1,18.0,,,,,,,,,,,,,,,,,,,,,,,,,,,,,,,,,,,,,,,,,,,,,,,,,,,Prof.Yeh-RHEA,,,,,
Cr0.25Si0.25NbTiVZr,CAST,,C,25.0,,6.2,6.22956418,,other,BCC+Laves+Sec.,,,,,,,1467.0,,,,,103.5461368,,,11.0,2.5,,,,,,,,,,,,,,,,,,,,,,,,,,,,,,,,,,,,,,,,,,,,,,,,,,,Prof.Yeh-RHEA,,,,,
Cr0.286Mo0.476Nb1Ta0.024Ti0.31V0.286,POWDER,,C,25.0,,8.02,8.0,,other,BCC+Sec.,,,,,,741.0,2680.0,,,,,,,,,,,,,,,,,,,,,,,,,,,,,,,,,,,,,,,,,,,,,,,,,,,,,,,,,,,10.1016/j.ijrmhm.2019.02.009,,,,741,,
Cr0.33NbTiZr,OTHER,,C,25.0,,6.56,6.578222379,,BCC,BCC,,,,,,457.0,1576.0,,,,,105.3550173,,,5.0,3.0,,,,,,,,,,,,,,,,,,,,,,,,,,,,,,,,,,,,,,,,,,,,,,,,,,,Prof.Yeh-RHEA,,,457,,
Cr0.5Fe0.5Ni1Ti0.15,WROUGHT,,T,25.0,,,7.8,,FCC,FCC,,,,,,335.0,672.0,982.0,,125.8974359,,212.0,,,37.0,,,,,,,,,,,,,,,,,,,,,,,,,,,,,,,,,,,,,,,,,,,,,,,,,,,10.1016/j.msea.2019.138181,,,,335,,
Cr0.5Fe0.5Ni1Ti0.15,WROUGHT,,,,,,7.8,,FCC,FCC,,,,,,204.0,,,,,,212.0,,,,,,,,,,,,,,,,,,,,,,,,,,,,,,,,,,,,,,,,,,,,,,,,,,,,,,10.1016/j.msea.2019.138181,,,,204,,
Cr0.5Fe1Mn0.625Ni0.375,CAST,,C,25.0,,,7.8,,other,FCC+BCC,,,,,,,219.0,,,,,,,,,,,,,,,,,,,,,,,,,,,,,,,,,,,,,,,,,,,,,,,,,,,,,,,,,,,10.1016/j.jallcom.2018.08.093,,,,,,
Cr0.5Fe1Mn0.625Ni0.375,CAST,,C,400.0,,,7.8,,other,FCC+BCC,,,,,,,132.0,,,,,,,,,,,,,,,,,,,,,,,,,,,,,,,,,,,,,,,,,,,,,,,,,,,,,,,,,,,10.1016/j.jallcom.2018.08.093,,,,,,
Cr0.5Fe1Mn0.625Ni0.375,CAST,,C,600.0,,,7.8,,other,FCC+BCC,,,,,,,115.0,,,,,,,,,,,,,,,,,,,,,,,,,,,,,,,,,,,,,,,,,,,,,,,,,,,,,,,,,,,10.1016/j.jallcom.2018.08.093,,,,,,
Cr0.5Mo0.5NbTiV,OTHER,,C,25.0,,6.922,6.974220501,,BCC,BCC,,,,,,,1450.0,1586.0,,229.1245305,,157.1845387,,,6.7,5.5,,,,,,,,,,,,,,,,,,,,,,,,,,,,,,,,,,,,,,,,,,,,,,,,,,,Prof.Yeh-RHEA,,,,,
Cr0.5NbTiVZr,CAST,,C,25.0,,6.47,6.51422098,,other,BCC+Laves,,,,,,,1495.0,,,,,113.8280443,,,11.0,2.5,,,,,,,,,,,,,,,,,,,,,,,,,,,,,,,,,,,,,,,,,,,,,,,,,,,Prof.Yeh-RHEA,,,,,
Cr0.75Mo0.5NbTiV,OTHER,,C,25.0,,6.933,6.984072552,,BCC,BCC,,,,,,,1484.0,1543.0,,222.5587769,,162.7025249,,,5.3,3.8,,,,,,,,,,,,,,,,,,,,,,,,,,,,,,,,,,,,,,,,,,,,,,,,,,,Prof.Yeh-RHEA,,,,,
Cr1.5Mo0.5NbTiV,OTHER,,C,25.0,,6.958,7.008914065,,other,BCC+Laves,,,,,,,1897.0,1981.0,,284.7082495,,176.6158853,,,4.5,3.5,,,,,,,,,,,,,,,,,,,,,,,,,,,,,,,,,,,,,,,,,,,,,,,,,,,Prof.Yeh-RHEA,,,,,
Cr18FeMnNi,VAM + 1200℃/24h/WQ,,C,,,,7.312338725,,FCC,FCC,,,,,,,,,,,,268.4285903,,,,,,,,,,,,,,,,,,,,,,,,,,,,,,,,,,,,,,,,,,,,,,,,,,,,,,,Paper_Collection_4_element,FCC,,,,
Cr18FeMnNi,VAM + 1200℃/24h/WQ + CR86% + 900℃/1h,,C,450.0,,,7.312338725,,FCC,FCC,,,,,,,450.0,950.0,,,,268.4285903,,,53.0,,,,,,,,,,,,,,,,,,,,,,,,,,,,,,,,,,,,,,,,,,,,,,,,,,,,Paper_Collection_4_element,FCC,,,,
Cr18FeMnNi,VAM + 1200℃/24h/WQ + CR86% + 900℃/1h,,C,260.0,,,7.312338725,,other,Other,,,,,,,260.0,630.0,,,,268.4285903,,,36.0,,,,,,,,,,,,,,,,,,,,,,,,,,,,,,,,,,,,,,,,,,,,,,,,,,,,Paper_Collection_4_element,FCC,,,,
Cr18FeMnNi,VAM + 1200℃/24h/WQ + CR86% + 900℃/1h,,C,220.0,,,7.312338725,,other,Other,,,,,,,220.0,530.0,,,,268.4285903,,,32.0,,,,,,,,,,,,,,,,,,,,,,,,,,,,,,,,,,,,,,,,,,,,,,,,,,,,Paper_Collection_4_element,FCC,,,,
Cr18FeMnNi,VAM + 1200℃/24h/WQ + CR86% + 900℃/1h,,C,165.0,,,7.312338725,,other,Other,,,,,,,165.0,500.0,,,,268.4285903,,,36.0,,,,,,,,,,,,,,,,,,,,,,,,,,,,,,,,,,,,,,,,,,,,,,,,,,,,Paper_Collection_4_element,FCC,,,,
Cr18FeMnNi,VAM + 1200℃/24h/WQ + CR86% + 900℃/1h,,C,140.0,,,7.312338725,,other,Other,,,,,,,140.0,340.0,,,,268.4285903,,,36.0,,,,,,,,,,,,,,,,,,,,,,,,,,,,,,,,,,,,,,,,,,,,,,,,,,,,Paper_Collection_4_element,FCC,,,,
Cr1Cu1Fe1Mn1Ni1,CAST,,T,25.0,,,8.1,,other,Other,,,,,,,628.0,950.0,,117.2839506,,,,,,,,,,,,,,,,,,,,,,,,,,,,,,,,,,,,,,,,,,,,,,,,,,,,,,,,10.1016/j.matchemphys.2018.09.033,,,,,,
Cr1Cu1Fe1Mn1Ni1,ANNEAL,,T,25.0,,,8.1,,other,Other,,,,,,,545.0,690.0,,85.18518519,,,,,14.5,,,,,,,,,,,,,,,,,,,,,,,,,,,,,,,,,,,,,,,,,,,,,,,,,,,10.1016/j.matchemphys.2018.09.033,,,,,,
Cr1Cu1Fe1Mn1Ni1,ANNEAL,,T,25.0,,,8.1,,other,Other,,,,,,,534.0,682.0,,84.19753086,,,,,5.0,,,,,,,,,,,,,,,,,,,,,,,,,,,,,,,,,,,,,,,,,,,,,,,,,,,10.1016/j.matchemphys.2018.09.033,,,,,,
Cr1Cu1Fe1Mn1Ni1,ANNEAL,,T,25.0,,,8.1,,other,Other,,,,,,,525.0,680.0,,83.95061728,,,,,5.2,,,,,,,,,,,,,,,,,,,,,,,,,,,,,,,,,,,,,,,,,,,,,,,,,,,10.1016/j.matchemphys.2018.09.033,,,,,,
Cr1Cu1Fe1Mn1Ni1,ANNEAL,,T,25.0,,,8.1,,other,Other,,,,,,,517.0,677.0,,83.58024691,,,,,4.3,,,,,,,,,,,,,,,,,,,,,,,,,,,,,,,,,,,,,,,,,,,,,,,,,,,10.1016/j.matchemphys.2018.09.033,,,,,,
Cr1Cu1Fe1Mn1Ni1,ANNEAL,,T,25.0,,,8.1,,other,Other,,,,,,,502.0,671.0,,82.83950617,,,,,4.6,,,,,,,,,,,,,,,,,,,,,,,,,,,,,,,,,,,,,,,,,,,,,,,,,,,10.1016/j.matchemphys.2018.09.033,,,,,,
Cr1Cu1Fe1Mn1Ni1,WROUGHT,,T,25.0,,,8.1,,other,Other,,,,,,398.0,1190.0,1300.0,,160.4938272,,,,,4.9,,,,,,,,,,,,,,,,,,,,,,,,,,,,,,,,,,,,,,,,,,,,,,,,,,,10.1016/j.matchar.2019.05.043,,,,398,,
Cr1Cu1Fe1Mn1Ni1,WROUGHT,,T,25.0,,,8.1,,other,Other,,,,,,367.0,1170.0,1270.0,,156.7901235,,,,,14.0,,,,,,,,,,,,,,,,,,,,,,,,,,,,,,,,,,,,,,,,,,,,,,,,,,,10.1016/j.matchar.2019.05.043,,,,367,,
Cr1Cu1Fe1Mn1Ni1,WROUGHT,,T,25.0,,,8.1,,other,Other,,,,,,312.0,1030.0,1190.0,,146.9135802,,,,,,,,,,,,,,,,,,,,,,,,,,,,,,,,,,,,,,,,,,,,,,,,,,,,,,,,10.1016/j.matchar.2019.05.043,,,,312,,
Cr1Cu1Fe1Mn1Ni1,WROUGHT,,T,25.0,,,8.1,,other,Other,,,,,,271.0,970.0,1110.0,,137.037037,,,,,,,,,,,,,,,,,,,,,,,,,,,,,,,,,,,,,,,,,,,,,,,,,,,,,,,,10.1016/j.matchar.2019.05.043,,,,271,,
Cr1Cu1Fe1Mn1Ni1,WROUGHT,,T,25.0,,,8.1,,other,Other,,,,,,183.0,850.0,960.0,,118.5185185,,,,,,,,,,,,,,,,,,,,,,,,,,,,,,,,,,,,,,,,,,,,,,,,,,,,,,,,10.1016/j.matchar.2019.05.043,,,,183,,
Cr1Cu1Fe1Mn1Ni1,WROUGHT,,T,25.0,,,8.1,,other,Other,,,,,,162.0,470.0,640.0,,79.01234568,,,,,,,,,,,,,,,,,,,,,,,,,,,,,,,,,,,,,,,,,,,,,,,,,,,,,,,,10.1016/j.matchar.2019.05.043,,,,162,,
Cr1Cu1Fe1Mn1Ni1,CAST,,,25.0,,,8.1,,other,FCC+BCC,,,,,,296.0,,,,,,,,,,,,,,,,,,,,,,,,,,,,,,,,,,,,,,,,,,,,,,,,,,,,,,,,,,,,10.1016/j.jallcom.2008.07.124,,,,296,,
Cr1Cu1Fe1Mn1Ni1,CAST,,T,25.0,,,8.1,,other,FCC+BCC,,,,,,,615.0,950.0,,117.2839506,,,,,,,,,,,,,,,,,,,,,,,,,,,,,,,,,,,,,,,,,,,,,,,,,,,,,,,,10.1007/s11665-019-04003-4,,,,,,
Cr1Cu1Fe1Mn1Ni1,ANNEAL,,,,,,8.1,,other,FCC+BCC,,,,,,,,,,,,,,,,,,,,,,,,,,,,,,,,,,,,,,,,,,,,,,,,,,,,,,,,,,,,,,,,,,10.1007/s11665-019-04003-4,,,,,,
Cr1Cu1Fe1Mn1Ni1,ANNEAL,,,,,,8.1,,other,FCC+BCC,,,,,,,,,,,,,,,4.3,,,,,,,,,,,,,,,,,,,,,,,,,,,,,,,,,,,,,,,,,,,,,,,,,,,10.1007/s11665-019-04003-4,,,,,,
Cr1Cu1Fe1Mn1Ni1,ANNEAL,,,,,,8.1,,other,FCC+BCC+Sec.,,,,,,,,,,,,,,,10.7,,,,,,,,,,,,,,,,,,,,,,,,,,,,,,,,,,,,,,,,,,,,,,,,,,,10.1007/s11665-019-04003-4,,,,,,
Cr1Cu1Fe1Mn1Ni1,ANNEAL,,,,,,8.1,,other,FCC+BCC+Sec.,,,,,,,,,,,,,,,11.4,,,,,,,,,,,,,,,,,,,,,,,,,,,,,,,,,,,,,,,,,,,,,,,,,,,10.1007/s11665-019-04003-4,,,,,,
Cr1Cu1Fe1Mn1Ni1,ANNEAL,,,,,,8.1,,other,FCC+BCC+Sec.,,,,,,,,,,,,,,,12.1,,,,,,,,,,,,,,,,,,,,,,,,,,,,,,,,,,,,,,,,,,,,,,,,,,,10.1007/s11665-019-04003-4,,,,,,
Cr1Cu1Fe1Mn1Ni1,ANNEAL,,,,,,8.1,,other,FCC+BCC+Sec.,,,,,,,,,,,,,,,14.3,,,,,,,,,,,,,,,,,,,,,,,,,,,,,,,,,,,,,,,,,,,,,,,,,,,10.1007/s11665-019-04003-4,,,,,,
Cr1Cu1Fe1Mn1Ni1,ANNEAL,,,,,,8.1,,other,FCC+BCC,,,,,,,,,,,,,,,34.8,,,,,,,,,,,,,,,,,,,,,,,,,,,,,,,,,,,,,,,,,,,,,,,,,,,10.1007/s11665-019-04003-4,,,,,,
Cr1Cu1Fe1Mo1Ni1,CAST,,,25.0,,,8.7,,FCC,FCC,,,,,,263.0,,,,,,236.0,,,,,,,,,,,,,,,,,,,,,,,,,,,,,,,,,,,,,,,,,,,,,,,,,,,,,,10.1016/j.jallcom.2008.07.124,,,,263,,
Cr1Cu1Fe1Ni1Ti1,CAST,,,,,,7.2,,other,FCC+BCC,,,,,,,,,,,,,,,,,,,,,,,,,,,,,,,,,,,,,,,,,,,,,,,,,,,,,,,,,,,,,,,,,,10.1007/s11106-019-00012-z,,,,,,
Cr1Cu1Fe1Ni1Ti1,WROUGHT,,,,,,7.2,,other,FCC+BCC,,,,,,,,,,,,,,,,,,,,,,,,,,,,,,,,,,,,,,,,,,,,,,,,,,,,,,,,,,,,,,,,,,10.1007/s11106-019-00012-z,,,,,,
Cr1Fe1Mn1Ni1,,,,,,,7.8,,FCC,FCC,,,,,,,,,,,,222.0,,,,,,,,,,,,,,,,,,,,,,,,,,,,,,,,,,,,,,,,,,,,,,,,,,,,,,10.1016/j.jallcom.2019.04.296,,,,,,
Cr1Fe1Mo1Nb1Ti1,CAST,,C,25.0,,,7.6,,other,BCC+Laves,,,,,,792.0,1647.0,,,,,,,,0.9,,,,,,,,,,,,,,,,,,,,,,,,,,,,,,,,,,,,,,,,,,,,,,,,,,,10.1007/s40195-019-00935-x,,,,792,,
Cr1Fe1Mo1Nb1V1,CAST,,C,25.0,,,8.1,,other,BCC+Laves,,,,,,826.0,2663.0,,,,,,,,2.7,,,,,,,,,,,,,,,,,,,,,,,,,,,,,,,,,,,,,,,,,,,,,,,,,,,10.1007/s40195-019-00935-x,,,,826,,
Cr1Fe1Ni1Ti0.2,CAST,,C,25.0,,,7.6,,other,BCC+FCC,,,,,,362.2,2297.94,,,,,,,,5.8,,,,,,,,,,,,,,,,,,,,,,,,,,,,,,,,,,,,,,,,,,,,,,,,,,,10.1557/jmr.2019.40,,,,362.2,,
Cr1Fe1Ni1Ti0.3,CAST,,C,25.0,,,7.5,,other,BCC+FCC,,,,,,510.3,2364.63,,,,,,,,,,,,,,,,,,,,,,,,,,,,,,,,,,,,,,,,,,,,,,,,,,,,,,,,,,,10.1557/jmr.2019.40,,,,510.3,,
Cr1Fe1Ni1Ti0.4,CAST,,C,25.0,,,7.4,,BCC,BCC,,,,,,600.3,2475.41,,,,,212.0,,,6.5,,,,,,,,,,,,,,,,,,,,,,,,,,,,,,,,,,,,,,,,,,,,,,,,,,,10.1557/jmr.2019.40,,,,600.3,,
Cr1Fe1Ni1Ti0.5,CAST,,C,25.0,,,7.3,,BCC,BCC,,,,,,709.6,2380.79,,,,,208.0,,,,,,,,,,,,,,,,,,,,,,,,,,,,,,,,,,,,,,,,,,,,,,,,,,,,,,10.1557/jmr.2019.40,,,,709.6,,
Cr1Fe1Ni1Ti0.6,CAST,,C,25.0,,,7.2,,BCC,BCC,,,,,,718.2,1923.15,,,,,204.0,,,,,,,,,,,,,,,,,,,,,,,,,,,,,,,,,,,,,,,,,,,,,,,,,,,,,,10.1557/jmr.2019.40,,,,718.2,,
Cr1Fe1Ni1V0.5W1,CAST,,C,25.0,,,10.9,,other,FCC+BCC+Sec.,,,,,,,,,,,,,,,7.3,,,,,,,,,,,,,,,,,,,,,,,,,,,,,,,,,,,,,,,,,,,,,,,,,,,10.1007/s11665-015-1767-8,,,,,,
Cr1Hf1Nb1Ti1Zr1,ANNEAL,,C,25.0,,,8.2,,other,BCC+Laves,,,,,,,1457.0,1908.0,,232.6829268,,,,,,,,,,,,,,,,,,,,,,,,,,,,,,,,,,,,,,,,,,,,,,,,,,,,,,,,10.1016/j.ijrmhm.2014.07.009,,,,,,
Cr1Hf1Nb1Ti1Zr1,ANNEAL,,C,25.0,,,8.2,,other,BCC+Laves,,,,,,,1420.0,1885.0,,229.8780488,,,,,4.2,,,,,,,,,,,,,,,,,,,,,,,,,,,,,,,,,,,,,,,,,,,,,,,,,,,10.1016/j.ijrmhm.2014.07.009,,,,,,
Cr1Hf1Nb1Ti1Zr1,ANNEAL,,C,25.0,,,8.2,,other,BCC+Laves,,,,,,,1328.0,1884.0,,229.7560976,,,,,,,,,,,,,,,,,,,,,,,,,,,,,,,,,,,,,,,,,,,,,,,,,,,,,,,,10.1016/j.ijrmhm.2014.07.009,,,,,,
Cr1Hf1Nb1Ti1Zr1,ANNEAL,,C,25.0,,,8.2,,other,BCC+Laves,,,,,,,1322.0,1726.0,,210.4878049,,,,,,,,,,,,,,,,,,,,,,,,,,,,,,,,,,,,,,,,,,,,,,,,,,,,,,,,10.1016/j.ijrmhm.2014.07.009,,,,,,
Cr1Hf1Nb1Ti1Zr1,CAST,,C,25.0,,,8.2,,other,BCC+Laves,,,,,,,1375.0,2130.0,,259.7560976,,,,,3.0,,,,,,,,,,,,,,,,,,,,,,,,,,,,,,,,,,,,,,,,,,,,,,,,,,,10.1016/j.ijrmhm.2014.07.009,,,,,,
Cr1Mo0.5Nb1Ta0.5Ti1Zr1,OTHER,,C,25.0,,,8.0,,other,BCC+BCC+Sec.,,,,,,540.0,1595.0,2046.0,,255.75,,,,,5.0,,,,,,,,,,,,,,,,,,,,,,,,,,,,,,,,,,,,,,,,,,,,,,,,,,,10.1016/j.msea.2011.09.033,,,,540,,
Cr1Mo0.5Nb1Ta0.5Ti1Zr1,OTHER,,C,800.0,,,8.0,,other,BCC+BCC+Sec.,,,,,,,983.0,1100.0,,137.5,,,,,5.5,,,,,,,,,,,,,,,,,,,,,,,,,,,,,,,,,,,,,,,,,,,,,,,,,,,10.1016/j.msea.2011.09.033,,,,,,
Cr1Mo0.5Nb1Ta0.5Ti1Zr1,OTHER,,C,1000.0,,,8.0,,other,BCC+BCC+Sec.,,,,,,,546.0,630.0,,78.75,,,,,50.0,,,,,,,,,,,,,,,,,,,,,,,,,,,,,,,,,,,,,,,,,,,,,,,,,,,10.1016/j.msea.2011.09.033,,,Elongation>50,,,
Cr1Mo0.5Nb1Ta0.5Ti1Zr1,OTHER,,C,1200.0,,,8.0,,other,BCC+BCC+Sec.,,,,,,,170.0,190.0,,23.75,,,,,50.0,,,,,,,,,,,,,,,,,,,,,,,,,,,,,,,,,,,,,,,,,,,,,,,,,,,10.1016/j.msea.2011.09.033,,,Elongation>50,,,
Cr1Mo0.5Nb1Ta0.5Ti1Zr1,OTHER,,C,23.0,,7.98,8.0,,other,BCC+BCC+Laves,,,,,,,1595.0,,,,,,,,,,,,,,,,,,,,,,,,,,,,,,,,,,,,,,,,,,,,,,,,,,,,,,,,,,,10.1016/j.actamat.2019.06.032,,,,,,
Cr1Mo0.5Nb1Ta0.5Ti1Zr1,OTHER,,C,1000.0,,7.98,8.0,,other,BCC+BCC+Laves,,,,,,,546.0,,,,,,,,,,,,,,,,,,,,,,,,,,,,,,,,,,,,,,,,,,,,,,,,,,,,,,,,,,,10.1016/j.actamat.2019.06.032,,,,,,
Cr1Mo0.5Nb1Ta0.5Ti1Zr1,OTHER,,C,1200.0,,7.98,8.0,,other,BCC+BCC+Laves,,,,,,,170.0,,,,,,,,,,,,,,,,,,,,,,,,,,,,,,,,,,,,,,,,,,,,,,,,,,,,,,,,,,,10.1016/j.actamat.2019.06.032,,,,,,
Cr1Mo1Nb1Ta1V1W1,POWDER,,C,25.0,,,11.7,,other,BCC+Laves+Sec.,,,,,,1072.0,,,,,,,,,,,,,,,,,,,,,,,,,,,,,,,,,,,,,,,,,,,,,,,,,,,,,,,,,,,,10.1016/j.jallcom.2018.11.318,,,,1072,,
Cr1Mo1Nb1Ta1V1W1,POWDER,,C,25.0,,,11.7,,other,BCC+Laves+Sec.,,,,,,1010.0,3416.0,,,,,,,,,5.3,,,,,,,,,,,,,,,,,,,,,,,,,,,,,,,,,,,,,,,,,,,,,,,,,,10.1016/j.jallcom.2018.11.318,,,,1010,,
Cr1Mo1Nb1Ta1V1W1,POWDER,,C,25.0,,,11.7,,other,BCC+Laves+Sec.,,,,,,991.3,3410.0,,,,,,,,,2.0,,,,,,,,,,,,,,,,,,,,,,,,,,,,,,,,,,,,,,,,,,,,,,,,,,10.1016/j.jallcom.2018.11.318,,,,991.3,,
Cr1Mo1Nb1Ta1V1W1,POWDER,,C,25.0,,,11.7,,other,BCC+Laves+Sec.,,,,,,988.3,3338.0,,,,,,,,,1.9,,,,,,,,,,,,,,,,,,,,,,,,,,,,,,,,,,,,,,,,,,,,,,,,,,10.1016/j.jallcom.2018.11.318,,,,988.3,,
Cr1Mo1Nb1Ta1V1W1,CAST,,C,25.0,,,11.7,,other,,,,,,,704.6,,,,,,,,,,,,,,,,,,,,,,,,,,,,,,,,,,,,,,,,,,,,,,,,,,,,,,,,,,,,10.1016/j.calphad.2015.09.007,,,,704.6,,
Cr1Mo1Nb1Ti1,ANNEAL,,C,20.0,,,7.6,,BCC,BCC,,,,,,,1630.0,,,,,196.0,,,,,,,,,,,,,,,,,,,,,,,,,,,,,,,,,,,,,,,,,,,,,,,,,,,,,,10.1016/j.actamat.2019.06.006,,,,,,
Cr1Mo1Nb1Ti1,ANNEAL,,C,200.0,,,7.6,,BCC,BCC,,,,,,,1268.0,,,,,196.0,,,,,,,,,,,,,,,,,,,,,,,,,,,,,,,,,,,,,,,,,,,,,,,,,,,,,,10.1016/j.actamat.2019.06.006,,,,,,
Cr1Mo1Nb1Ti1,ANNEAL,,C,400.0,,,7.6,,BCC,BCC,,,,,,,1115.0,,,,,196.0,,,,,,,,,,,,,,,,,,,,,,,,,,,,,,,,,,,,,,,,,,,,,,,,,,,,,,10.1016/j.actamat.2019.06.006,,,,,,
Cr1Mo1Nb1Ti1,ANNEAL,,C,600.0,,,7.6,,BCC,BCC,,,,,,,1062.0,,,,,196.0,,,,,,,,,,,,,,,,,,,,,,,,,,,,,,,,,,,,,,,,,,,,,,,,,,,,,,10.1016/j.actamat.2019.06.006,,,,,,
Cr1Mo1Nb1Ti1,ANNEAL,,C,800.0,,,7.6,,BCC,BCC,,,,,,,1058.0,,,,,196.0,,,,,,,,,,,,,,,,,,,,,,,,,,,,,,,,,,,,,,,,,,,,,,,,,,,,,,10.1016/j.actamat.2019.06.006,,,,,,
Cr1Mo1Nb1Ti1W1,POWDER,,C,25.0,,,9.9,,other,BCC+Laves,,,,,,,2500.0,,,,,,,,10.0,,,,,,,,,,,,,,,,,,,,,,,,,,,,,,,,,,,,,,,,,,,,,,,,,,,10.1007/s11837-019-03432-9,,,,,,
Cr1Mo1Nb1Ti1W1,POWDER,,C,25.0,,,9.9,,other,BCC+Laves,,,,,,,1260.0,,,,,,,,4.8,,,,,,,,,,,,,,,,,,,,,,,,,,,,,,,,,,,,,,,,,,,,,,,,,,,10.1007/s11837-019-03432-9,,,,,,
Cr1Mo1Nb1Ti1W1,POWDER,,C,25.0,,,9.9,,other,BCC+Laves,,,,,,,1630.0,,,,,,,,4.85,,,,,,,,,,,,,,,,,,,,,,,,,,,,,,,,,,,,,,,,,,,,,,,,,,,10.1007/s11837-019-03432-9,,,,,,
Cr1Mo1Nb1Ti1W1,POWDER,,C,25.0,,,9.9,,other,BCC+Laves,,,,,,,2030.0,,,,,,,,4.3,,,,,,,,,,,,,,,,,,,,,,,,,,,,,,,,,,,,,,,,,,,,,,,,,,,10.1007/s11837-019-03432-9,,,,,,
Cr1Mo1Nb1Ti1W1,POWDER,,C,25.0,,,9.9,,other,BCC+Laves,,,,,,,1920.0,,,,,,,,5.0,,,,,,,,,,,,,,,,,,,,,,,,,,,,,,,,,,,,,,,,,,,,,,,,,,,10.1007/s11837-019-03432-9,,,,,,
Cr1Mo1Ta1Ti1,ANNEAL,,,,,,9.9,,BCC,BCC,,,,,,555.0,,,,,,,,,,,,,,,,,,,,,,,,,,,,,,,,,,,,,,,,,,,,,,,,,,,,,,,,,,,,10.1016/j.matdes.2018.06.003,,,,555,,
Cr1Mo1Ta1Ti1,CAST,,,,,,9.9,,BCC,BCC,,,,,,539.0,,,,,,,,,,,,,,,,,,,,,,,,,,,,,,,,,,,,,,,,,,,,,,,,,,,,,,,,,,,,10.1016/j.matdes.2018.06.003,,,,539,,
Cr1Mo1Ta1Ti1,ANNEAL,,C,20.0,,,9.9,,other,BCC+Laves,,,,,,,1795.0,,,,,,,,,,,,,,,,,,,,,,,,,,,,,,,,,,,,,,,,,,,,,,,,,,,,,,,,,,,10.1016/j.actamat.2019.06.006,,,,,,
Cr1Mo1Ta1Ti1,ANNEAL,,C,100.0,,,9.9,,other,BCC+Laves,,,,,,,1506.0,,,,,,,,,,,,,,,,,,,,,,,,,,,,,,,,,,,,,,,,,,,,,,,,,,,,,,,,,,,10.1016/j.actamat.2019.06.006,,,,,,
Cr1Mo1Ta1Ti1,ANNEAL,,C,200.0,,,9.9,,other,BCC+Laves,,,,,,,1266.0,,,,,,,,,,,,,,,,,,,,,,,,,,,,,,,,,,,,,,,,,,,,,,,,,,,,,,,,,,,10.1016/j.actamat.2019.06.006,,,,,,
Cr1Mo1Ta1Ti1,ANNEAL,,C,300.0,,,9.9,,other,BCC+Laves,,,,,,,1183.0,,,,,,,,,,,,,,,,,,,,,,,,,,,,,,,,,,,,,,,,,,,,,,,,,,,,,,,,,,,10.1016/j.actamat.2019.06.006,,,,,,
Cr1Mo1Ta1Ti1,ANNEAL,,C,400.0,,,9.9,,other,BCC+Laves,,,,,,,1175.0,,,,,,,,,,,,,,,,,,,,,,,,,,,,,,,,,,,,,,,,,,,,,,,,,,,,,,,,,,,10.1016/j.actamat.2019.06.006,,,,,,
Cr1Mo1Ta1Ti1,ANNEAL,,C,600.0,,,9.9,,other,BCC+Laves,,,,,,,1162.0,,,,,,,,,,,,,,,,,,,,,,,,,,,,,,,,,,,,,,,,,,,,,,,,,,,,,,,,,,,10.1016/j.actamat.2019.06.006,,,,,,
Cr1Mo1Ta1Ti1,ANNEAL,,C,800.0,,,9.9,,other,BCC+Laves,,,,,,,1162.0,,,,,219.0,,,,,,,,,,,,,,,,,,,,,,,,,,,,,,,,,,,,,,,,,,,,,,,,,,,,,,10.1016/j.actamat.2019.06.006,,,,,,
Cr1Mo1Ta1Ti1,ANNEAL,,C,1000.0,,,9.9,,other,BCC+Laves,,,,,,,1159.0,,,,,219.0,,,,,,,,,,,,,,,,,,,,,,,,,,,,,,,,,,,,,,,,,,,,,,,,,,,,,,10.1016/j.actamat.2019.06.006,,,,,,
Cr1Nb0.333Ti0.333Zr0.333,OTHER,,C,23.0,,6.56,6.8,,other,BCC+Laves,,,,,,,1576.0,,,,,,,,,,,,,,,,,,,,,,,,,,,,,,,,,,,,,,,,,,,,,,,,,,,,,,,,,,,10.1016/j.actamat.2019.06.032,,,,,,
Cr1Nb0.333Ti0.333Zr0.333,OTHER,,C,1000.0,,6.56,6.8,,other,BCC+Laves,,,,,,,139.0,,,,,,,,,,,,,,,,,,,,,,,,,,,,,,,,,,,,,,,,,,,,,,,,,,,,,,,,,,,10.1016/j.actamat.2019.06.032,,,,,,
Cr1Nb0.333Ti0.333Zr0.333,OTHER,,C,1200.0,,6.56,6.8,,other,BCC+Laves,,,,,,,32.0,,,,,,,,,,,,,,,,,,,,,,,,,,,,,,,,,,,,,,,,,,,,,,,,,,,,,,,,,,,10.1016/j.actamat.2019.06.032,,,,,,
Cr1Nb1Ta1Ti1,ANNEAL,,,,,,9.4,,other,BCC+Sec.,,,,,,,,,,,,,,,,,,,,,,,,,,,,,,,,,,,,,,,,,,,,,,,,,,,,,,,,,,,,,,,,,,10.1016/j.matdes.2018.06.003,,,,,,
Cr1Nb1Ta1Ti1,CAST,,,,,,9.4,,BCC,BCC,,,,,,495.0,,,,,,162.0,,,,,,,,,,,,,,,,,,,,,,,,,,,,,,,,,,,,,,,,,,,,,,,,,,,,,,10.1016/j.matdes.2018.06.003,,,,495,,
Cr1Nb1Ti1V1Zr1,OTHER,,C,25.0,,,6.6,,other,BCC+Sec.,,,,,,482.0,1298.0,,,,,,,,3.0,,,,,,,,,,,,,,,,,,,,,,,,,,,,,,,,,,,,,,,,,,,,,,,,,,,10.1016/j.msea.2012.12.018,,,,482,,
Cr1Nb1Ti1V1Zr1,OTHER,,C,600.0,,,6.6,,other,BCC+Sec.,,,,,,,1230.0,,,,,,,,10.0,,,,,,,,,,,,,,,,,,,,,,,,,,,,,,,,,,,,,,,,,,,,,,,,,,,10.1016/j.msea.2012.12.018,,,,,,
Cr1Nb1Ti1V1Zr1,OTHER,,C,800.0,,,6.6,,other,BCC+Sec.,,,,,,,615.0,,,,,,,,50.0,,,,,,,,,,,,,,,,,,,,,,,,,,,,,,,,,,,,,,,,,,,,,,,,,,,10.1016/j.msea.2012.12.018,,,Elongation>50,,,
Cr1Nb1Ti1V1Zr1,OTHER,,C,1000.0,,,6.6,,other,BCC+Sec.,,,,,,,259.0,,,,,,,,50.0,,,,,,,,,,,,,,,,,,,,,,,,,,,,,,,,,,,,,,,,,,,,,,,,,,,10.1016/j.msea.2012.12.018,,,Elongation>50,,,
