Repository: azuredg01/alloy-textualization

本專案用於將合金（Alloy）資料集轉換為可供 Transformer-based 模型
（如 RoBERTa、MatSciBERT）進行 **性質回歸（Regression）**
與 **結構分類（Classification）** 的訓練資料，
並透過 **HuggingFace Accelerate + Distributed Data Parallel (DDP)** 進行多 GPU 訓練。

## Pipeline
                                 Dataset
                               (CSV files)
                                    │
                                    ▼
        ┌──────────────────────────────────────────────────────────┐
        │               Step 1: **data_process.ipynb**             │
        │               - 資料清理                                 │
        │               - 欄位命名統一（PROPERTY: ...）             │

File: data/all_data/all_data_manual_copy.csv (part 13 of 16)
Cr1Nb1Ti1W1,ANNEAL,,,,,,9.9,,other,BCC+Sec.,,,,,,630.0,,,,,,,,,,,,,,,,,,,,,,,,,,,,,,,,,,,,,,,,,,,,,,,,,,,,,,,,,,,,10.1016/j.matdes.2018.06.003,,,,630,,
Cr1Nb1Ti1W1,CAST,,,,,,9.9,,BCC,BCC,,,,,,630.0,,,,,,217.0,,,,,,,,,,,,,,,,,,,,,,,,,,,,,,,,,,,,,,,,,,,,,,,,,,,,,,10.1016/j.matdes.2018.06.003,,,,630,,
Cr1Nb1Ti1Zr1,OTHER,,C,25.0,,,6.6,,other,BCC+Sec.,,,,,,418.0,1260.0,,,,,,,,6.0,,,,,,,,,,,,,,,,,,,,,,,,,,,,,,,,,,,,,,,,,,,,,,,,,,,10.1016/j.msea.2012.12.018,,,,418,,
Cr1Nb1Ti1Zr1,OTHER,,C,600.0,,,6.6,,other,BCC+Sec.,,,,,,,1035.0,,,,,,,,50.0,,,,,,,,,,,,,,,,,,,,,,,,,,,,,,,,,,,,,,,,,,,,,,,,,,,10.1016/j.msea.2012.12.018,,,Elongation>50,,,
Cr1Nb1Ti1Zr1,OTHER,,C,800.0,,,6.6,,other,BCC+Sec.,,,,,,,300.0,,,,,,,,50.0,,,,,,,,,,,,,,,,,,,,,,,,,,,,,,,,,,,,,,,,,,,,,,,,,,,10.1016/j.msea.2012.12.018,,,Elongation>50,,,
Cr1Nb1Ti1Zr1,OTHER,,C,1000.0,,,6.6,,other,BCC+Sec.,,,,,,,115.0,,,,,,,,50.0,,,,,,,,,,,,,,,,,,,,,,,,,,,,,,,,,,,,,,,,,,,,,,,,,,,10.1016/j.msea.2012.12.018,,,Elongation>50,,,
Cr1Nb1Ti1Zr1,,,C,25.0,,6.67,6.6,,other,,,,,,,418.0,1260.0,,,,,,,,6.0,,,,,,,,,,,,,,,,,,,,,,,,,,,,,,,,,,,,,,,,,,,,,,,,,,,10.1016/j.actamat.2012.11.032,,,,418,,
Cr1Ta1Ti0.17V1W1,POWDER,,C,25.0,,,12.6,,other,BCC+Laves,,,,,,715.0,2034.0,,,,,,,,1.5,,,,,,,,,,,,,,,,,,,,,,,,,,,,,,,,,,,,,,,,,,,,,,,,,,,10.1016/j.matchemphys.2017.06.054,,,,715,,
Cr1Ta1Ti0.17V1W1,POWDER,,C,1200.0,,,12.6,,other,BCC+Laves,,,,,,,750.0,,,,,,,,1.5,,,,,,,,,,,,,,,,,,,,,,,,,,,,,,,,,,,,,,,,,,,,,,,,,,,10.1016/j.matchemphys.2017.06.054,,,,,,
Cr1Ta1Ti0.3V1W1,POWDER,,C,25.0,,,12.3,,other,BCC+Laves,,,,,,780.0,2050.0,,,,,,,,1.5,,,,,,,,,,,,,,,,,,,,,,,,,,,,,,,,,,,,,,,,,,,,,,,,,,,10.1016/j.matchemphys.2017.06.054,,,,780,,
Cr1Ta1Ti0.3V1W1,POWDER,,C,1200.0,,,12.3,,other,BCC+Laves,,,,,,,586.0,,,,,,,,1.5,,,,,,,,,,,,,,,,,,,,,,,,,,,,,,,,,,,,,,,,,,,,,,,,,,,10.1016/j.matchemphys.2017.06.054,,,,,,
Cr1Ta1V1W1,POWDER,,C,25.0,,,13.0,,other,BCC+Laves,,,,,,715.0,2327.0,,,,,,,,1.5,,,,,,,,,,,,,,,,,,,,,,,,,,,,,,,,,,,,,,,,,,,,,,,,,,,10.1016/j.matchemphys.2017.06.054,,,,715,,
Cr1Ta1V1W1,POWDER,,C,1200.0,,,13.0,,other,BCC+Laves,,,,,,,979.0,,,,,,,,1.5,,,,,,,,,,,,,,,,,,,,,,,,,,,,,,,,,,,,,,,,,,,,,,,,,,,10.1016/j.matchemphys.2017.06.054,,,,,,
Cr2Cu2FeMn2Ni,VAM,,C,,,,7.982802138,,FCC,FCC,,,,,,,,,,,,203.4267438,,,,,,,,,,,,,,,,,,,,,,,,,,,,,,,,,,,,,,,,,,,,,,,,,,,,,,,Paper_Collection_5_element,FCC,,,,
Cr2Cu2FeMnNi2,VAM,,C,,,,8.157265453,,FCC,FCC,,,,,,,,,,,,203.734103,,,,,,,,,,,,,,,,,,,,,,,,,,,,,,,,,,,,,,,,,,,,,,,,,,,,,,,Paper_Collection_5_element,FCC,,,,
Cr2CuFe2Mn2Ni2,VAM,,C,,,,7.959941694,,other,FCC+BCC,,,,,,,,,,,,212.1203835,,,,,,,,,,,,,,,,,,,,,,,,,,,,,,,,,,,,,,,,,,,,,,,,,,,,,,,Paper_Collection_5_element,FCC + BCC,,,,
Cr2CuFe2MnNi,VAM,,C,,,,7.906211411,,FCC,FCC,,,,,,,,,,,,215.8164621,,,,,,,,,,,,,,,,,,,,,,,,,,,,,,,,,,,,,,,,,,,,,,,,,,,,,,,Paper_Collection_5_element,FCC,,,,
Cr2Mo0.5NbTiV,OTHER,,C,25.0,,6.971,7.022416837,,other,BCC+Laves,,,,,,,2311.0,2363.0,,338.9757567,,184.178586,,,3.3,1.4,,,,,,,,,,,,,,,,,,,,,,,,,,,,,,,,,,,,,,,,,,,,,,,,,,,Prof.Yeh-RHEA,,,,,
CrCu2Fe2Mn2Ni2,VAM,,C,,,,8.156841285,,FCC,FCC,,,,,,,,,,,,195.3133365,,,,,,,,,,,,,,,,,,,,,,,,,,,,,,,,,,,,,,,,,,,,,,,,,,,,,,,Paper_Collection_5_element,FCC,,,,
CrCu2Fe2MnNi2,VAM,,C,,,,8.246135061,,other,FCC+BCC,,,,,,,,,,,,194.9617165,,,,,,,,,,,,,,,,,,,,,,,,,,,,,,,,,,,,,,,,,,,,,,,,,,,,,,,Paper_Collection_5_element,FCC + BCC,,,,
CrCuFeMn2Ni2,VAM,,C,,,,8.084566822,,other,FCC+BCC,,,,,,,,,,,,202.47536,,,,,,,,,,,,,,,,,,,,,,,,,,,,,,,,,,,,,,,,,,,,,,,,,,,,,,,Paper_Collection_5_element,FCC + BCC,,,,
CrCuFeMnNi,,,,25.0,,8.1,8.058200311,,other,FCC+BCC,,,,,,296.0,,,,,,203.8665536,,,,,,,,,,,,,,,,,,,,,,,,,,,,,,,,,,,,,,,,,,,,,,,,,,,,,,https://doi.org/10.1016/j.dib.2018.11.111,Data in Brief 21 (2018) 2664¡V2678,FCC + BCC,,296,0,
CrCuFeMnNi,VAM,,C,,,,8.058200311,,other,FCC+BCC,,,,,,296.0,,,,,,203.8665536,,,,,,,,,,,,,,,,,,,,,,,,,,,,,,,,,,,,,,,,,,,,,,,,,,,,,,,Paper_Collection_5_element,FCC + BCC,,296,,
CrCuFeMnNi,VAM,,C,,,,8.058200311,,FCC,FCC,,,,,,,,,,,,203.8665536,,,,,,,,,,,,,,,,,,,,,,,,,,,,,,,,,,,,,,,,,,,,,,,,,,,,,,,Paper_Collection_5_element,FCC,,,,
CrCuFeMoNi,,,,25.0,,8.7,8.717125668,,FCC,FCC,,,,,,263.0,,,,,,236.4032086,,,,,,,,,,,,,,,,,,,,,,,,,,,,,,,,,,,,,,,,,,,,,,,,,,,,,,https://doi.org/10.1016/j.dib.2018.11.111,Data in Brief 21 (2018) 2664¡V2678,FCC,,263,0,
CrCuFeMoNi,VAM,,C,,,,8.717125668,,FCC,FCC,,,,,,263,,,,,,236.4032086,,,,,,,,,,,,,,,,,,,,,,,,,,,,,,,,,,,,,,,,,,,,,,,,,,,,,,,Paper_Collection_5_element,FCC,,263,,
CrCuFeNiZr,VAM,,C,,,,7.642828259,,other,BCC+Sec.,,,,,,566,,,,,,159.5818268,,,,,,,,,,,,,,,,,,,,,,,,,,,,,,,,,,,,,,,,,,,,,,,,,,,,,,,Paper_Collection_5_element,BCC + Compound,,566,,
CrFe1.5MnNi0.5,VAM,,,,,,,,,,,,,,,,,,,,,,,,,,,,,,,,,,,,,,,,,,,,,,,,,,,,,,,,,,,,,,,,,,,,,,,,,,,,Paper_Collection_4_element,FCC + σ,,,,
CrFe1.5MnNi0.5,"VAM + Aged, 700℃/20h",,,,,,,,,,,,,,,,,,,,,,,,,,,,,,,,,,,,,,,,,,,,,,,,,,,,,,,,,,,,,,,,,,,,,,,,,,,,Paper_Collection_4_element,FCC + σ,,,,
CrFe1.5MnNi0.6,OTHER,,C,,,,7.74512959,,other,FCC+Sec.,,,,,,,,,,,,223.0880387,,,,,,,,,,,,,,,,,,,,,,,,,,,,,,,,,,,,,,,,,,,,,,,,,,,,,,,Paper_Collection_4_element,FCC + ?,,,,
CrFeMnNiTi,VAM + 1000℃/3days,,C,,,,6.923895758,,other,FCC+Sec.+Laves,,,,,,,,,,,,193.3341902,,,,,,,,,,,,,,,,,,,,,,,,,,,,,,,,,,,,,,,,,,,,,,,,,,,,,,,Paper_Collection_5_element,FCC + σ + Laves,,,,
CrFeMo0.1Ni2,VAM,,,,,,,,,,,,,,,228,,,,,,,,,,,,,,,,,,,,,,,,,,,,,,,,,,,,,,,,,,,,,,,,,,,,,,,,,,,,,Paper_Collection_4_element,FCC,,,,
CrFeMo0.1Ni2,"Anneal, 600℃/7days",,,,,,,,,,,,,,,228,,,,,,,,,,,,,,,,,,,,,,,,,,,,,,,,,,,,,,,,,,,,,,,,,,,,,,,,,,,,,Paper_Collection_4_element,FCC,,,,
CrFeMo0.1Ni2,"Anneal, 750℃/7days",,,,,,,,,,,,,,,270,,,,,,,,,,,,,,,,,,,,,,,,,,,,,,,,,,,,,,,,,,,,,,,,,,,,,,,,,,,,,Paper_Collection_4_element,FCC,,,,
CrFeMo0.1Ni2,"Anneal, 900℃/3days",,,,,,,,,,,,,,,257,,,,,,,,,,,,,,,,,,,,,,,,,,,,,,,,,,,,,,,,,,,,,,,,,,,,,,,,,,,,,Paper_Collection_4_element,FCC,,,,
CrFeMo0.1Ni2,"Anneal, 1000℃/2days",,,,,,,,,,,,,,,224,,,,,,,,,,,,,,,,,,,,,,,,,,,,,,,,,,,,,,,,,,,,,,,,,,,,,,,,,,,,,Paper_Collection_4_element,FCC,,,,
CrFeMo0.1Ni3,ANNEAL,,C,,,,8.37944787,,FCC,FCC,,,,,,228.0,,,,,,221.9870389,,,,,,,,,,,,,,,,,,,,,,,,,,,,,,,,,,,,,,,,,,,,,,,,,,,,,,,Paper_Collection_4_element,FCC,,228,,
CrFeMo0.1Ni4,ANNEAL,,C,,,,8.46289346,,FCC,FCC,,,,,,270.0,,,,,,218.5055024,,,,,,,,,,,,,,,,,,,,,,,,,,,,,,,,,,,,,,,,,,,,,,,,,,,,,,,Paper_Collection_4_element,FCC,,270,,
CrFeMo0.1Ni5,ANNEAL,,C,,,,8.523525141,,FCC,FCC,,,,,,257.0,,,,,,215.9758131,,,,,,,,,,,,,,,,,,,,,,,,,,,,,,,,,,,,,,,,,,,,,,,,,,,,,,,Paper_Collection_4_element,FCC,,257,,
CrFeMo0.1Ni6,ANNEAL,,C,,,,8.569573707,,FCC,FCC,,,,,,224.0,,,,,,214.054564,,,,,,,,,,,,,,,,,,,,,,,,,,,,,,,,,,,,,,,,,,,,,,,,,,,,,,,Paper_Collection_4_element,FCC,,224,,
CrFeMo0.2Ni2,VAM,,,,,,,,,,,,,,,238,,,,,,,,,,,,,,,,,,,,,,,,,,,,,,,,,,,,,,,,,,,,,,,,,,,,,,,,,,,,,Paper_Collection_4_element,FCC,,,,
CrFeMo0.2Ni2,"Anneal, 600℃/7days",,,,,,,,,,,,,,,238,,,,,,,,,,,,,,,,,,,,,,,,,,,,,,,,,,,,,,,,,,,,,,,,,,,,,,,,,,,,,Paper_Collection_4_element,FCC,,,,
CrFeMo0.2Ni2,"Anneal, 750℃/7days",,,,,,,,,,,,,,,308,,,,,,,,,,,,,,,,,,,,,,,,,,,,,,,,,,,,,,,,,,,,,,,,,,,,,,,,,,,,,Paper_Collection_4_element,FCC + σ,,,,
CrFeMo0.2Ni2,"Anneal, 900℃/3days",,,,,,,,,,,,,,,286,,,,,,,,,,,,,,,,,,,,,,,,,,,,,,,,,,,,,,,,,,,,,,,,,,,,,,,,,,,,,Paper_Collection_4_element,FCC + σ,,,,
CrFeMo0.2Ni2,"Anneal, 1000℃/2days",,,,,,,,,,,,,,,262,,,,,,,,,,,,,,,,,,,,,,,,,,,,,,,,,,,,,,,,,,,,,,,,,,,,,,,,,,,,,Paper_Collection_4_element,FCC,,,,
CrFeMo0.2Ni3,ANNEAL,,C,,,,8.427662237,,FCC,FCC,,,,,,238.0,,,,,,224.777957,,,,,,,,,,,,,,,,,,,,,,,,,,,,,,,,,,,,,,,,,,,,,,,,,,,,,,,Paper_Collection_4_element,FCC,,238,,
CrFeMo0.2Ni4,ANNEAL,,C,,,,8.501802331,,other,FCC+Sec.,,,,,,308.0,,,,,,220.9409719,,,,,,,,,,,,,,,,,,,,,,,,,,,,,,,,,,,,,,,,,,,,,,,,,,,,,,,Paper_Collection_4_element,FCC + ?,,308,,
CrFeMo0.2Ni5,ANNEAL,,C,,,,8.556059496,,other,FCC+Sec.,,,,,,286.0,,,,,,218.1329915,,,,,,,,,,,,,,,,,,,,,,,,,,,,,,,,,,,,,,,,,,,,,,,,,,,,,,,Paper_Collection_4_element,FCC + ?,,286,,
CrFeMo0.2Ni6,ANNEAL,,C,,,,8.597486364,,FCC,FCC,,,,,,262.0,,,,,,215.9890197,,,,,,,,,,,,,,,,,,,,,,,,,,,,,,,,,,,,,,,,,,,,,,,,,,,,,,,Paper_Collection_4_element,FCC,,262,,
CrFeMo0.3Ni2,VAM,,C,,,,8.379293396,,FCC,FCC,,,,,,239.0,,,,,,233.389391,,,,,,,,,,,,,,,,,,,,,,,,,,,,,,,,,,,,,,,,,,,,,,,,,,,,,,,Paper_Collection_4_element,FCC,,239,,
CrFeMo0.3Ni2,"Anneal, 600℃/7days",,,,,,,,,,,,,,,268,,,,,,,,,,,,,,,,,,,,,,,,,,,,,,,,,,,,,,,,,,,,,,,,,,,,,,,,,,,,,Paper_Collection_4_element,FCC,,,,
CrFeMo0.3Ni2,"Anneal, 750℃/7days",,,,,,,,,,,,,,,382,,,,,,,,,,,,,,,,,,,,,,,,,,,,,,,,,,,,,,,,,,,,,,,,,,,,,,,,,,,,,Paper_Collection_4_element,FCC + σ,,,,
CrFeMo0.3Ni2,"Anneal, 900℃/3days",,,,,,,,,,,,,,,367,,,,,,,,,,,,,,,,,,,,,,,,,,,,,,,,,,,,,,,,,,,,,,,,,,,,,,,,,,,,,Paper_Collection_4_element,FCC + σ,,,,
CrFeMo0.3Ni2,"Anneal, 1000℃/2days",,,,,,,,,,,,,,,293,,,,,,,,,,,,,,,,,,,,,,,,,,,,,,,,,,,,,,,,,,,,,,,,,,,,,,,,,,,,,Paper_Collection_4_element,FCC + σ,,,,
CrFeMo0.3Ni3,ANNEAL,,C,,,,8.473425645,,FCC,FCC,,,,,,268.0,,,,,,227.4269998,,,,,,,,,,,,,,,,,,,,,,,,,,,,,,,,,,,,,,,,,,,,,,,,,,,,,,,Paper_Collection_4_element,FCC,,268,,
CrFeMo0.3Ni4,ANNEAL,,C,,,,8.53903297,,other,FCC+Sec.,,,,,,382.0,,,,,,223.2713938,,,,,,,,,,,,,,,,,,,,,,,,,,,,,,,,,,,,,,,,,,,,,,,,,,,,,,,Paper_Collection_4_element,FCC + ?,,382,,
CrFeMo0.3Ni5,ANNEAL,,C,,,,8.58737521,,other,FCC+Sec.,,,,,,367.0,,,,,,220.2093683,,,,,,,,,,,,,,,,,,,,,,,,,,,,,,,,,,,,,,,,,,,,,,,,,,,,,,,Paper_Collection_4_element,FCC + ?,,367,,
CrFeMo0.3Ni6,ANNEAL,,C,,,,8.624475068,,other,FCC+Sec.,,,,,,293.0,,,,,,217.8594417,,,,,,,,,,,,,,,,,,,,,,,,,,,,,,,,,,,,,,,,,,,,,,,,,,,,,,,Paper_Collection_4_element,FCC + ?,,293,,
CrFeMo0.4Ni2,VAM,,C,,,,8.434784974,,FCC,FCC,,,,,,269.0,,,,,,236.2590554,,,,,,,,,,,,,,,,,,,,,,,,,,,,,,,,,,,,,,,,,,,,,,,,,,,,,,,Paper_Collection_4_element,FCC,,269,,
CrFeMo0.4Ni2,"Anneal, 600℃/7days",,,,,,,,,,,,,,,289,,,,,,,,,,,,,,,,,,,,,,,,,,,,,,,,,,,,,,,,,,,,,,,,,,,,,,,,,,,,,Paper_Collection_4_element,FCC + σ,,,,
CrFeMo0.4Ni2,"Anneal, 750℃/7days",,,,,,,,,,,,,,,457,,,,,,,,,,,,,,,,,,,,,,,,,,,,,,,,,,,,,,,,,,,,,,,,,,,,,,,,,,,,,Paper_Collection_4_element,FCC + σ,,,,
CrFeMo0.4Ni2,"Anneal, 900℃/3days",,,,,,,,,,,,,,,408,,,,,,,,,,,,,,,,,,,,,,,,,,,,,,,,,,,,,,,,,,,,,,,,,,,,,,,,,,,,,Paper_Collection_4_element,FCC + σ,,,,
CrFeMo0.4Ni2,"Anneal, 1000℃/2days",,,,,,,,,,,,,,,362,,,,,,,,,,,,,,,,,,,,,,,,,,,,,,,,,,,,,,,,,,,,,,,,,,,,,,,,,,,,,Paper_Collection_4_element,FCC + σ,,,,
CrFeMo0.4Ni3,ANNEAL,,C,,,,8.516920353,,other,FCC+Sec.,,,,,,289.0,,,,,,229.9447175,,,,,,,,,,,,,,,,,,,,,,,,,,,,,,,,,,,,,,,,,,,,,,,,,,,,,,,Paper_Collection_4_element,FCC + ?,,289,,
CrFeMo0.4Ni4,ANNEAL,,C,,,,8.574691664,,other,FCC+Sec.,,,,,,457.0,,,,,,225.503421,,,,,,,,,,,,,,,,,,,,,,,,,,,,,,,,,,,,,,,,,,,,,,,,,,,,,,,Paper_Collection_4_element,FCC + ?,,457,,
CrFeMo0.4Ni5,ANNEAL,,C,,,,8.617539493,,other,FCC+Sec.,,,,,,408.0,,,,,,222.2093999,,,,,,,,,,,,,,,,,,,,,,,,,,,,,,,,,,,,,,,,,,,,,,,,,,,,,,,Paper_Collection_4_element,FCC + ?,,408,,
CrFeMo0.4Ni6,ANNEAL,,C,,,,8.650584948,,other,FCC+Sec.,,,,,,362.0,,,,,,219.6689579,,,,,,,,,,,,,,,,,,,,,,,,,,,,,,,,,,,,,,,,,,,,,,,,,,,,,,,Paper_Collection_4_element,FCC + ?,,362,,
CrFeMo0.5Ni2,VAM,,C,,,,8.48704256,,other,FCC+Sec.,,,,,,301.0,,,,,,238.9614787,,,,,,,,,,,,,,,,,,,,,,,,,,,,,,,,,,,,,,,,,,,,,,,,,,,,,,,Paper_Collection_4_element,FCC + σ,,301,,
CrFeMo0.5Ni2,"Anneal, 600℃/7days",,,,,,,,,,,,,,,345,,,,,,,,,,,,,,,,,,,,,,,,,,,,,,,,,,,,,,,,,,,,,,,,,,,,,,,,,,,,,Paper_Collection_4_element,FCC + σ,,,,
CrFeMo0.5Ni2,"Anneal, 750℃/7days",,,,,,,,,,,,,,,520,,,,,,,,,,,,,,,,,,,,,,,,,,,,,,,,,,,,,,,,,,,,,,,,,,,,,,,,,,,,,Paper_Collection_4_element,FCC + σ,,,,
CrFeMo0.5Ni2,"Anneal, 900℃/3days",,,,,,,,,,,,,,,452,,,,,,,,,,,,,,,,,,,,,,,,,,,,,,,,,,,,,,,,,,,,,,,,,,,,,,,,,,,,,Paper_Collection_4_element,FCC + σ,,,,
CrFeMo0.5Ni2,"Anneal, 1000℃/2days",,,,,,,,,,,,,,,405,,,,,,,,,,,,,,,,,,,,,,,,,,,,,,,,,,,,,,,,,,,,,,,,,,,,,,,,,,,,,Paper_Collection_4_element,FCC + σ,,,,
CrFeMo0.5Ni3,ANNEAL,,C,,,,8.558310985,,other,FCC+Sec.,,,,,,345.0,,,,,,232.3406395,,,,,,,,,,,,,,,,,,,,,,,,,,,,,,,,,,,,,,,,,,,,,,,,,,,,,,,Paper_Collection_4_element,FCC + ?,,345,,
CrFeMo0.5Ni4,ANNEAL,,C,,,,8.608875909,,other,FCC+Sec.,,,,,,520.0,,,,,,227.6431563,,,,,,,,,,,,,,,,,,,,,,,,,,,,,,,,,,,,,,,,,,,,,,,,,,,,,,,Paper_Collection_4_element,FCC + ?,,520,,
CrFeMo0.5Ni5,ANNEAL,,C,,,,8.646614704,,other,FCC+Sec.,,,,,,452.0,,,,,,224.1372209,,,,,,,,,,,,,,,,,,,,,,,,,,,,,,,,,,,,,,,,,,,,,,,,,,,,,,,Paper_Collection_4_element,FCC + ?,,452,,
CrFeMo0.5Ni6,ANNEAL,,C,,,,8.675858241,,other,FCC+Sec.,,,,,,405.0,,,,,,221.4204953,,,,,,,,,,,,,,,,,,,,,,,,,,,,,,,,,,,,,,,,,,,,,,,,,,,,,,,Paper_Collection_4_element,FCC + ?,,405,,
CrFeNiTi0.5,VAM,,C,23.0,,,7.261456348,,other,FCC+BCC,,,,,,,1310.0,2621.0,,,,207.7117804,,,20.4,,,,,,,,,,,,,,,,,,,,,,,,,,,,,,,,,,,,,,,,,,,,,,,,,,,,Paper_Collection_4_element,FCC + BCC,,,,
CrHfNbTiZr,,,,25.0,,8.1,8.235104701,,other,BCC+Sec.,,,,,,,1375.0,,,,,113.7863248,,,3.0,,,,,,,,,,,,,,,,,,,,,,,,,,,,,,,,,,,,,,,,,,,,,,,,,,,https://doi.org/10.1016/j.dib.2018.11.111,Data in Brief 21 (2018) 2664¡V2678,BCC + lm,,,,
CrHfNbTiZr,,,,300.0,,8.1,8.235104701,,other,BCC+Sec.,,,,,,,1420.0,,,,,113.7863248,,,4.0,,,,,,,,,,,,,,,,,,,,,,,,,,,,,,,,,,,,,,,,,,,,,,,,,,,https://doi.org/10.1016/j.dib.2018.11.111,Data in Brief 21 (2018) 2664¡V2678,BCC + lm,,,,
CrHfNbTiZr,,,,500.0,,8.1,8.235104701,,other,BCC+Sec.,,,,,,,1457.0,,,,,113.7863248,,,2.0,,,,,,,,,,,,,,,,,,,,,,,,,,,,,,,,,,,,,,,,,,,,,,,,,,,https://doi.org/10.1016/j.dib.2018.11.111,Data in Brief 21 (2018) 2664¡V2678,BCC + lm,,,,
CrHfNbTiZr,,,,700.0,,8.1,8.235104701,,other,BCC+Sec.,,,,,,,1322.0,,,,,113.7863248,,,1.0,,,,,,,,,,,,,,,,,,,,,,,,,,,,,,,,,,,,,,,,,,,,,,,,,,,https://doi.org/10.1016/j.dib.2018.11.111,Data in Brief 21 (2018) 2664¡V2678,BCC + lm,,,,
CrHfNbTiZr,,,,900.0,,8.1,8.235104701,,other,BCC+Sec.,,,,,,,1328.0,,,,,113.7863248,,,5.0,,,,,,,,,,,,,,,,,,,,,,,,,,,,,,,,,,,,,,,,,,,,,,,,,,,https://doi.org/10.1016/j.dib.2018.11.111,Data in Brief 21 (2018) 2664¡V2678,BCC + lm,,,,
CrHfNbTiZr,,,C,25.0,,8.2,8.235104701,,other,BCC+Sec.,,,,,,464.0,1375.0,2130.0,,259.7560976,,113.7863248,,,3.0,,,,,,,,,,,,,,,,,,,,,,,,,,,,,,,,,,,,,,,,,,,,,,,,,,,https://doi.org/10.1016/j.dib.2018.11.111,Data in Brief 21 (2018) 2664¡V2678,BCC + lm,,464,0,
CrHfNbTiZr,CAST,,C,25.0,,8.2,8.235104701,,other,BCC+Laves,,,,,,464.0,1375.0,2130.0,,259.7560976,112.0,113.7863248,,,3.0,3.0,,,,,,,,,,,,,,,,,,,,,,,,,,,,,,,,,,,,,,,,,,,,,,,,,,,Prof.Yeh-RHEA,,,464,112,
CrMo0.5NbTa0.5TiZr,,,,25.0,,8.0,7.995408725,,other,BCC+Sec.,,,,,,,1595.0,,,,,149.4081575,,,5.0,,,,,,,,,,,,,,,,,,,,,,,,,,,,,,,,,,,,,,,,,,,,,,,,,,,https://doi.org/10.1016/j.dib.2018.11.111,Data in Brief 21 (2018) 2664¡V2678,BCC + Im,,,,
CrMo0.5NbTa0.5TiZr,,,,800.0,,8.0,7.995408725,,other,BCC+Sec.,,,,,,,983.0,,,,,149.4081575,,,6.0,,,,,,,,,,,,,,,,,,,,,,,,,,,,,,,,,,,,,,,,,,,,,,,,,,,https://doi.org/10.1016/j.dib.2018.11.111,Data in Brief 21 (2018) 2664¡V2678,BCC + Im,,,,
CrMo0.5NbTa0.5TiZr,,,,1000.0,,8.0,7.995408725,,other,BCC+Sec.,,,,,,,546.0,,,,,149.4081575,,,50.0,,,,,,,,,,,,,,,,,,,,,,,,,,,,,,,,,,,,,,,,,,,,,,,,,,,https://doi.org/10.1016/j.dib.2018.11.111,Data in Brief 21 (2018) 2664¡V2678,BCC + Im,Elongation>50,,,
CrMo0.5NbTa0.5TiZr,,,,1200.0,,8.0,7.995408725,,other,BCC+Sec.,,,,,,,170.0,,,,,149.4081575,,,50.0,,,,,,,,,,,,,,,,,,,,,,,,,,,,,,,,,,,,,,,,,,,,,,,,,,,https://doi.org/10.1016/j.dib.2018.11.111,Data in Brief 21 (2018) 2664¡V2678,BCC + Im,Elongation>50,,,
CrMo0.5NbTa0.5TiZr,,,C,25.0,,8.0,7.995408725,,other,BCC+Sec.,,,,,,540.0,1595.0,2046.0,,255.75,,149.4081575,,,5.0,,,,,,,,,,,,,,,,,,,,,,,,,,,,,,,,,,,,,,,,,,,,,,,,,,,https://doi.org/10.1016/j.dib.2018.11.111,Data in Brief 21 (2018) 2664¡V2678,BCC + Im,,540,,
CrMo0.5NbTa0.5TiZr,OTHER,,C,25.0,,8.23,7.995408725,,other,BCC+Laves,,,,,,539.5,1600.0,,,,,149.4081575,,,5.0,4.0,,,,,,,,,,,,,,,,,,,,,,,,,,,,,,,,,,,,,,,,,,,,,,,,,,,Prof.Yeh-RHEA,-,,539 - 540  ,,
CrMo0.5NbTiV,OTHER,,C,25.0,,6.942,6.993070726,,BCC,BCC,,,,,,,1610.0,1739.0,,250.5041775,,167.742268,,,6.4,5.1,,,,,,,,,,,,,,,,,,,,,,,,,,,,,,,,,,,,,,,,,,,,,,,,,,,Prof.Yeh-RHEA,,,,,
CrMoNbTa0.125TiV0.375Zr0.5,ANNEAL,,C,25.0,,7.6,7.586674955,,other,BCC+Laves,,,,,,,1650.344,,,,,173.5633117,,,1.9,1.9,,,,,,,,,,,,,,,,,,,,,,,,,,,,,,,,,,,,,,,,,,,,,,,,,,,Prof.Yeh-RHEA,,,,,
CrMoNbTa0.25TiV0.25Zr0.5,ANNEAL,,C,25.0,,7.88,7.864357741,,other,BCC+Laves,,,,,,,1650.0,,,,,174.8514008,,,1.9,1.9,,,,,,,,,,,,,,,,,,,,,,,,,,,,,,,,,,,,,,,,,,,,,,,,,,,Prof.Yeh-RHEA,,,,,
CrMoNbTa0.375TiV0.125Zr0.5,ANNEAL,,C,25.0,,8.15,8.138541747,,other,BCC+Laves,,,,,,,1693.634,,,,,176.12326,,,2.1,2.1,,,,,,,,,,,,,,,,,,,,,,,,,,,,,,,,,,,,,,,,,,,,,,,,,,,Prof.Yeh-RHEA,,,,,
CrMoNbTa0.5TiZr0.5,ANNEAL,,C,25.0,,8.42,8.409292685,,other,BCC+Laves,,,,,,,1713.954,,,,,177.3791943,,,3.0,3.0,,,,,,,,,,,,,,,,,,,,,,,,,,,,,,,,,,,,,,,,,,,,,,,,,,,Prof.Yeh-RHEA,,,,,
CrMoNbTiV0.5Zr0.5,ANNEAL,,C,25.0,,7.32,7.30542599,,other,BCC+Laves,,,,,,,1576.0,,,,,172.2586802,,,2.9,2.9,,,,,,,,,,,,,,,,,,,,,,,,,,,,,,,,,,,,,,,,,,,,,,,,,,,Prof.Yeh-RHEA,,,,,
CrNbTi1.89V0.56,CAST,,C,25.0,,6.17,6.161703106,,BCC,BCC,,,,,,,990.0,,,,,142.0401973,,,50.0,50.0,,,,,,,,,,,,,,,,,,,,,,,,,,,,,,,,,,,,,,,,,,,,,,,,,,,Prof.Yeh-RHEA,,Elongation>50,,,
CrNbTiVZr,,,,25.0,,6.6,6.562205721,,other,BCC+Sec.,,,,,,,1298.0,,,,,125.5266458,,,3.0,,,,,,,,,,,,,,,,,,,,,,,,,,,,,,,,,,,,,,,,,,,,,,,,,,,https://doi.org/10.1016/j.dib.2018.11.111,Data in Brief 21 (2018) 2664¡V2678,BCC + Im,,,,
CrNbTiVZr,,,,600.0,,6.6,6.562205721,,other,BCC+Sec.,,,,,,,1230.0,,,,,125.5266458,,,10.0,,,,,,,,,,,,,,,,,,,,,,,,,,,,,,,,,,,,,,,,,,,,,,,,,,,https://doi.org/10.1016/j.dib.2018.11.111,Data in Brief 21 (2018) 2664¡V2678,BCC + Im,,,,
CrNbTiVZr,,,,800.0,,6.6,6.562205721,,other,BCC+Sec.,,,,,,,615.0,,,,,125.5266458,,,50.0,,,,,,,,,,,,,,,,,,,,,,,,,,,,,,,,,,,,,,,,,,,,,,,,,,,https://doi.org/10.1016/j.dib.2018.11.111,Data in Brief 21 (2018) 2664¡V2678,BCC + Im,Elongation>50,,,
CrNbTiVZr,,,,1000.0,,6.6,6.562205721,,other,BCC+Sec.,,,,,,,259.0,,,,,125.5266458,,,50.0,,,,,,,,,,,,,,,,,,,,,,,,,,,,,,,,,,,,,,,,,,,,,,,,,,,https://doi.org/10.1016/j.dib.2018.11.111,Data in Brief 21 (2018) 2664¡V2678,BCC + Im,Elongation>50,,,
CrNbTiVZr,,,C,25.0,,6.6,6.562205721,,other,BCC+Sec.,,,,,,482.0,1298.0,,,,,125.5266458,,,3.0,,,,,,,,,,,,,,,,,,,,,,,,,,,,,,,,,,,,,,,,,,,,,,,,,,,https://doi.org/10.1016/j.dib.2018.11.111,Data in Brief 21 (2018) 2664¡V2678,BCC + Im,,482,,
CrNbTiVZr,OTHER,,C,25.0,,6.57,6.562205721,,other,BCC+Laves,,,,,,481.5,1300.0,,,,,125.5266458,,,3.0,1.5,,,,,,,,,,,,,,,,,,,,,,,,,,,,,,,,,,,,,,,,,,,,,,,,,,,Prof.Yeh-RHEA,-,,481 - 482  ,,
CrNbTiZr,,,,25.0,,6.6,6.647787453,,other,BCC+Sec.,,,,,,,1260.0,,,,,125.0449438,,,6.0,,,,,,,,,,,,,,,,,,,,,,,,,,,,,,,,,,,,,,,,,,,,,,,,,,,https://doi.org/10.1016/j.dib.2018.11.111,Data in Brief 21 (2018) 2664¡V2678,BCC + Im,,,,
CrNbTiZr,,,,600.0,,6.6,6.647787453,,other,BCC+Sec.,,,,,,,1035.0,,,,,125.0449438,,,50.0,,,,,,,,,,,,,,,,,,,,,,,,,,,,,,,,,,,,,,,,,,,,,,,,,,,https://doi.org/10.1016/j.dib.2018.11.111,Data in Brief 21 (2018) 2664¡V2678,BCC + Im,Elongation>50,,,
CrNbTiZr,,,,800.0,,6.6,6.647787453,,other,BCC+Sec.,,,,,,,300.0,,,,,125.0449438,,,50.0,,,,,,,,,,,,,,,,,,,,,,,,,,,,,,,,,,,,,,,,,,,,,,,,,,,https://doi.org/10.1016/j.dib.2018.11.111,Data in Brief 21 (2018) 2664¡V2678,BCC + Im,Elongation>50,,,
CrNbTiZr,,,,1000.0,,6.6,6.647787453,,other,BCC+Sec.,,,,,,,115.0,,,,,125.0449438,,,50.0,,,,,,,,,,,,,,,,,,,,,,,,,,,,,,,,,,,,,,,,,,,,,,,,,,,https://doi.org/10.1016/j.dib.2018.11.111,Data in Brief 21 (2018) 2664¡V2678,BCC + Im,Elongation>50,,,
CrNbTiZr,,,C,25.0,,6.6,6.647787453,,other,BCC+Sec.,,,,,,418.0,1260.0,,,,,125.0449438,,,6.0,,,,,,,,,,,,,,,,,,,,,,,,,,,,,,,,,,,,,,,,,,,,,,,,,,,https://doi.org/10.1016/j.dib.2018.11.111,Data in Brief 21 (2018) 2664¡V2678,BCC + Im,,418,,
CrNbTiZr,OTHER,,C,25.0,,6.67,6.647787453,,other,BCC+Laves,,,,,,418.0,1260.0,,,,,125.0449438,,,6.0,4.4,,,,,,,,,,,,,,,,,,,,,,,,,,,,,,,,,,,,,,,,,,,,,,,,,,,Prof.Yeh-RHEA,-,,418,,
Cu1Fe1Ni1Ti1V1Zr1,CAST,,,25.0,,,6.8,,other,,,,,,,590.0,,,,,,,,,,,,,,,,,,,,,,,,,,,,,,,,,,,,,,,,,,,,,,,,,,,,,,,,,,,,10.1002/adem.200300567,,,,590,,
Cu1Mn1Ni1Sn0.053,CAST,,C,25.0,,,8.4,,other,FCC+Sec.,,,,,,205.0,380.0,,,,,,,,63.0,,,,,,,,,,,,,,,,,,,,,,,,,,,,,,,,,,,,,,,,,,,,,,,,,,,10.1016/j.jallcom.2015.07.285,,,,205,,
Cu1Mn1Ni1Sn0.111,CAST,,C,25.0,,,8.3,,other,FCC+Sec.,,,,,,318.0,630.0,,,,,,,,20.0,,,,,,,,,,,,,,,,,,,,,,,,,,,,,,,,,,,,,,,,,,,,,,,,,,,10.1016/j.jallcom.2015.07.285,,,,318,,
Cu1Mn1Ni1Zn0.25,CAST,,C,25.0,,,8.3,,FCC,FCC,,,,,,109.0,140.0,,,,,169.0,,,65.0,,,,,,,,,,,,,,,,,,,,,,,,,,,,,,,,,,,,,,,,,,,,,,,,,,,10.1016/j.jallcom.2015.07.285,,,,109,,
Cu1Mn1Ni1Zn0.333,CAST,,C,25.0,,,8.3,,FCC,FCC,,,,,,147.0,215.0,,,,,167.0,,,60.0,,,,,,,,,,,,,,,,,,,,,,,,,,,,,,,,,,,,,,,,,,,,,,,,,,,10.1016/j.jallcom.2015.07.285,,,,147,,
CuFeNiTiVZr,,,,25.0,,6.8,6.846139111,,other,Other,,,,,,590.0,,,,,,130.0139483,,,,,,,,,,,,,,,,,,,,,,,,,,,,,,,,,,,,,,,,,,,,,,,,,,,,,,https://doi.org/10.1016/j.dib.2018.11.111,Data in Brief 21 (2018) 2664¡V2678,,,590,0,
Fe1Mn1Ni1,WROUGHT,,T,25.0,,,8.1,,FCC,FCC,,,,,,,529.0,613.0,,75.67901235,182.0,203.0,,,36.0,,,,,,,,,,,,,,,,,,,,,,,,,,,,,,,,,,,,,,,,,,,,,,,,,,,10.1016/j.actamat.2019.04.017,,,,,182,
Fe1Mn1Ni1,WROUGHT,,T,25.0,,,8.1,,FCC,FCC,,,,,,,522.0,601.0,,74.19753086,182.0,203.0,,,25.0,,,,,,,,,,,,,,,,,,,,,,,,,,,,,,,,,,,,,,,,,,,,,,,,,,,10.1016/j.actamat.2019.04.017,,,,,182,
Fe1Mn1Ni1,WROUGHT,,T,25.0,,,8.1,,FCC,FCC,,,,,,,460.0,599.0,,73.95061728,182.0,203.0,,,25.0,,,,,,,,,,,,,,,,,,,,,,,,,,,,,,,,,,,,,,,,,,,,,,,,,,,10.1016/j.actamat.2019.04.017,,,,,182,
Fe1Mn1Ni1,WROUGHT,,T,25.0,,,8.1,,FCC,FCC,,,,,,,407.0,536.0,,66.17283951,182.0,203.0,,,27.0,,,,,,,,,,,,,,,,,,,,,,,,,,,,,,,,,,,,,,,,,,,,,,,,,,,10.1016/j.actamat.2019.04.017,,,,,182,
Fe1Mn1Ni1,WROUGHT,,T,25.0,,,8.1,,FCC,FCC,,,,,,,372.0,542.0,,66.91358025,182.0,203.0,,,26.0,,,,,,,,,,,,,,,,,,,,,,,,,,,,,,,,,,,,,,,,,,,,,,,,,,,10.1016/j.actamat.2019.04.017,,,,,182,
Fe1Mn1Ni1,WROUGHT,,T,25.0,,,8.1,,FCC,FCC,,,,,,,322.0,554.0,,68.39506173,182.0,203.0,,,31.0,,,,,,,,,,,,,,,,,,,,,,,,,,,,,,,,,,,,,,,,,,,,,,,,,,,10.1016/j.actamat.2019.04.017,,,,,182,
Fe1Mn1Ni1,WROUGHT,,T,25.0,,,8.1,,FCC,FCC,,,,,,,221.0,602.0,,74.32098765,,203.0,,,49.0,,,,,,,,,,,,,,,,,,,,,,,,,,,,,,,,,,,,,,,,,,,,,,,,,,,10.1016/j.actamat.2014.08.026,,,,,,
Fe1Mo1Nb1Ti1V1,CAST,,C,25.0,,,7.4,,other,BCC+B2,,,,,,699.0,1707.0,,,,,,,,1.7,,,,,,,,,,,,,,,,,,,,,,,,,,,,,,,,,,,,,,,,,,,,,,,,,,,10.1007/s40195-019-00935-x,,,,699,,
Fe1Mo1Ni1Ti1V1Zr1,CAST,,,25.0,,,7.1,,other,BCC+Sec.,,,,,,740.0,,,,,,,,,,,,,,,,,,,,,,,,,,,,,,,,,,,,,,,,,,,,,,,,,,,,,,,,,,,,10.1002/adem.200300567,,,,740,,
FeMnNi,,,T,25.0,,8.1,8.058794341,,FCC,FCC,,,,,,,221.0,602.0,,74.32098765,,203.0095102,,,36.0,,,,,,,,,,,,,,,,,,,,,,,,,,,,,,,,,,,,,,,,,,,,,,,,,,,https://doi.org/10.1016/j.dib.2018.11.111,Data in Brief 21 (2018) 2664¡V2678,FCC,,,0,
FeMoNiTiVZr,,,,25.0,,7.1,7.146875446,,other,BCC+Sec.,,,,,,740.0,,,,,,163.3220914,,,,,,,,,,,,,,,,,,,,,,,,,,,,,,,,,,,,,,,,,,,,,,,,,,,,,,https://doi.org/10.1016/j.dib.2018.11.111,Data in Brief 21 (2018) 2664¡V2678,BCC + Im,,740,,
FeNi,,,C,25.0,,8.375,8.372690058,,FCC,FCC,,,,,,,185.0,,,,,205.7010234,,,35.8,,,,,,,,,,,,,,,,,,,,,,,,,,,,,,,,,,,,,,,,,,,,,,,,,,,,Prof.Yeh-3dtransitional,"{'Thermo-Calc TCHEA3 1000C': nan, 'FCC': 100.0, 'Cu-rich FCC': nan, 'BCC (FeCr-rich)': nan, 'BCC_B2 (NiAl-rich)': nan, 'Ni31Si12': nan, 'C14_Laves': nan, 'Sigma': nan, 'Cr3Si': nan, 'Mu phase': nan, 'M23C6': nan, 'M7C3': nan, 'Co2Si': nan, 'T6CuNiTi': nan, 'Graphite': nan}",,,,
FeNiCo,,,C,25.0,,8.525,8.524402703,,FCC,FCC,,,,,,,211.0,,,,,206.7823096,,,30.8,,,,,,,,,,,,,,,,,,,,,,,,,,,,,,,,,,,,,,,,,,,,,,,,,,,,Prof.Yeh-3dtransitional,"{'Thermo-Calc TCHEA3 1000C': nan, 'FCC': 100.0, 'Cu-rich FCC': nan, 'BCC (FeCr-rich)': nan, 'BCC_B2 (NiAl-rich)': nan, 'Ni31Si12': nan, 'C14_Laves': nan, 'Sigma': nan, 'Cr3Si': nan, 'Mu phase': nan, 'M23C6': nan, 'M7C3': nan, 'Co2Si': nan, 'T6CuNiTi': nan, 'Graphite': nan}",,,,
FeNiCoCr,,,C,25.0,,8.175,8.175043328,,FCC,FCC,,,,,,,274.0,,,,,225.7139231,,,38.6,,,,,,,,,,,,,,,,,,,,,,,,,,,,,,,,,,,,,,,,,,,,,,,,,,,,Prof.Yeh-3dtransitional,"{'Thermo-Calc TCHEA3 1000C': nan, 'FCC': 100.0, 'Cu-rich FCC': nan, 'BCC (FeCr-rich)': nan, 'BCC_B2 (NiAl-rich)': nan, 'Ni31Si12': nan, 'C14_Laves': nan, 'Sigma': nan, 'Cr3Si': nan, 'Mu phase': nan, 'M23C6': nan, 'M7C3': nan, 'Co2Si': nan, 'T6CuNiTi': nan, 'Graphite': nan}",,,,
FeNiCoMn,,,C,25.0,,8.245,8.245835379,,FCC,FCC,,,,,,,170.0,,,,,204.4519856,,,41.1,,,,,,,,,,,,,,,,,,,,,,,,,,,,,,,,,,,,,,,,,,,,,,,,,,,,Prof.Yeh-3dtransitional,"{'Thermo-Calc TCHEA3 1000C': nan, 'FCC': 100.0, 'Cu-rich FCC': nan, 'BCC (FeCr-rich)': nan, 'BCC_B2 (NiAl-rich)': nan, 'Ni31Si12': nan, 'C14_Laves': nan, 'Sigma': nan, 'Cr3Si': nan, 'Mu phase': nan, 'M23C6': nan, 'M7C3': nan, 'Co2Si': nan, 'T6CuNiTi': nan, 'Graphite': nan}",,,,
FeNiMn,,,C,25.0,,8.055,8.058794341,,FCC,FCC,,,,,,,221.0,,,,,203.0095102,,,35.8,,,,,,,,,,,,,,,,,,,,,,,,,,,,,,,,,,,,,,,,,,,,,,,,,,,,Prof.Yeh-3dtransitional,"{'Thermo-Calc TCHEA3 1000C': nan, 'FCC': 100.0, 'Cu-rich FCC': nan, 'BCC (FeCr-rich)': nan, 'BCC_B2 (NiAl-rich)': nan, 'Ni31Si12': nan, 'C14_Laves': nan, 'Sigma': nan, 'Cr3Si': nan, 'Mu phase': nan, 'M23C6': nan, 'M7C3': nan, 'Co2Si': nan, 'T6CuNiTi': nan, 'Graphite': nan}",,,,
Hf0.05Mo0.12Ti0.32V0.195Zr0.315,CAST,,C,25.0,,6.55,6.620694816,,other,BCC+Laves,,,,,,,1371.5,,,,,117.9307007,,,13.95,7.65,,,,,,,,,,,,,,,,,,,,,,,,,,,,,,,,,,,,,,,,,,,,,,,,,,,Prof.Yeh-RHEA,,,,,
Hf0.05Mo0.165Ti0.35V0.30Zr0.135,CAST,,C,25.0,,6.6,6.688256359,,other,BCC+Laves,,,,,,,1416.0,,,,,139.5401746,,,23.0,15.05,,,,,,,,,,,,,,,,,,,,,,,,,,,,,,,,,,,,,,,,,,,,,,,,,,,Prof.Yeh-RHEA,,,,,
Hf0.05Nb0.155Si0.095Ti0.35V0.35,CAST,,C,25.0,,5.875,5.978483412,,other,BCC+Sec.,,,,,,,1307.5,,,,,107.304046,,,25.2,15.95,,,,,,,,,,,,,,,,,,,,,,,,,,,,,,,,,,,,,,,,,,,,,,,,,,,Prof.Yeh-RHEA,,,,,
Hf0.06Mo0.195Si0.065Ti0.35V0.33,CAST,,C,25.0,,6.48,6.553483922,,other,BCC+Sec.,,,,,,,1806.0,,,,,150.1605016,,,14.7,6.3,,,,,,,,,,,,,,,,,,,,,,,,,,,,,,,,,,,,,,,,,,,,,,,,,,,Prof.Yeh-RHEA,,,,,
Hf0.25Nb0.125Ti1V0.5Zr0.5,CAST,,C,25.0,,,6.6,,BCC,BCC,,,,,,332.4,1115.0,,,,,100.0,,,50.0,,,,,,,,,,,,,,,,,,,,,,,,,,,,,,,,,,,,,,,,,,,,,,,,,,,10.1007/s40195-019-00921-3,,,Elongation>50,332.4,,
Hf0.25Nb0.25Ti1V0.5Zr0.5,CAST,,C,25.0,,,6.7,,BCC,BCC,,,,,,322.5,1065.0,,,,,100.0,,,50.0,,,,,,,,,,,,,,,,,,,,,,,,,,,,,,,,,,,,,,,,,,,,,,,,,,,10.1007/s40195-019-00921-3,,,Elongation>50,322.5,,
Hf0.25Nb0.25Ti1V0.5Zr0.5,CAST,,C,600.0,,,6.7,,BCC,BCC,,,,,,322.5,718.0,,,,,100.0,,,50.0,,,,,,,,,,,,,,,,,,,,,,,,,,,,,,,,,,,,,,,,,,,,,,,,,,,10.1007/s40195-019-00921-3,,,Elongation>50,322.5,,
Hf0.25Nb0.25Ti1V0.5Zr0.5,CAST,,C,800.0,,,6.7,,BCC,BCC,,,,,,322.5,135.0,,,,,100.0,,,50.0,,,,,,,,,,,,,,,,,,,,,,,,,,,,,,,,,,,,,,,,,,,,,,,,,,,10.1007/s40195-019-00921-3,,,Elongation>50,322.5,,
Hf0.25Nb0.375Ti1V0.5Zr0.5,CAST,,C,25.0,,,6.8,,BCC,BCC,,,,,,318.9,1025.0,,,,,100.0,,,50.0,,,,,,,,,,,,,,,,,,,,,,,,,,,,,,,,,,,,,,,,,,,,,,,,,,,10.1007/s40195-019-00921-3,,,Elongation>50,318.9,,
Hf0.25Nb0.5Ti1V0.5Zr0.5,CAST,,C,25.0,,,6.9,,BCC,BCC,,,,,,310.4,980.0,,,,,101.0,,,50.0,,,,,,,,,,,,,,,,,,,,,,,,,,,,,,,,,,,,,,,,,,,,,,,,,,,10.1007/s40195-019-00921-3,,,Elongation>50,310.4,,
Hf0.25Nb0.5Ti1V0.5Zr0.5,CAST,,C,600.0,,,6.9,,BCC,BCC,,,,,,310.4,859.0,,,,,101.0,,,50.0,,,,,,,,,,,,,,,,,,,,,,,,,,,,,,,,,,,,,,,,,,,,,,,,,,,10.1007/s40195-019-00921-3,,,Elongation>50,310.4,,
Hf0.25Nb0.5Ti1V0.5Zr0.5,CAST,,C,800.0,,,6.9,,BCC,BCC,,,,,,310.4,195.0,,,,,101.0,,,50.0,,,,,,,,,,,,,,,,,,,,,,,,,,,,,,,,,,,,,,,,,,,,,,,,,,,10.1007/s40195-019-00921-3,,,Elongation>50,310.4,,
Hf0.25Ti1V0.5Zr0.5,CAST,,C,25.0,,,6.5,,BCC,BCC,,,,,,338.3,1160.0,,,,,100.0,,,50.0,,,,,,,,,,,,,,,,,,,,,,,,,,,,,,,,,,,,,,,,,,,,,,,,,,,10.1007/s40195-019-00921-3,,,Elongation>50,338.3,,
Hf0.25Ti1V0.5Zr0.5,CAST,,C,600.0,,,6.5,,BCC,BCC,,,,,,338.3,405.0,,,,,100.0,,,50.0,,,,,,,,,,,,,,,,,,,,,,,,,,,,,,,,,,,,,,,,,,,,,,,,,,,10.1007/s40195-019-00921-3,,,Elongation>50,338.3,,
Hf0.25Ti1V0.5Zr0.5,CAST,,C,800.0,,,6.5,,BCC,BCC,,,,,,338.3,85.0,,,,,100.0,,,50.0,,,,,,,,,,,,,,,,,,,,,,,,,,,,,,,,,,,,,,,,,,,,,,,,,,,10.1007/s40195-019-00921-3,,,Elongation>50,338.3,,
Hf0.26Nb1Ta1Ti0.578Zr0.416,CAST,,C,60.0,,,10.4,,BCC,BCC,,,,,,,795.0,,,,,122.0,,,,,,,,,,,,,,,,,,,,,,,,,,,,,,,,,,,,,,,,,,,,,,,,,,,,,,10.1080/14786435.2015.1028506,,,,,,
Hf0.26Nb1Ta1Ti0.578Zr0.416,CAST,,C,100.0,,,10.4,,BCC,BCC,,,,,,,765.0,,,,,122.0,,,,,,,,,,,,,,,,,,,,,,,,,,,,,,,,,,,,,,,,,,,,,,,,,,,,,,10.1080/14786435.2015.1028506,,,,,,
Hf0.26Nb1Ta1Ti0.578Zr0.416,CAST,,C,200.0,,,10.4,,BCC,BCC,,,,,,,650.0,,,,,122.0,,,,,,,,,,,,,,,,,,,,,,,,,,,,,,,,,,,,,,,,,,,,,,,,,,,,,,10.1080/14786435.2015.1028506,,,,,,
Hf0.26Nb1Ta1Ti0.578Zr0.416,CAST,,C,300.0,,,10.4,,BCC,BCC,,,,,,,590.0,,,,,122.0,,,,,,,,,,,,,,,,,,,,,,,,,,,,,,,,,,,,,,,,,,,,,,,,,,,,,,10.1080/14786435.2015.1028506,,,,,,
Hf0.26Nb1Ta1Ti0.578Zr0.416,CAST,,C,25.0,,,10.4,,BCC,BCC,,,,,,,845.0,,,,,122.0,,,,,,,,,,,,,,,,,,,,,,,,,,,,,,,,,,,,,,,,,,,,,,,,,,,,,,10.1080/14786435.2015.1028506,,,,,,
Hf0.333Nb0.333Ta0.333Ti1Zr0.667,CAST,,T,25.0,,,8.2,,BCC,BCC,,,,,,301.0,903.0,990.0,,120.7317073,,103.0,,,19.0,,,,,,,,,,,,,,,,,,,,,,,,,,,,,,,,,,,,,,,,,,,,,,,,,,,10.1063/1.4966659,,,,301,,
Hf0.5Mo0.5Nb1Si0.1Ti1Zr1,CAST,,C,25.0,,,7.7,,other,BCC+Sec.,,,,,,442.0,1350.0,2150.0,,279.2207792,,,,,,28.0,,,,,,,,,,,,,,,,,,,,,,,,,,,,,,,,,,,,,,,,,,,,,,,,,,10.1016/j.jallcom.2015.11.091,,,,442,,
Hf0.5Mo0.5Nb1Si0.3Ti1Zr1,CAST,,C,25.0,,,7.5,,other,BCC+Sec.,,,,,,494.0,1370.0,1950.0,,260.0,,,,,,23.0,,,,,,,,,,,,,,,,,,,,,,,,,,,,,,,,,,,,,,,,,,,,,,,,,,10.1016/j.jallcom.2015.11.091,,,,494,,
Hf0.5Mo0.5Nb1Si0.5Ti1Zr1,CAST,,C,25.0,,,7.2,,other,BCC+Sec.,,,,,,524.0,1600.0,1900.0,,263.8888889,,,,,,23.0,,,,,,,,,,,,,,,,,,,,,,,,,,,,,,,,,,,,,,,,,,,,,,,,,,10.1016/j.jallcom.2015.11.091,,,,524,,
Hf0.5Mo0.5Nb1Si0.7Ti1Zr1,CAST,,C,25.0,,,7.0,,other,BCC+Sec.,,,,,,580.0,1550.0,1900.0,,271.4285714,,,,,,12.0,,,,,,,,,,,,,,,,,,,,,,,,,,,,,,,,,,,,,,,,,,,,,,,,,,10.1016/j.jallcom.2015.11.091,,,,580,,
Hf0.5Mo0.5Nb1Si0.9Ti1Zr1,CAST,,C,25.0,,,6.8,,other,BCC+Sec.,,,,,,640.0,1650.0,2000.0,,294.1176471,,,,,,9.0,,,,,,,,,,,,,,,,,,,,,,,,,,,,,,,,,,,,,,,,,,,,,,,,,,10.1016/j.jallcom.2015.11.091,,,,640,,
Hf0.5Mo0.5Nb1Ti1Zr1,CAST,,C,25.0,,,7.9,,other,BCC+Sec.,,,,,,400.0,1150.0,1500.0,,189.8734177,,115.0,,,,,,,,,,,,,,,,,,,,,,,,,,,,,,,,,,,,,,,,,,,,,,,,,,,,,,10.1016/j.jallcom.2015.11.091,,,,400,,
Hf0.5Mo0.5Nb1Ti1Zr1,CAST,,C,25.0,,,7.9,,BCC,BCC,,,,,,,1176.0,1538.0,,194.6835443,,,,,,25.0,,,,,,,,,,,,,,,,,,,,,,,,,,,,,,,,,,,,,,,,,,,,,,,,,,10.1016/j.intermet.2015.09.011,,,,,,
Hf0.5Mo0.5NbSi0.1TiZr,,,C,25.0,,7.7,7.733358209,,other,BCC+Sec.,,,,,,442.0,1365.0,,,,,113.2624205,,,28.0,,,,,,,,,,,,,,,,,,,,,,,,,,,,,,,,,,,,,,,,,,,,,,,,,,,https://doi.org/10.1016/j.dib.2018.11.111,Data in Brief 21 (2018) 2664¡V2678,BCC + Im,,442,,
Hf0.5Mo0.5NbSi0.1TiZr,CAST,,C,25.0,,7.715,7.733358209,,other,BCC+Sec.,,,,,,,1360.0,,,,,113.2624205,,,27.8,20.0,,,,,,,,,,,,,,,,,,,,,,,,,,,,,,,,,,,,,,,,,,,,,,,,,,,Prof.Yeh-RHEA,over estimate fracture strain,,,,
Hf0.5Mo0.5NbSi0.3TiZr,,,C,25.0,,7.5,7.475316323,,other,BCC+Sec.,,,,,,494.0,1428.0,,,,,110.0986975,,,23.0,,,,,,,,,,,,,,,,,,,,,,,,,,,,,,,,,,,,,,,,,,,,,,,,,,,https://doi.org/10.1016/j.dib.2018.11.111,Data in Brief 21 (2018) 2664¡V2678,BCC + Im,,494,,
Hf0.5Mo0.5NbSi0.3TiZr,CAST,,C,25.0,,7.445,7.475316323,,other,BCC+Sec.,,,,,,,1430.0,,,,,110.0986975,,,23.1,15.0,,,,,,,,,,,,,,,,,,,,,,,,,,,,,,,,,,,,,,,,,,,,,,,,,,,Prof.Yeh-RHEA,over estimate fracture strain,,,,
Hf0.5Mo0.5NbSi0.5TiZr,,,C,25.0,,7.2,7.240792178,,other,BCC+Sec.,,,,,,524.0,1605.0,,,,,107.2233138,,,23.0,,,,,,,,,,,,,,,,,,,,,,,,,,,,,,,,,,,,,,,,,,,,,,,,,,,https://doi.org/10.1016/j.dib.2018.11.111,Data in Brief 21 (2018) 2664¡V2678,BCC + Im,,524,,
Hf0.5Mo0.5NbSi0.5TiZr,CAST,,C,25.0,,7.165,7.240792178,,other,BCC+Sec.,,,,,,,1580.0,,,,,107.2233138,,,22.5,4.0,,,,,,,,,,,,,,,,,,,,,,,,,,,,,,,,,,,,,,,,,,,,,,,,,,,Prof.Yeh-RHEA,over estimate fracture strain,,,,
Hf0.5Mo0.5NbSi0.7TiZr,,,C,25.0,,7.0,7.026710816,,other,BCC+Sec.,,,,,,580.0,1604.0,,,,,104.5985689,,,12.0,,,,,,,,,,,,,,,,,,,,,,,,,,,,,,,,,,,,,,,,,,,,,,,,,,,https://doi.org/10.1016/j.dib.2018.11.111,Data in Brief 21 (2018) 2664¡V2678,BCC + Im,,580,,
Hf0.5Mo0.5NbSi0.7TiZr,CAST,,C,25.0,,6.675,7.026710816,,other,BCC+Sec.,,,,,,,1580.0,,,,,104.5985689,,,12.3,3.0,,,,,,,,,,,,,,,,,,,,,,,,,,,,,,,,,,,,,,,,,,,,,,,,,,,Prof.Yeh-RHEA,over estimate fracture strain,,,,
Hf0.5Mo0.5NbSi0.9TiZr,,,C,25.0,,6.8,6.83051096,,other,BCC+Sec.,,,,,,640.0,1677.0,,,,,102.1930602,,,9.0,,,,,,,,,,,,,,,,,,,,,,,,,,,,,,,,,,,,,,,,,,,,,,,,,,,https://doi.org/10.1016/j.dib.2018.11.111,Data in Brief 21 (2018) 2664¡V2678,BCC + Im,,640,,
Hf0.5Mo0.5NbSi0.9TiZr,CAST,,C,25.0,,6.83,6.83051096,,other,BCC+Sec.,,,,,,,1680.0,,,,,102.1930602,,,9.0,1.0,,,,,,,,,,,,,,,,,,,,,,,,,,,,,,,,,,,,,,,,,,,,,,,,,,,Prof.Yeh-RHEA,over estimate fracture strain,,,,
Hf0.5Mo0.5NbTiZr,,,C,25.0,,7.9,7.872332196,,other,BCC+Sec.,,,,,,400.0,1178.0,,,,,114.9663113,,,25.0,,,,,,,,,,,,,,,,,,,,,,,,,,,,,,,,,,,,,,,,,,,,,,,,,,,https://doi.org/10.1016/j.dib.2018.11.111,Data in Brief 21 (2018) 2664¡V2678,BCC + Im,,400,,
Hf0.5Mo0.5NbTiZr,CAST,,C,25.0,,7.845,7.872332196,,BCC,BCC,,,,,,,1180.0,,,,,114.9663113,,,24.6,19.0,,,,,,,,,,,,,,,,,,,,,,,,,,,,,,,,,,,,,,,,,,,,,,,,,,,Prof.Yeh-RHEA,-,,,,
Hf0.5Mo0.5NbTiZrC0.1,,,C,25.0,,7.8,7.809851568,,other,BCC+Sec.,,,,,,,1183.0,2139.0,,274.2307692,,,,,38.0,,,,,,,,,,,,,,,,,,,,,,,,,,,,,,,,,,,,,,,,,,,,,,,,,,,https://doi.org/10.1016/j.dib.2018.11.111,Data in Brief 21 (2018) 2664¡V2678,BCC + lm,,,,
Hf0.5Mo0.5NbTiZrC0.1,CAST,,C,25.0,,7.715,7.809851568,,other,BCC+Sec.,,,,,,,1180.0,,,,,,,,38.4,30.0,,,,,,,,,,,,,,,,,,,,,,,,,,,,,,,,,,,,,,,,,,,,,,,,,,,Prof.Yeh-RHEA,-,,,,
Hf0.5Mo0.5NbTiZrC0.3,,,C,25.0,,7.7,7.688980345,,other,BCC+Sec.,,,,,,,1201.0,1965.0,,255.1948052,,,,,33.0,,,,,,,,,,,,,,,,,,,,,,,,,,,,,,,,,,,,,,,,,,,,,,,,,,,https://doi.org/10.1016/j.dib.2018.11.111,Data in Brief 21 (2018) 2664¡V2678,BCC + lm,,,,
Hf0.5Mo0.5NbTiZrC0.3,CAST,,C,25.0,,7.7,7.688980345,,other,BCC+Sec.,,,,,,,1201.0,1965.0,,255.1948052,,,,,33.0,25.0,,,,,,,,,,,,,,,,,,,,,,,,,,,,,,,,,,,,,,,,,,,,,,,,,,,Prof.Yeh-RHEA,,,,,
Hf0.5Nb0.25Ti2VZr,CAST,,C,25.0,,6.57,6.604855931,,BCC,BCC,,,,,,,1115.0,,,,,99.82086809,,,50.0,50.0,,,,,,,,,,,,,,,,,,,,,,,,,,,,,,,,,,,,,,,,,,,,,,,,,,,Prof.Yeh-RHEA,,Elongation>50,,,
Hf0.5Nb0.5Ta0.5Ti1.5Zr,,,T,25.0,,8.2,8.186719184,,BCC,BCC,,,,,,301.0,903.0,990.0,,120.7317073,,103.2079302,,,19.0,,,,,,,,,,,,,,,,,,,,,,,,,,,,,,,,,,,,,,,,,,,,,,,,,,,https://doi.org/10.1016/j.dib.2018.11.111,Data in Brief 21 (2018) 2664¡V2678,BCC,,301,0,
Hf0.5Nb0.5Ta0.5Ti1.5Zr,CAST,,T,25.0,,8.13,8.186719184,,BCC,BCC,,,,,,,903.0,,,,,103.2079302,,,18.8,,,,,,,,,,,,,,,,,,,,,,,,,,,,,,,,,,,,,,,,,,,,,,,,,,,,Prof.Yeh-RHEA,Tensile,,,,
Hf0.5Nb0.5Ti2VZr,CAST,,C,25.0,,6.66,6.700702897,,BCC,BCC,,,,,,,1065.0,,,,,100.0723702,,,50.0,50.0,,,,,,,,,,,,,,,,,,,,,,,,,,,,,,,,,,,,,,,,,,,,,,,,,,,Prof.Yeh-RHEA,,Elongation>50,,,
Hf0.5Nb0.667Ta0.333Ti1Zr0.833,WROUGHT,,C,-269.0,,,8.4,,BCC,BCC,,,,,,,2250.0,,,,,100.0,,,,,,,,,,,,,,,,,,,,,,,,,,,,,,,,,,,,,,,,,,,,,,,,,,,,,,10.1016/j.msea.2017.10.073,,,,,,
Hf0.5Nb0.667Ta0.333Ti1Zr0.833,WROUGHT,,C,-269.0,,,8.4,,BCC,BCC,,,,,,,2210.0,,,,,100.0,,,,,,,,,,,,,,,,,,,,,,,,,,,,,,,,,,,,,,,,,,,,,,,,,,,,,,10.1016/j.msea.2017.10.073,,,,,,
Hf0.5Nb0.667Ta0.333Ti1Zr0.833,WROUGHT,,C,-196.0,,,8.4,,BCC,BCC,,,,,,,1880.0,,,,,100.0,,,,,,,,,,,,,,,,,,,,,,,,,,,,,,,,,,,,,,,,,,,,,,,,,,,,,,10.1016/j.msea.2017.10.073,,,,,,
Hf0.5Nb0.667Ta0.333Ti1Zr0.833,WROUGHT,,C,-196.0,,,8.4,,BCC,BCC,,,,,,,1750.0,,,,,100.0,,,,,,,,,,,,,,,,,,,,,,,,,,,,,,,,,,,,,,,,,,,,,,,,,,,,,,10.1016/j.msea.2017.10.073,,,,,,
Hf0.5Nb0.667Ta0.333Ti1Zr0.833,WROUGHT,,C,-153.0,,,8.4,,BCC,BCC,,,,,,,1640.0,,,,,100.0,,,,,,,,,,,,,,,,,,,,,,,,,,,,,,,,,,,,,,,,,,,,,,,,,,,,,,10.1016/j.msea.2017.10.073,,,,,,
Hf0.5Nb0.667Ta0.333Ti1Zr0.833,WROUGHT,,C,-153.0,,,8.4,,BCC,BCC,,,,,,,1550.0,,,,,100.0,,,,,,,,,,,,,,,,,,,,,,,,,,,,,,,,,,,,,,,,,,,,,,,,,,,,,,10.1016/j.msea.2017.10.073,,,,,,
Hf0.5Nb0.667Ta0.333Ti1Zr0.833,WROUGHT,,C,-103.0,,,8.4,,BCC,BCC,,,,,,,1380.0,,,,,100.0,,,,,,,,,,,,,,,,,,,,,,,,,,,,,,,,,,,,,,,,,,,,,,,,,,,,,,10.1016/j.msea.2017.10.073,,,,,,
Hf0.5Nb0.667Ta0.333Ti1Zr0.833,WROUGHT,,C,-103.0,,,8.4,,BCC,BCC,,,,,,,1370.0,,,,,100.0,,,,,,,,,,,,,,,,,,,,,,,,,,,,,,,,,,,,,,,,,,,,,,,,,,,,,,10.1016/j.msea.2017.10.073,,,,,,
Hf0.5Nb0.667Ta0.333Ti1Zr0.833,WROUGHT,,C,-43.0,,,8.4,,BCC,BCC,,,,,,,1200.0,,,,,100.0,,,,,,,,,,,,,,,,,,,,,,,,,,,,,,,,,,,,,,,,,,,,,,,,,,,,,,10.1016/j.msea.2017.10.073,,,,,,
Hf0.5Nb0.667Ta0.333Ti1Zr0.833,WROUGHT,,C,-43.0,,,8.4,,BCC,BCC,,,,,,,1180.0,,,,,100.0,,,,,,,,,,,,,,,,,,,,,,,,,,,,,,,,,,,,,,,,,,,,,,,,,,,,,,10.1016/j.msea.2017.10.073,,,,,,
Hf0.5Nb0.667Ta0.333Ti1Zr0.833,WROUGHT,,C,72.0,,,8.4,,BCC,BCC,,,,,,,1040.0,,,,,100.0,,,,,,,,,,,,,,,,,,,,,,,,,,,,,,,,,,,,,,,,,,,,,,,,,,,,,,10.1016/j.msea.2017.10.073,,,,,,
Hf0.5Nb0.667Ta0.333Ti1Zr0.833,WROUGHT,,C,72.0,,,8.4,,BCC,BCC,,,,,,,1020.0,,,,,100.0,,,,,,,,,,,,,,,,,,,,,,,,,,,,,,,,,,,,,,,,,,,,,,,,,,,,,,10.1016/j.msea.2017.10.073,,,,,,
Hf0.5Nb0.667Ta0.333Ti1Zr0.833,WROUGHT,,C,25.0,,,8.4,,BCC,BCC,,,,,,,1150.0,,,,,100.0,,,,,,,,,,,,,,,,,,,,,,,,,,,,,,,,,,,,,,,,,,,,,,,,,,,,,,10.1016/j.msea.2017.10.073,,,,,,
Hf0.5Nb0.667Ta0.333Ti1Zr0.833,WROUGHT,,C,25.0,,,8.4,,BCC,BCC,,,,,,,1100.0,,,,,100.0,,,,,,,,,,,,,,,,,,,,,,,,,,,,,,,,,,,,,,,,,,,,,,,,,,,,,,10.1016/j.msea.2017.10.073,,,,,,
Hf0.5Nb0.667Ta0.333Ti1Zr0.833,WROUGHT,,C,-269.0,,,8.4,,BCC,BCC,,,,,,,2390.0,,,,,100.0,,,,,,,,,,,,,,,,,,,,,,,,,,,,,,,,,,,,,,,,,,,,,,,,,,,,,,10.1016/j.msea.2017.10.073,,,,,,
Hf0.5Nb0.667Ta0.333Ti1Zr0.833,WROUGHT,,C,-196.0,,,8.4,,BCC,BCC,,,,,,,1920.0,,,,,100.0,,,,,,,,,,,,,,,,,,,,,,,,,,,,,,,,,,,,,,,,,,,,,,,,,,,,,,10.1016/j.msea.2017.10.073,,,,,,
Hf0.5Nb0.667Ta0.333Ti1Zr0.833,WROUGHT,,C,-153.0,,,8.4,,BCC,BCC,,,,,,,1370.0,,,,,100.0,,,,,,,,,,,,,,,,,,,,,,,,,,,,,,,,,,,,,,,,,,,,,,,,,,,,,,10.1016/j.msea.2017.10.073,,,,,,
Hf0.5Nb0.667Ta0.333Ti1Zr0.833,WROUGHT,,C,-103.0,,,8.4,,BCC,BCC,,,,,,,1250.0,,,,,100.0,,,,,,,,,,,,,,,,,,,,,,,,,,,,,,,,,,,,,,,,,,,,,,,,,,,,,,10.1016/j.msea.2017.10.073,,,,,,
Hf0.5Nb0.667Ta0.333Ti1Zr0.833,WROUGHT,,C,-43.0,,,8.4,,BCC,BCC,,,,,,,1020.0,,,,,100.0,,,,,,,,,,,,,,,,,,,,,,,,,,,,,,,,,,,,,,,,,,,,,,,,,,,,,,10.1016/j.msea.2017.10.073,,,,,,
Hf0.5Nb0.667Ta0.333Ti1Zr0.833,WROUGHT,,C,72.0,,,8.4,,BCC,BCC,,,,,,,640.0,,,,,100.0,,,,,,,,,,,,,,,,,,,,,,,,,,,,,,,,,,,,,,,,,,,,,,,,,,,,,,10.1016/j.msea.2017.10.073,,,,,,
Hf0.5Nb0.667Ta0.333Ti1Zr0.833,WROUGHT,,C,25.0,,,8.4,,BCC,BCC,,,,,,,890.0,,,,,100.0,,,,,,,,,,,,,,,,,,,,,,,,,,,,,,,,,,,,,,,,,,,,,,,,,,,,,,10.1016/j.msea.2017.10.073,,,,,,
Hf0.5Nb0.75Ti2VZr,CAST,,C,25.0,,6.77,6.787672183,,BCC,BCC,,,,,,,1025.0,,,,,100.3005773,,,50.0,50.0,,,,,,,,,,,,,,,,,,,,,,,,,,,,,,,,,,,,,,,,,,,,,,,,,,,Prof.Yeh-RHEA,,Elongation>50,,,
Hf0.5NbTi2VZr,CAST,,C,25.0,,6.84,6.866942619,,BCC,BCC,,,,,,,980.0,,,,,100.5085826,,,50.0,50.0,,,,,,,,,,,,,,,,,,,,,,,,,,,,,,,,,,,,,,,,,,,,,,,,,,,Prof.Yeh-RHEA,,Elongation>50,,,
Hf0.5Ti2VZr,CAST,,C,25.0,,6.47,6.498698848,,BCC,BCC,,,,,,,1160.0,,,,,99.54231228,,,50.0,50.0,,,,,,,,,,,,,,,,,,,,,,,,,,,,,,,,,,,,,,,,,,,,,,,,,,,Prof.Yeh-RHEA,,Elongation>50,,,
Hf0.787Nb0.142Ta0.142Ti1Zr0.787,WROUGHT,,T,25.0,,,8.5,,BCC,BCC,,,,,,,540.0,995.0,,117.0588235,,92.0,,,,,,,,,,,,,,,,,,,,,,,,,,,,,,,,,,,,,,,,,,,,,,,,,,,,,,10.1080/21663831.2016.1221861,,,,,,
Hf1Mo0.25Nb1Ta1Ti1Zr1,CAST,,C,25.0,,,9.9,,BCC,BCC,,,,,,395.0,1112.0,,,,96.0,115.0,,,50.0,,,,,,,,,,,,,,,,,,,,,,,,,,,,,,,,,,,,,,,,,,,,,,,,,,,10.1016/j.matlet.2016.03.133,,,Elongation>50,395,96,
Hf1Mo0.5Nb1Si0.3Ti1V0.5,CAST,,C,1000.0,,,8.5,,other,BCC+Sec.,,,,,,,398.0,430.0,,50.58823529,,,,,,,,,,,,,,,,,,,,,,,,,,,,,,,,,,,,,,,,,,,,,,,,,,,,,,,,10.1016/j.jallcom.2016.10.014,,,,,,
Hf1Mo0.5Nb1Si0.3Ti1V0.5,CAST,,C,25.0,,,8.5,,other,BCC+Sec.,,,,,,,1617.0,2016.0,,237.1764706,,,,,,,,,,,,,,,,,,,,,,,,,,,,,,,,,,,,,,,,,,,,,,,,,,,,,,,,10.1016/j.jallcom.2016.10.014,,,,,,
Hf1Mo0.5Nb1Si0.3Ti1V0.5,CAST,,C,1200.0,,,8.5,,other,BCC+Sec.,,,,,,,166.0,187.0,,22.0,,,,,,,,,,,,,,,,,,,,,,,,,,,,,,,,,,,,,,,,,,,,,,,,,,,,,,,,10.1016/j.jallcom.2016.10.014,,,,,,
Hf1Mo0.5Nb1Si0.3Ti1V0.5,CAST,,C,23.0,,8.46,8.5,,other,BCC+Sec.,,,,,,,1617.0,,,,,,,,,,,,,,,,,,,,,,,,,,,,,,,,,,,,,,,,,,,,,,,,,,,,,,,,,,,10.1016/j.actamat.2019.06.032,,,,,,
Hf1Mo0.5Nb1Si0.3Ti1V0.5,CAST,,C,1000.0,,8.46,8.5,,other,BCC+Sec.,,,,,,,398.0,,,,,,,,,,,,,,,,,,,,,,,,,,,,,,,,,,,,,,,,,,,,,,,,,,,,,,,,,,,10.1016/j.actamat.2019.06.032,,,,,,
Hf1Mo0.5Nb1Si0.3Ti1V0.5,CAST,,C,1200.0,,8.46,8.5,,other,BCC+Sec.,,,,,,,166.0,,,,,,,,,,,,,,,,,,,,,,,,,,,,,,,,,,,,,,,,,,,,,,,,,,,,,,,,,,,10.1016/j.actamat.2019.06.032,,,,,,
