Repository: azuredg01/alloy-textualization

本專案用於將合金（Alloy）資料集轉換為可供 Transformer-based 模型
（如 RoBERTa、MatSciBERT）進行 **性質回歸（Regression）**
與 **結構分類（Classification）** 的訓練資料，
並透過 **HuggingFace Accelerate + Distributed Data Parallel (DDP)** 進行多 GPU 訓練。

## Pipeline
                                 Dataset
                               (CSV files)
                                    │
                                    ▼
        ┌──────────────────────────────────────────────────────────┐
        │               Step 1: **data_process.ipynb**             │
        │               - 資料清理                                 │
        │               - 欄位命名統一（PROPERTY: ...）             │

File: data/all_data/all_data_manual_copy.csv (part 14 of 16)
Hf1Mo0.5Nb1Si0.5Ti1V0.5,CAST,,C,1000.0,,,8.2,,other,BCC+Sec.,,,,,,,614.0,696.0,,84.87804878,,,,,,,,,,,,,,,,,,,,,,,,,,,,,,,,,,,,,,,,,,,,,,,,,,,,,,,,10.1016/j.jallcom.2016.10.014,,,,,,
Hf1Mo0.5Nb1Si0.5Ti1V0.5,CAST,,C,25.0,,,8.2,,other,BCC+Sec.,,,,,,,1787.0,2052.0,,250.2439024,,,,,,,,,,,,,,,,,,,,,,,,,,,,,,,,,,,,,,,,,,,,,,,,,,,,,,,,10.1016/j.jallcom.2016.10.014,,,,,,
Hf1Mo0.5Nb1Si0.5Ti1V0.5,CAST,,C,1200.0,,,8.2,,other,BCC+Sec.,,,,,,,188.0,219.0,,26.70731707,,,,,,,,,,,,,,,,,,,,,,,,,,,,,,,,,,,,,,,,,,,,,,,,,,,,,,,,10.1016/j.jallcom.2016.10.014,,,,,,
Hf1Mo0.5Nb1Si0.5Ti1V0.5,CAST,,C,23.0,,8.16,8.2,,other,BCC+Sec.,,,,,,,1787.0,,,,,,,,,,,,,,,,,,,,,,,,,,,,,,,,,,,,,,,,,,,,,,,,,,,,,,,,,,,10.1016/j.actamat.2019.06.032,,,,,,
Hf1Mo0.5Nb1Si0.5Ti1V0.5,CAST,,C,1000.0,,8.16,8.2,,other,BCC+Sec.,,,,,,,614.0,,,,,,,,,,,,,,,,,,,,,,,,,,,,,,,,,,,,,,,,,,,,,,,,,,,,,,,,,,,10.1016/j.actamat.2019.06.032,,,,,,
Hf1Mo0.5Nb1Si0.5Ti1V0.5,CAST,,C,1200.0,,8.16,8.2,,other,BCC+Sec.,,,,,,,188.0,,,,,,,,,,,,,,,,,,,,,,,,,,,,,,,,,,,,,,,,,,,,,,,,,,,,,,,,,,,10.1016/j.actamat.2019.06.032,,,,,,
Hf1Mo0.5Nb1Si0.7Ti1V0.5,CAST,,C,1000.0,,,7.9,,other,BCC+Sec.,,,,,,,673.0,741.0,,93.79746835,,,,,,,,,,,,,,,,,,,,,,,,,,,,,,,,,,,,,,,,,,,,,,,,,,,,,,,,10.1016/j.jallcom.2016.10.014,,,,,,
Hf1Mo0.5Nb1Si0.7Ti1V0.5,CAST,,C,25.0,,,7.9,,other,BCC+Sec.,,,,,,,2134.0,2242.0,,283.7974684,,,,,,,,,,,,,,,,,,,,,,,,,,,,,,,,,,,,,,,,,,,,,,,,,,,,,,,,10.1016/j.jallcom.2016.10.014,,,,,,
Hf1Mo0.5Nb1Si0.7Ti1V0.5,CAST,,C,1200.0,,,7.9,,other,BCC+Sec.,,,,,,,235.0,268.0,,33.92405063,,,,,,,,,,,,,,,,,,,,,,,,,,,,,,,,,,,,,,,,,,,,,,,,,,,,,,,,10.1016/j.jallcom.2016.10.014,,,,,,
Hf1Mo0.5Nb1Si0.7Ti1V0.5,CAST,,C,23.0,,7.89,7.9,,other,BCC+Sec.,,,,,,,2134.0,,,,,,,,,,,,,,,,,,,,,,,,,,,,,,,,,,,,,,,,,,,,,,,,,,,,,,,,,,,10.1016/j.actamat.2019.06.032,,,,,,
Hf1Mo0.5Nb1Si0.7Ti1V0.5,CAST,,C,1000.0,,7.89,7.9,,other,BCC+Sec.,,,,,,,673.0,,,,,,,,,,,,,,,,,,,,,,,,,,,,,,,,,,,,,,,,,,,,,,,,,,,,,,,,,,,10.1016/j.actamat.2019.06.032,,,,,,
Hf1Mo0.5Nb1Si0.7Ti1V0.5,CAST,,C,1200.0,,7.89,7.9,,other,BCC+Sec.,,,,,,,235.0,,,,,,,,,,,,,,,,,,,,,,,,,,,,,,,,,,,,,,,,,,,,,,,,,,,,,,,,,,,10.1016/j.actamat.2019.06.032,,,,,,
Hf1Mo0.5Nb1Ta1Ti1Zr1,CAST,,C,25.0,,,9.9,,BCC,BCC,,,,,,480.0,1317.0,,,,102.0,123.0,,,50.0,,,,,,,,,,,,,,,,,,,,,,,,,,,,,,,,,,,,,,,,,,,,,,,,,,,10.1016/j.matlet.2016.03.133,,,Elongation>50,480,102,
Hf1Mo0.5Nb1Ti1V0.5,CAST,,C,1000.0,,,9.0,,BCC,BCC,,,,,,,368.0,394.0,,43.77777778,,126.0,,,,,,,,,,,,,,,,,,,,,,,,,,,,,,,,,,,,,,,,,,,,,,,,,,,,,,10.1016/j.jallcom.2016.10.014,,,,,,
Hf1Mo0.5Nb1Ti1V0.5,CAST,,C,1200.0,,,9.0,,BCC,BCC,,,,,,,60.0,,,,,126.0,,,,,,,,,,,,,,,,,,,,,,,,,,,,,,,,,,,,,,,,,,,,,,,,,,,,,,10.1016/j.jallcom.2016.10.014,,,,,,
Hf1Mo0.5Nb1Ti1V0.5,CAST,,C,25.0,,,9.0,,BCC,BCC,,,,,,,1260.0,,,,,126.0,,,,,,,,,,,,,,,,,,,,,,,,,,,,,,,,,,,,,,,,,,,,,,,,,,,,,,10.1016/j.jallcom.2016.10.014,,,,,,
Hf1Mo0.5Nb1Ti1V0.5,CAST,,C,23.0,,8.96,9.0,,BCC,BCC,,,,,,,1260.0,,,,,126.0,,,,,,,,,,,,,,,,,,,,,,,,,,,,,,,,,,,,,,,,,,,,,,,,,,,,,,10.1016/j.actamat.2019.06.032,,,,,,
Hf1Mo0.5Nb1Ti1V0.5,CAST,,C,1000.0,,8.96,9.0,,BCC,BCC,,,,,,,368.0,,,,,126.0,,,,,,,,,,,,,,,,,,,,,,,,,,,,,,,,,,,,,,,,,,,,,,,,,,,,,,10.1016/j.actamat.2019.06.032,,,,,,
Hf1Mo0.5Nb1Ti1V0.5,CAST,,C,1200.0,,8.96,9.0,,BCC,BCC,,,,,,,60.0,,,,,126.0,,,,,,,,,,,,,,,,,,,,,,,,,,,,,,,,,,,,,,,,,,,,,,,,,,,,,,10.1016/j.actamat.2019.06.032,,,,,,
Hf1Mo0.75Nb1Ta1Ti1Zr1,CAST,,C,25.0,,,9.9,,BCC,BCC,,,,,,492.0,1373.0,,,,109.0,130.0,,,50.0,,,,,,,,,,,,,,,,,,,,,,,,,,,,,,,,,,,,,,,,,,,,,,,,,,,10.1016/j.matlet.2016.03.133,,,Elongation>50,492,109,
Hf1Mo1Nb1Ta1Ti1,CAST,,C,25.0,,,10.8,,BCC,BCC,,,,,,,1369.0,,,,,155.0,,,27.0,,,,,,,,,,,,,,,,,,,,,,,,,,,,,,,,,,,,,,,,,,,,,,,,,,,10.3390/e21010015,,,,,,
Hf1Mo1Nb1Ta1Ti1,CAST,,C,800.0,,,10.8,,BCC,BCC,,,,,,,822.0,,,,,155.0,,,,,,,,,,,,,,,,,,,,,,,,,,,,,,,,,,,,,,,,,,,,,,,,,,,,,,10.3390/e21010015,,,,,,
Hf1Mo1Nb1Ta1Ti1,CAST,,C,1000.0,,,10.8,,BCC,BCC,,,,,,,778.0,,,,,155.0,,,,,,,,,,,,,,,,,,,,,,,,,,,,,,,,,,,,,,,,,,,,,,,,,,,,,,10.3390/e21010015,,,,,,
Hf1Mo1Nb1Ta1Ti1,CAST,,C,1200.0,,,10.8,,BCC,BCC,,,,,,,699.0,,,,,155.0,,,,,,,,,,,,,,,,,,,,,,,,,,,,,,,,,,,,,,,,,,,,,,,,,,,,,,10.3390/e21010015,,,,,,
Hf1Mo1Nb1Ta1Ti1,CAST,,C,1400.0,,,10.8,,BCC,BCC,,,,,,,367.0,,,,,155.0,,,,,,,,,,,,,,,,,,,,,,,,,,,,,,,,,,,,,,,,,,,,,,,,,,,,,,10.3390/e21010015,,,,,,
Hf1Mo1Nb1Ta1Ti1W1Zr1,CAST,,C,25.0,,,11.1,,other,BCC+Laves,,,,,,,1637.0,,,,,,,,15.5,,,,,,,,,,,,,,,,,,,,,,,,,,,,,,,,,,,,,,,,,,,,,,,,,,,10.1016/j.jallcom.2019.06.138,,,,,,
Hf1Mo1Nb1Ta1Ti1W1Zr1,CAST,,C,800.0,,,11.1,,other,BCC+Laves,,,,,,,1065.0,,,,,,,,35.0,,,,,,,,,,,,,,,,,,,,,,,,,,,,,,,,,,,,,,,,,,,,,,,,,,,10.1016/j.jallcom.2019.06.138,,,,,,
Hf1Mo1Nb1Ta1Ti1W1Zr1,CAST,,C,1000.0,,,11.1,,other,BCC+Laves,,,,,,,736.0,,,,,,,,35.0,,,,,,,,,,,,,,,,,,,,,,,,,,,,,,,,,,,,,,,,,,,,,,,,,,,10.1016/j.jallcom.2019.06.138,,,,,,
Hf1Mo1Nb1Ta1Ti1W1Zr1,CAST,,C,1200.0,,,11.1,,other,BCC+Laves,,,,,,,703.0,,,,,,,,35.0,,,,,,,,,,,,,,,,,,,,,,,,,,,,,,,,,,,,,,,,,,,,,,,,,,,10.1016/j.jallcom.2019.06.138,,,,,,
Hf1Mo1Nb1Ta1Ti1Zr1,CAST,,C,25.0,,,9.9,,BCC,BCC,,,,,,,1512.0,,,,,137.0,,,12.0,,,,,,,,,,,,,,,,,,,,,,,,,,,,,,,,,,,,,,,,,,,,,,,,,,,10.3390/e21010015,,,,,,
Hf1Mo1Nb1Ta1Ti1Zr1,CAST,,C,800.0,,,9.9,,BCC,BCC,,,,,,,1007.0,,,,,137.0,,,12.0,,,,,,,,,,,,,,,,,,,,,,,,,,,,,,,,,,,,,,,,,,,,,,,,,,,10.3390/e21010015,,,,,,
Hf1Mo1Nb1Ta1Ti1Zr1,CAST,,C,1000.0,,,9.9,,BCC,BCC,,,,,,,814.0,,,,,137.0,,,23.0,,,,,,,,,,,,,,,,,,,,,,,,,,,,,,,,,,,,,,,,,,,,,,,,,,,10.3390/e21010015,,,,,,
Hf1Mo1Nb1Ta1Ti1Zr1,CAST,,C,1200.0,,,9.9,,BCC,BCC,,,,,,,556.0,,,,,137.0,,,30.0,,,,,,,,,,,,,,,,,,,,,,,,,,,,,,,,,,,,,,,,,,,,,,,,,,,10.3390/e21010015,,,,,,
Hf1Mo1Nb1Ta1Ti1Zr1,CAST,,C,25.0,,,9.9,,BCC,BCC,,,,,,505.0,1512.0,1800.0,,181.8181818,115.0,137.0,,,30.0,,,,,,,,,,,,,,,,,,,,,,,,,,,,,,,,,,,,,,,,,,,,,,,,,,,10.1016/j.matlet.2016.03.133,,,,505,115,
Hf1Mo1Nb1Ta1Ti1Zr1,CAST,,C,25.0,,,9.9,,BCC,BCC,,,,,,505.0,1512.0,,,,,137.0,,,,,,,,,,,,,,,,,,,,,,,,,,,,,,,,,,,,,,,,,,,,,,,,,,,,,,10.1016/j.intermet.2015.03.013,,,,505,,
Hf1Mo1Nb1Ta1Ti1Zr1,CAST,,C,800.0,,,9.9,,BCC,BCC,,,,,,,1007.0,,,,,137.0,,,,,,,,,,,,,,,,,,,,,,,,,,,,,,,,,,,,,,,,,,,,,,,,,,,,,,10.1016/j.intermet.2015.03.013,,,,,,
Hf1Mo1Nb1Ta1Ti1Zr1,CAST,,C,1000.0,,,9.9,,BCC,BCC,,,,,,,814.0,,,,,137.0,,,,,,,,,,,,,,,,,,,,,,,,,,,,,,,,,,,,,,,,,,,,,,,,,,,,,,10.1016/j.intermet.2015.03.013,,,,,,
Hf1Mo1Nb1Ta1Ti1Zr1,CAST,,C,1200.0,,,9.9,,BCC,BCC,,,,,,,556.0,,,,,137.0,,,12.0,,,,,,,,,,,,,,,,,,,,,,,,,,,,,,,,,,,,,,,,,,,,,,,,,,,10.1016/j.intermet.2015.03.013,,,,,,
Hf1Mo1Nb1Ta1Ti1Zr1,CAST,,C,23.0,,9.93,9.9,,BCC,BCC,,,,,,,1512.0,,,,,137.0,,,,,,,,,,,,,,,,,,,,,,,,,,,,,,,,,,,,,,,,,,,,,,,,,,,,,,10.1016/j.actamat.2019.06.032,,,,,,
Hf1Mo1Nb1Ta1Ti1Zr1,CAST,,C,1000.0,,9.93,9.9,,BCC,BCC,,,,,,,814.0,,,,,137.0,,,,,,,,,,,,,,,,,,,,,,,,,,,,,,,,,,,,,,,,,,,,,,,,,,,,,,10.1016/j.actamat.2019.06.032,,,,,,
Hf1Mo1Nb1Ta1Ti1Zr1,CAST,,C,1200.0,,9.93,9.9,,BCC,BCC,,,,,,,556.0,,,,,137.0,,,,,,,,,,,,,,,,,,,,,,,,,,,,,,,,,,,,,,,,,,,,,,,,,,,,,,10.1016/j.actamat.2019.06.032,,,,,,
Hf1Mo1Nb1Ta1Zr1,CAST,,C,25.0,,,10.9,,BCC,BCC,,,,,,,1524.0,,,,,141.0,,,16.0,,,,,,,,,,,,,,,,,,,,,,,,,,,,,,,,,,,,,,,,,,,,,,,,,,,10.3390/e21010015,,,,,,
Hf1Mo1Nb1Ta1Zr1,CAST,,C,800.0,,,10.9,,BCC,BCC,,,,,,,1005.0,,,,,141.0,,,,,,,,,,,,,,,,,,,,,,,,,,,,,,,,,,,,,,,,,,,,,,,,,,,,,,10.3390/e21010015,,,,,,
Hf1Mo1Nb1Ta1Zr1,CAST,,C,1000.0,,,10.9,,BCC,BCC,,,,,,,927.0,,,,,141.0,,,,,,,,,,,,,,,,,,,,,,,,,,,,,,,,,,,,,,,,,,,,,,,,,,,,,,10.3390/e21010015,,,,,,
Hf1Mo1Nb1Ta1Zr1,CAST,,C,1200.0,,,10.9,,BCC,BCC,,,,,,,694.0,,,,,141.0,,,,,,,,,,,,,,,,,,,,,,,,,,,,,,,,,,,,,,,,,,,,,,,,,,,,,,10.3390/e21010015,,,,,,
Hf1Mo1Nb1Ta1Zr1,CAST,,C,1400.0,,,10.9,,BCC,BCC,,,,,,,278.0,,,,,141.0,,,,,,,,,,,,,,,,,,,,,,,,,,,,,,,,,,,,,,,,,,,,,,,,,,,,,,10.3390/e21010015,,,,,,
Hf1Mo1Nb1Ti1Zr1,CAST,,C,25.0,,,8.7,,BCC,BCC,,,,,,,1351.0,,,,,128.0,,,9.0,,,,,,,,,,,,,,,,,,,,,,,,,,,,,,,,,,,,,,,,,,,,,,,,,,,10.3390/e21010015,,,,,,
Hf1Mo1Nb1Ti1Zr1,CAST,,C,800.0,,,8.7,,BCC,BCC,,,,,,,829.0,,,,,128.0,,,50.0,,,,,,,,,,,,,,,,,,,,,,,,,,,,,,,,,,,,,,,,,,,,,,,,,,,10.3390/e21010015,,,,,,
Hf1Mo1Nb1Ti1Zr1,CAST,,C,1000.0,,,8.7,,BCC,BCC,,,,,,,721.0,,,,,128.0,,,50.0,,,,,,,,,,,,,,,,,,,,,,,,,,,,,,,,,,,,,,,,,,,,,,,,,,,10.3390/e21010015,,,,,,
Hf1Mo1Nb1Ti1Zr1,CAST,,C,1200.0,,,8.7,,BCC,BCC,,,,,,,301.0,,,,,128.0,,,50.0,,,,,,,,,,,,,,,,,,,,,,,,,,,,,,,,,,,,,,,,,,,,,,,,,,,10.3390/e21010015,,,,,,
Hf1Mo1Nb1Ti1Zr1,ANNEAL,,C,25.0,,,8.7,,BCC,BCC,,,,,,,1575.0,1640.0,,188.5057471,,128.0,,,10.0,,,,,,,,,,,,,,,,,,,,,,,,,,,,,,,,,,,,,,,,,,,,,,,,,,,10.1016/j.matdes.2015.05.019,,,,,,
Hf1Mo1Nb1Ti1Zr1,ANNEAL,,C,800.0,,,8.7,,BCC,BCC,,,,,,,825.0,1095.0,,125.862069,,128.0,,,,,,,,,,,,,,,,,,,,,,,,,,,,,,,,,,,,,,,,,,,,,,,,,,,,,,10.1016/j.matdes.2015.05.019,,,Elongation>50,,,
Hf1Mo1Nb1Ti1Zr1,ANNEAL,,C,1000.0,,,8.7,,BCC,BCC,,,,,,,635.0,654.0,,75.17241379,,128.0,,,,,,,,,,,,,,,,,,,,,,,,,,,,,,,,,,,,,,,,,,,,,,,,,,,,,,10.1016/j.matdes.2015.05.019,,,Elongation>50,,,
Hf1Mo1Nb1Ti1Zr1,ANNEAL,,C,1200.0,,,8.7,,BCC,BCC,,,,,,,187.0,194.0,,22.29885057,,128.0,,,,,,,,,,,,,,,,,,,,,,,,,,,,,,,,,,,,,,,,,,,,,,,,,,,,,,10.1016/j.matdes.2015.05.019,,,Elongation>50,,,
Hf1Mo1Nb1Ti1Zr1,CAST,,C,25.0,,,8.7,,BCC,BCC,,,,,,,1719.0,1803.0,,207.2413793,,128.0,,,,,,,,,,,,,,,,,,,,,,,,,,,,,,,,,,,,,,,,,,,,,,,,,,,,,,10.1016/j.matdes.2015.05.019,,,,,,
Hf1Mo1Nb1Ti1Zr1,CAST,,C,25.0,,8.68,8.7,,BCC,BCC,,,,,,,1719.0,,,,,128.0,,,20.0,,,,,,,,,,,,,,,,,,,,,,,,,,,,,,,,,,,,,,,,,,,,,,,,,,,10.1016/j.intermet.2015.10.011,,,,,,
Hf1Mo1Nb1Ti1Zr1,CAST,,C,23.0,,8.68,8.7,,BCC,BCC,,,,,,,1575.0,,,,,128.0,,,,,,,,,,,,,,,,,,,,,,,,,,,,,,,,,,,,,,,,,,,,,,,,,,,,,,10.1016/j.actamat.2019.06.032,,,,,,
Hf1Mo1Nb1Ti1Zr1,CAST,,C,1000.0,,8.68,8.7,,BCC,BCC,,,,,,,635.0,,,,,128.0,,,,,,,,,,,,,,,,,,,,,,,,,,,,,,,,,,,,,,,,,,,,,,,,,,,,,,10.1016/j.actamat.2019.06.032,,,,,,
Hf1Mo1Nb1Ti1Zr1,CAST,,C,1200.0,,8.68,8.7,,BCC,BCC,,,,,,,187.0,,,,,128.0,,,,,,,,,,,,,,,,,,,,,,,,,,,,,,,,,,,,,,,,,,,,,,,,,,,,,,10.1016/j.actamat.2019.06.032,,,,,,
Hf1Mo1Ta1Ti1Zr1,CAST,,C,25.0,,,10.2,,BCC,BCC,,,,,,,1600.0,,,,,143.0,,,4.0,,,,,,,,,,,,,,,,,,,,,,,,,,,,,,,,,,,,,,,,,,,,,,,,,,,10.3390/e21010015,,,,,,
Hf1Mo1Ta1Ti1Zr1,CAST,,C,800.0,,,10.2,,BCC,BCC,,,,,,,1045.0,,,,,143.0,,,19.0,,,,,,,,,,,,,,,,,,,,,,,,,,,,,,,,,,,,,,,,,,,,,,,,,,,10.3390/e21010015,,,,,,
Hf1Mo1Ta1Ti1Zr1,CAST,,C,1000.0,,,10.2,,BCC,BCC,,,,,,,855.0,,,,,143.0,,,30.0,,,,,,,,,,,,,,,,,,,,,,,,,,,,,,,,,,,,,,,,,,,,,,,,,,,10.3390/e21010015,,,,,,
Hf1Mo1Ta1Ti1Zr1,CAST,,C,1200.0,,,10.2,,BCC,BCC,,,,,,,404.0,,,,,143.0,,,30.0,,,,,,,,,,,,,,,,,,,,,,,,,,,,,,,,,,,,,,,,,,,,,,,,,,,10.3390/e21010015,,,,,,
Hf1Mo1Ta1Ti1Zr1,CAST,,C,25.0,,,10.2,,BCC,BCC,,,,,,542.0,1600.0,1743.0,,170.8823529,,143.0,,,,,,,,,,,,,,,,,,,,,,,,,,,,,,,,,,,,,,,,,,,,,,,,,,,,,,10.1016/j.intermet.2015.03.013,,,,542,,
Hf1Mo1Ta1Ti1Zr1,CAST,,C,800.0,,,10.2,,BCC,BCC,,,,,,,1045.0,1446.0,,141.7647059,,143.0,,,,,,,,,,,,,,,,,,,,,,,,,,,,,,,,,,,,,,,,,,,,,,,,,,,,,,10.1016/j.intermet.2015.03.013,,,,,,
Hf1Mo1Ta1Ti1Zr1,CAST,,C,1000.0,,,10.2,,BCC,BCC,,,,,,,855.0,,,,,143.0,,,,,,,,,,,,,,,,,,,,,,,,,,,,,,,,,,,,,,,,,,,,,,,,,,,,,,10.1016/j.intermet.2015.03.013,,,,,,
Hf1Mo1Ta1Ti1Zr1,CAST,,C,1200.0,,,10.2,,BCC,BCC,,,,,,,404.0,,,,,143.0,,,4.0,,,,,,,,,,,,,,,,,,,,,,,,,,,,,,,,,,,,,,,,,,,,,,,,,,,10.1016/j.intermet.2015.03.013,,,,,,
Hf1Mo1Ta1Ti1Zr1,CAST,,C,23.0,,10.18,10.2,,BCC,BCC,,,,,,,1600.0,,,,,143.0,,,,,,,,,,,,,,,,,,,,,,,,,,,,,,,,,,,,,,,,,,,,,,,,,,,,,,10.1016/j.actamat.2019.06.032,,,,,,
Hf1Mo1Ta1Ti1Zr1,CAST,,C,1000.0,,10.18,10.2,,BCC,BCC,,,,,,,855.0,,,,,143.0,,,,,,,,,,,,,,,,,,,,,,,,,,,,,,,,,,,,,,,,,,,,,,,,,,,,,,10.1016/j.actamat.2019.06.032,,,,,,
Hf1Mo1Ta1Ti1Zr1,CAST,,C,1200.0,,10.18,10.2,,BCC,BCC,,,,,,,404.0,,,,,143.0,,,,,,,,,,,,,,,,,,,,,,,,,,,,,,,,,,,,,,,,,,,,,,,,,,,,,,10.1016/j.actamat.2019.06.032,,,,,,
Hf1Nb1Si0.5Ti1V1,CAST,,C,800.0,,,7.8,,other,BCC+Sec.,,,,,,,875.0,,,,,,,,50.0,,,,,,,,,,,,,,,,,,,,,,,,,,,,,,,,,,,,,,,,,,,,,,,,,,,10.1016/j.matlet.2016.03.092,,,Elongation>50,,,
Hf1Nb1Si0.5Ti1V1,CAST,,C,1000.0,,,7.8,,other,BCC+Sec.,,,,,,,240.0,,,,,,,,50.0,,,,,,,,,,,,,,,,,,,,,,,,,,,,,,,,,,,,,,,,,,,,,,,,,,,10.1016/j.matlet.2016.03.092,,,Elongation>50,,,
Hf1Nb1Si0.5Ti1V1,CAST,,C,25.0,,,7.8,,other,BCC+Sec.,,,,,,490.0,1399.0,1608.0,,206.1538462,,,,,11.0,,,,,,,,,,,,,,,,,,,,,,,,,,,,,,,,,,,,,,,,,,,,,,,,,,,10.1016/j.matlet.2016.03.092,,,,490,,
Hf1Nb1Si0.5Ti1V1Zr1,ANNEAL,,C,400.0,,,7.5,,other,BCC+Laves+Sec.,,,,,,,1273.0,1335.0,,178.0,,,,,14.5,,,,,,,,,,,,,,,,,,,,,,,,,,,,,,,,,,,,,,,,,,,,,,,,,,,10.4028/www.scientific.net/MSF.849.76,,,,,,
Hf1Nb1Si0.5Ti1V1Zr1,ANNEAL,,C,600.0,,,7.5,,other,BCC+Laves+Sec.,,,,,,,597.0,651.0,,86.8,,,,,50.0,,,,,,,,,,,,,,,,,,,,,,,,,,,,,,,,,,,,,,,,,,,,,,,,,,,10.4028/www.scientific.net/MSF.849.76,,,Elongation>50,,,
Hf1Nb1Si0.5Ti1V1Zr1,ANNEAL,,C,800.0,,,7.5,,other,BCC+Laves+Sec.,,,,,,,102.0,107.0,,14.26666667,,,,,50.0,,,,,,,,,,,,,,,,,,,,,,,,,,,,,,,,,,,,,,,,,,,,,,,,,,,10.4028/www.scientific.net/MSF.849.76,,,Elongation>50,,,
Hf1Nb1Si0.5Ti1V1Zr1,ANNEAL,,C,25.0,,,7.5,,other,BCC+Laves+Sec.,,,,,,,1483.0,1611.0,,214.8,,,,,9.5,,,,,,,,,,,,,,,,,,,,,,,,,,,,,,,,,,,,,,,,,,,,,,,,,,,10.4028/www.scientific.net/MSF.849.76,,,,,,
Hf1Nb1Si0.5Ti1V1Zr1,CAST,,C,600.0,,,7.5,,other,BCC+Laves+Sec.,,,,,,,920.0,1252.0,,166.9333333,,,,,50.0,,,,,,,,,,,,,,,,,,,,,,,,,,,,,,,,,,,,,,,,,,,,,,,,,,,10.4028/www.scientific.net/MSF.849.76,,,Elongation>50,,,
Hf1Nb1Si0.5Ti1V1Zr1,CAST,,C,800.0,,,7.5,,other,BCC+Laves+Sec.,,,,,,,371.0,427.0,,56.93333333,,,,,50.0,,,,,,,,,,,,,,,,,,,,,,,,,,,,,,,,,,,,,,,,,,,,,,,,,,,10.4028/www.scientific.net/MSF.849.76,,,Elongation>50,,,
Hf1Nb1Si0.5Ti1V1Zr1,CAST,,C,25.0,,,7.5,,other,BCC+Laves+Sec.,,,,,,,1540.0,1643.0,,219.0666667,,,,,16.8,,,,,,,,,,,,,,,,,,,,,,,,,,,,,,,,,,,,,,,,,,,,,,,,,,,10.4028/www.scientific.net/MSF.849.76,,,,,,
Hf1Nb1Ta1Ti1,ANNEAL,,,,,,10.9,,BCC,BCC,,,,,,280.0,,,,,,119.0,,,,,,,,,,,,,,,,,,,,,,,,,,,,,,,,,,,,,,,,,,,,,,,,,,,,,,10.1016/j.matdes.2018.06.003,,,,280,,
Hf1Nb1Ta1Ti1,CAST,,,,,,10.9,,BCC,BCC,,,,,,270.0,,,,,,119.0,,,,,,,,,,,,,,,,,,,,,,,,,,,,,,,,,,,,,,,,,,,,,,,,,,,,,,10.1016/j.matdes.2018.06.003,,,,270,,
Hf1Nb1Ta1Ti1,ANNEAL,,C,20.0,,,10.9,,BCC,BCC,,,,,,,860.0,,,,,119.0,,,,,,,,,,,,,,,,,,,,,,,,,,,,,,,,,,,,,,,,,,,,,,,,,,,,,,10.1016/j.actamat.2019.06.006,,,,,,
Hf1Nb1Ta1Ti1,ANNEAL,,C,20.0,,,10.9,,BCC,BCC,,,,,,,834.0,,,,,119.0,,,,,,,,,,,,,,,,,,,,,,,,,,,,,,,,,,,,,,,,,,,,,,,,,,,,,,10.1016/j.actamat.2019.06.006,,,,,,
Hf1Nb1Ta1Ti1,ANNEAL,,C,200.0,,,10.9,,BCC,BCC,,,,,,,610.0,,,,,119.0,,,,,,,,,,,,,,,,,,,,,,,,,,,,,,,,,,,,,,,,,,,,,,,,,,,,,,10.1016/j.actamat.2019.06.006,,,,,,
Hf1Nb1Ta1Ti1,ANNEAL,,C,600.0,,,10.9,,BCC,BCC,,,,,,,473.0,,,,,119.0,,,,,,,,,,,,,,,,,,,,,,,,,,,,,,,,,,,,,,,,,,,,,,,,,,,,,,10.1016/j.actamat.2019.06.006,,,,,,
Hf1Nb1Ta1Ti1W1Zr1,CAST,,C,25.0,,,11.2,,other,BCC+Laves,,,,,,,1550.0,,,,,,,,26.3,,,,,,,,,,,,,,,,,,,,,,,,,,,,,,,,,,,,,,,,,,,,,,,,,,,10.1016/j.jallcom.2019.06.138,,,,,,
Hf1Nb1Ta1Ti1W1Zr1,CAST,,C,800.0,,,11.2,,other,BCC+Laves,,,,,,,577.0,,,,,,,,35.0,,,,,,,,,,,,,,,,,,,,,,,,,,,,,,,,,,,,,,,,,,,,,,,,,,,10.1016/j.jallcom.2019.06.138,,,,,,
Hf1Nb1Ta1Ti1W1Zr1,CAST,,C,1000.0,,,11.2,,other,BCC+Laves,,,,,,,409.0,,,,,,,,35.0,,,,,,,,,,,,,,,,,,,,,,,,,,,,,,,,,,,,,,,,,,,,,,,,,,,10.1016/j.jallcom.2019.06.138,,,,,,
Hf1Nb1Ta1Ti1W1Zr1,CAST,,C,1200.0,,,11.2,,other,BCC+Laves,,,,,,,345.0,,,,,,,,35.0,,,,,,,,,,,,,,,,,,,,,,,,,,,,,,,,,,,,,,,,,,,,,,,,,,,10.1016/j.jallcom.2019.06.138,,,,,,
Hf1Nb1Ta1Ti1Zr1,CAST,,T,25.0,,,9.9,,BCC,BCC,,,,,,359.0,1155.0,1212.0,,122.4242424,59.0,107.0,,,50.0,,,,,,,,,,,,,,,,,,,,,,,,,,,,,,,,,,,,,,,,,,,,,,,,,,,10.3390/e21020114,,,,359,59,
Hf1Nb1Ta1Ti1Zr1,CAST,,T,25.0,,,9.9,,BCC,BCC,,,,,,,828.0,862.0,,87.07070707,,107.0,,,50.0,,,,,,,,,,,,,,,,,,,,,,,,,,,,,,,,,,,,,,,,,,,,,,,,,,,10.1016/j.msea.2015.12.017,,,,,,
Hf1Nb1Ta1Ti1Zr1,CAST,,T,25.0,,,9.9,,BCC,BCC,,,,,,,827.0,856.0,,86.46464646,,107.0,,,50.0,,,,,,,,,,,,,,,,,,,,,,,,,,,,,,,,,,,,,,,,,,,,,,,,,,,10.1016/j.msea.2015.12.017,,,,,,
Hf1Nb1Ta1Ti1Zr1,CAST,,T,25.0,,,9.9,,BCC,BCC,,,,,,,820.0,869.0,,87.77777778,,107.0,,,50.0,,,,,,,,,,,,,,,,,,,,,,,,,,,,,,,,,,,,,,,,,,,,,,,,,,,10.1016/j.msea.2015.12.017,,,,,,
Hf1Nb1Ta1Ti1Zr1,CAST,,T,25.0,,,9.9,,BCC,BCC,,,,,,,803.0,810.0,,81.81818182,,107.0,,,50.0,,,,,,,,,,,,,,,,,,,,,,,,,,,,,,,,,,,,,,,,,,,,,,,,,,,10.1016/j.msea.2015.12.017,,,,,,
Hf1Nb1Ta1Ti1Zr1,CAST,,C,25.0,,,9.9,,BCC,BCC,,,,,,,905.0,,,,,107.0,,,50.0,,,,,,,,,,,,,,,,,,,,,,,,,,,,,,,,,,,,,,,,,,,,,,,,,,,10.1016/j.msea.2015.08.024,,,,,,
Hf1Nb1Ta1Ti1Zr1,WROUGHT,,T,25.0,,,9.9,,BCC,BCC,,,,,,,958.0,974.0,,98.38383838,,107.0,,,50.0,,,,,,,,,,,,,,,,,,,,,,,,,,,,,,,,,,,,,,,,,,,,,,,,,,,10.1016/j.matlet.2016.08.060,,,,,,
Hf1Nb1Ta1Ti1Zr1,WROUGHT,,T,25.0,,,9.9,,BCC,BCC,,,,,,,944.0,959.0,,96.86868687,,107.0,,,50.0,,,,,,,,,,,,,,,,,,,,,,,,,,,,,,,,,,,,,,,,,,,,,,,,,,,10.1016/j.matlet.2016.08.060,,,,,,
Hf1Nb1Ta1Ti1Zr1,WROUGHT,,T,25.0,,,9.9,,BCC,BCC,,,,,,,940.0,953.0,,96.26262626,,107.0,,,7.9,,,,,,,,,,,,,,,,,,,,,,,,,,,,,,,,,,,,,,,,,,,,,,,,,,,10.1016/j.matlet.2016.08.060,,,,,,
Hf1Nb1Ta1Ti1Zr1,CAST,,C,25.0,,,9.9,,BCC,BCC,,,,,,335.0,1015.0,,,,85.0,,,,1.7,,,,,,,,,,,,,,,,,,,,,,,,,,,,,,,,,,,,,,,,,,,,,,,,,,,10.1016/j.matlet.2016.03.133,,,Elongation>50,335,85,
Hf1Nb1Ta1Ti1Zr1,WROUGHT,,,,,,9.9,,BCC,BCC,,,,,,,,,,,,,,,5.0,,,,,,,,,,,,,,,,,,,,,,,,,,,,,,,,,,,,,,,,,,,,,,,,,,,10.1016/j.matchar.2018.07.015,,,,,,
Hf1Nb1Ta1Ti1Zr1,CAST,,C,25.0,,,9.9,,BCC,BCC,,,,,,,890.0,,,,,107.0,,,9.2,,,,,,,,,,,,,,,,,,,,,,,,,,,,,,,,,,,,,,,,,,,,,,,,,,,10.1016/j.matchar.2015.11.018,,,,,,
Hf1Nb1Ta1Ti1Zr1,WROUGHT,,,20.0,,,9.9,,BCC,BCC,,,,,,,,,,,88.9,107.0,,,4.7,,,,,,,,,,,,,,,,,,,,,,,,,,,,,,,,,,,,,,,,,,,,,,,,,,,10.1016/j.jallcom.2019.05.322,,,,,88.9,
Hf1Nb1Ta1Ti1Zr1,WROUGHT,,,40.0,,,9.9,,BCC,BCC,,,,,,,,,,,88.6,,,,,,,,,,,,,,,,,,,,,,,,,,,,,,,,,,,,,,,,,,,,,,,,,,,,,,,10.1016/j.jallcom.2019.05.322,,,,,88.6,
Hf1Nb1Ta1Ti1Zr1,WROUGHT,,,60.0,,,9.9,,BCC,BCC,,,,,,,,,,,88.4,107.0,,,9.7,,,,,,,,,,,,,,,,,,,,,,,,,,,,,,,,,,,,,,,,,,,,,,,,,,,10.1016/j.jallcom.2019.05.322,,,,,88.4,
Hf1Nb1Ta1Ti1Zr1,WROUGHT,,,80.0,,,9.9,,BCC,BCC,,,,,,,,,,,88.1,107.0,,,,,,,,,,,,,,,,,,,,,,,,,,,,,,,,,,,,,,,,,,,,,,,,,,,,,,10.1016/j.jallcom.2019.05.322,,,,,88.1,
Hf1Nb1Ta1Ti1Zr1,WROUGHT,,,100.0,,,9.9,,BCC,BCC,,,,,,,,,,,87.9,107.0,,,,,,,,,,,,,,,,,,,,,,,,,,,,,,,,,,,,,,,,,,,,,,,,,,,,,,10.1016/j.jallcom.2019.05.322,,,,,87.9,
Hf1Nb1Ta1Ti1Zr1,WROUGHT,,,120.0,,,9.9,,BCC,BCC,,,,,,,,,,,87.7,107.0,,,,,,,,,,,,,,,,,,,,,,,,,,,,,,,,,,,,,,,,,,,,,,,,,,,,,,10.1016/j.jallcom.2019.05.322,,,,,87.7,
Hf1Nb1Ta1Ti1Zr1,WROUGHT,,,140.0,,,9.9,,BCC,BCC,,,,,,,,,,,87.5,107.0,,,,,,,,,,,,,,,,,,,,,,,,,,,,,,,,,,,,,,,,,,,,,,,,,,,,,,10.1016/j.jallcom.2019.05.322,,,,,87.5,
Hf1Nb1Ta1Ti1Zr1,WROUGHT,,,160.0,,,9.9,,BCC,BCC,,,,,,,,,,,87.3,107.0,,,,,,,,,,,,,,,,,,,,,,,,,,,,,,,,,,,,,,,,,,,,,,,,,,,,,,10.1016/j.jallcom.2019.05.322,,,,,87.3,
Hf1Nb1Ta1Ti1Zr1,WROUGHT,,,180.0,,,9.9,,BCC,BCC,,,,,,,,,,,87.1,107.0,,,,,,,,,,,,,,,,,,,,,,,,,,,,,,,,,,,,,,,,,,,,,,,,,,,,,,10.1016/j.jallcom.2019.05.322,,,,,87.1,
Hf1Nb1Ta1Ti1Zr1,WROUGHT,,,200.0,,,9.9,,BCC,BCC,,,,,,,,,,,86.9,107.0,,,,,,,,,,,,,,,,,,,,,,,,,,,,,,,,,,,,,,,,,,,,,,,,,,,,,,10.1016/j.jallcom.2019.05.322,,,,,86.9,
Hf1Nb1Ta1Ti1Zr1,WROUGHT,,,220.0,,,9.9,,BCC,BCC,,,,,,,,,,,86.7,107.0,,,,,,,,,,,,,,,,,,,,,,,,,,,,,,,,,,,,,,,,,,,,,,,,,,,,,,10.1016/j.jallcom.2019.05.322,,,,,86.7,
Hf1Nb1Ta1Ti1Zr1,WROUGHT,,,240.0,,,9.9,,BCC,BCC,,,,,,,,,,,86.5,107.0,,,,,,,,,,,,,,,,,,,,,,,,,,,,,,,,,,,,,,,,,,,,,,,,,,,,,,10.1016/j.jallcom.2019.05.322,,,,,86.5,
Hf1Nb1Ta1Ti1Zr1,WROUGHT,,,260.0,,,9.9,,BCC,BCC,,,,,,,,,,,86.3,107.0,,,,,,,,,,,,,,,,,,,,,,,,,,,,,,,,,,,,,,,,,,,,,,,,,,,,,,10.1016/j.jallcom.2019.05.322,,,,,86.3,
Hf1Nb1Ta1Ti1Zr1,WROUGHT,,,280.0,,,9.9,,BCC,BCC,,,,,,,,,,,86.1,107.0,,,,,,,,,,,,,,,,,,,,,,,,,,,,,,,,,,,,,,,,,,,,,,,,,,,,,,10.1016/j.jallcom.2019.05.322,,,,,86.1,
Hf1Nb1Ta1Ti1Zr1,WROUGHT,,,300.0,,,9.9,,BCC,BCC,,,,,,,,,,,85.8,107.0,,,,,,,,,,,,,,,,,,,,,,,,,,,,,,,,,,,,,,,,,,,,,,,,,,,,,,10.1016/j.jallcom.2019.05.322,,,,,85.8,
Hf1Nb1Ta1Ti1Zr1,WROUGHT,,,320.0,,,9.9,,BCC,BCC,,,,,,,,,,,85.5,107.0,,,,,,,,,,,,,,,,,,,,,,,,,,,,,,,,,,,,,,,,,,,,,,,,,,,,,,10.1016/j.jallcom.2019.05.322,,,,,85.5,
Hf1Nb1Ta1Ti1Zr1,WROUGHT,,,340.0,,,9.9,,BCC,BCC,,,,,,,,,,,85.2,107.0,,,,,,,,,,,,,,,,,,,,,,,,,,,,,,,,,,,,,,,,,,,,,,,,,,,,,,10.1016/j.jallcom.2019.05.322,,,,,85.2,
Hf1Nb1Ta1Ti1Zr1,WROUGHT,,,360.0,,,9.9,,BCC,BCC,,,,,,,,,,,84.9,107.0,,,15.7,,,,,,,,,,,,,,,,,,,,,,,,,,,,,,,,,,,,,,,,,,,,,,,,,,,10.1016/j.jallcom.2019.05.322,,,,,84.9,
Hf1Nb1Ta1Ti1Zr1,WROUGHT,,,380.0,,,9.9,,BCC,BCC,,,,,,,,,,,84.5,107.0,,,12.6,,,,,,,,,,,,,,,,,,,,,,,,,,,,,,,,,,,,,,,,,,,,,,,,,,,10.1016/j.jallcom.2019.05.322,,,,,84.5,
Hf1Nb1Ta1Ti1Zr1,WROUGHT,,,400.0,,,9.9,,BCC,BCC,,,,,,,,,,,84.2,107.0,,,10.8,,,,,,,,,,,,,,,,,,,,,,,,,,,,,,,,,,,,,,,,,,,,,,,,,,,10.1016/j.jallcom.2019.05.322,,,,,84.2,
Hf1Nb1Ta1Ti1Zr1,WROUGHT,,,420.0,,,9.9,,BCC,BCC,,,,,,,,,,,83.8,107.0,,,,,,,,,,,,,,,,,,,,,,,,,,,,,,,,,,,,,,,,,,,,,,,,,,,,,,10.1016/j.jallcom.2019.05.322,,,,,83.8,
Hf1Nb1Ta1Ti1Zr1,WROUGHT,,,440.0,,,9.9,,BCC,BCC,,,,,,,,,,,83.5,107.0,,,,,,,,,,,,,,,,,,,,,,,,,,,,,,,,,,,,,,,,,,,,,,,,,,,,,,10.1016/j.jallcom.2019.05.322,,,,,83.5,
Hf1Nb1Ta1Ti1Zr1,WROUGHT,,,460.0,,,9.9,,BCC,BCC,,,,,,,,,,,83.1,107.0,,,,,,,,,,,,,,,,,,,,,,,,,,,,,,,,,,,,,,,,,,,,,,,,,,,,,,10.1016/j.jallcom.2019.05.322,,,,,83.1,
Hf1Nb1Ta1Ti1Zr1,WROUGHT,,,480.0,,,9.9,,BCC,BCC,,,,,,,,,,,82.7,107.0,,,,,,,,,,,,,,,,,,,,,,,,,,,,,,,,,,,,,,,,,,,,,,,,,,,,,,10.1016/j.jallcom.2019.05.322,,,,,82.7,
Hf1Nb1Ta1Ti1Zr1,WROUGHT,,,500.0,,,9.9,,BCC,BCC,,,,,,,,,,,82.3,107.0,,,,,,,,,,,,,,,,,,,,,,,,,,,,,,,,,,,,,,,,,,,,,,,,,,,,,,10.1016/j.jallcom.2019.05.322,,,,,82.3,
Hf1Nb1Ta1Ti1Zr1,WROUGHT,,,520.0,,,9.9,,BCC,BCC,,,,,,,,,,,81.9,107.0,,,,,,,,,,,,,,,,,,,,,,,,,,,,,,,,,,,,,,,,,,,,,,,,,,,,,,10.1016/j.jallcom.2019.05.322,,,,,81.9,
Hf1Nb1Ta1Ti1Zr1,WROUGHT,,,540.0,,,9.9,,BCC,BCC,,,,,,,,,,,81.6,107.0,,,,,,,,,,,,,,,,,,,,,,,,,,,,,,,,,,,,,,,,,,,,,,,,,,,,,,10.1016/j.jallcom.2019.05.322,,,,,81.6,
Hf1Nb1Ta1Ti1Zr1,WROUGHT,,,560.0,,,9.9,,BCC,BCC,,,,,,,,,,,81.3,107.0,,,,,,,,,,,,,,,,,,,,,,,,,,,,,,,,,,,,,,,,,,,,,,,,,,,,,,10.1016/j.jallcom.2019.05.322,,,,,81.3,
Hf1Nb1Ta1Ti1Zr1,WROUGHT,,,580.0,,,9.9,,BCC,BCC,,,,,,,,,,,81.0,107.0,,,,,,,,,,,,,,,,,,,,,,,,,,,,,,,,,,,,,,,,,,,,,,,,,,,,,,10.1016/j.jallcom.2019.05.322,,,,,81,
Hf1Nb1Ta1Ti1Zr1,WROUGHT,,,600.0,,,9.9,,BCC,BCC,,,,,,,,,,,80.7,107.0,,,,,,,,,,,,,,,,,,,,,,,,,,,,,,,,,,,,,,,,,,,,,,,,,,,,,,10.1016/j.jallcom.2019.05.322,,,,,80.7,
Hf1Nb1Ta1Ti1Zr1,WROUGHT,,,620.0,,,9.9,,BCC,BCC,,,,,,,,,,,80.4,107.0,,,,,,,,,,,,,,,,,,,,,,,,,,,,,,,,,,,,,,,,,,,,,,,,,,,,,,10.1016/j.jallcom.2019.05.322,,,,,80.4,
Hf1Nb1Ta1Ti1Zr1,WROUGHT,,,640.0,,,9.9,,BCC,BCC,,,,,,,,,,,80.2,107.0,,,,,,,,,,,,,,,,,,,,,,,,,,,,,,,,,,,,,,,,,,,,,,,,,,,,,,10.1016/j.jallcom.2019.05.322,,,,,80.2,
Hf1Nb1Ta1Ti1Zr1,WROUGHT,,,660.0,,,9.9,,BCC,BCC,,,,,,,,,,,80.0,107.0,,,,,,,,,,,,,,,,,,,,,,,,,,,,,,,,,,,,,,,,,,,,,,,,,,,,,,10.1016/j.jallcom.2019.05.322,,,,,80,
Hf1Nb1Ta1Ti1Zr1,WROUGHT,,,680.0,,,9.9,,BCC,BCC,,,,,,,,,,,79.8,107.0,,,,,,,,,,,,,,,,,,,,,,,,,,,,,,,,,,,,,,,,,,,,,,,,,,,,,,10.1016/j.jallcom.2019.05.322,,,,,79.8,
Hf1Nb1Ta1Ti1Zr1,WROUGHT,,,700.0,,,9.9,,BCC,BCC,,,,,,,,,,,79.6,107.0,,,,,,,,,,,,,,,,,,,,,,,,,,,,,,,,,,,,,,,,,,,,,,,,,,,,,,10.1016/j.jallcom.2019.05.322,,,,,79.6,
Hf1Nb1Ta1Ti1Zr1,WROUGHT,,,720.0,,,9.9,,BCC,BCC,,,,,,,,,,,79.3,107.0,,,,,,,,,,,,,,,,,,,,,,,,,,,,,,,,,,,,,,,,,,,,,,,,,,,,,,10.1016/j.jallcom.2019.05.322,,,,,79.3,
Hf1Nb1Ta1Ti1Zr1,WROUGHT,,,740.0,,,9.9,,BCC,BCC,,,,,,,,,,,79.0,107.0,,,,,,,,,,,,,,,,,,,,,,,,,,,,,,,,,,,,,,,,,,,,,,,,,,,,,,10.1016/j.jallcom.2019.05.322,,,,,79,
Hf1Nb1Ta1Ti1Zr1,WROUGHT,,,760.0,,,9.9,,BCC,BCC,,,,,,,,,,,78.7,107.0,,,,,,,,,,,,,,,,,,,,,,,,,,,,,,,,,,,,,,,,,,,,,,,,,,,,,,10.1016/j.jallcom.2019.05.322,,,,,78.7,
Hf1Nb1Ta1Ti1Zr1,WROUGHT,,,780.0,,,9.9,,BCC,BCC,,,,,,,,,,,78.4,107.0,,,,,,,,,,,,,,,,,,,,,,,,,,,,,,,,,,,,,,,,,,,,,,,,,,,,,,10.1016/j.jallcom.2019.05.322,,,,,78.4,
Hf1Nb1Ta1Ti1Zr1,WROUGHT,,,800.0,,,9.9,,BCC,BCC,,,,,,,,,,,78.1,107.0,,,,,,,,,,,,,,,,,,,,,,,,,,,,,,,,,,,,,,,,,,,,,,,,,,,,,,10.1016/j.jallcom.2019.05.322,,,,,78.1,
Hf1Nb1Ta1Ti1Zr1,WROUGHT,,,820.0,,,9.9,,BCC,BCC,,,,,,,,,,,77.7,107.0,,,,,,,,,,,,,,,,,,,,,,,,,,,,,,,,,,,,,,,,,,,,,,,,,,,,,,10.1016/j.jallcom.2019.05.322,,,,,77.7,
Hf1Nb1Ta1Ti1Zr1,WROUGHT,,,840.0,,,9.9,,BCC,BCC,,,,,,,,,,,77.4,107.0,,,,,,,,,,,,,,,,,,,,,,,,,,,,,,,,,,,,,,,,,,,,,,,,,,,,,,10.1016/j.jallcom.2019.05.322,,,,,77.4,
Hf1Nb1Ta1Ti1Zr1,WROUGHT,,T,25.0,,,9.9,,BCC,BCC,,,,,,,985.0,1004.0,,101.4141414,,107.0,,,,,,,,,,,,,,,,,,,,,,,,,,,,,,,,,,,,,,,,,,,,,,,,,,,,,,10.1016/j.jallcom.2019.04.291,,,,,,
Hf1Nb1Ta1Ti1Zr1,WROUGHT,,T,25.0,,,9.9,,BCC,BCC,,,,,,,972.0,1000.0,,100.959596,,107.0,,,,,,,,,,,,,,,,,,,,,,,,,,,,,,,,,,,,,,,,,,,,,,,,,,,,,,10.1016/j.jallcom.2019.04.291,,,,,,
Hf1Nb1Ta1Ti1Zr1,WROUGHT,,T,25.0,,,9.9,,BCC,BCC,,,,,,,967.0,981.0,,99.05050505,,107.0,,,,,,,,,,,,,,,,,,,,,,,,,,,,,,,,,,,,,,,,,,,,,,,,,,,,,,10.1016/j.jallcom.2019.04.291,,,,,,
Hf1Nb1Ta1Ti1Zr1,WROUGHT,,T,25.0,,,9.9,,BCC,BCC,,,,,,366.0,1202.0,1295.0,,130.8080808,,107.0,,,,,,,,,,,,,,,,,,,,,,,,,,,,,,,,,,,,,,,,,,,,,,,,,,,,,,10.1016/j.jallcom.2015.07.209,,,,366,,
Hf1Nb1Ta1Ti1Zr1,WROUGHT,,T,25.0,,,9.9,,other,BCC+BCC,,,,,,,1303.0,1334.0,,134.7474747,,107.0,,,,,,,,,,,,,,,,,,,,,,,,,,,,,,,,,,,,,,,,,,,,,,,,,,,,,,10.1016/j.jallcom.2015.07.209,,,,,,
Hf1Nb1Ta1Ti1Zr1,WROUGHT,,T,25.0,,,9.9,,BCC,BCC,,,,,,351.0,1145.0,1262.0,,127.4747475,,107.0,,,,,,,,,,,,,,,,,,,,,,,,,,,,,,,,,,,,,,,,,,,,,,,,,,,,,,10.1016/j.jallcom.2015.07.209,,,,351,,
Hf1Nb1Ta1Ti1Zr1,CAST,,C,25.0,,,9.9,,BCC,BCC,,,,,,295.0,1073.0,,,,55.0,107.0,,,,,,,,,,,,,,,,,,,,,,,,,,,,,,,,,,,,,,,,,,,,,,,,,,,,,,10.1016/j.jallcom.2014.11.064,,,Elongation>50,295,55,
Hf1Nb1Ta1Ti1Zr1,OTHER,,C,23.0,,9.89,9.9,,BCC,BCC,,,,,,,929.0,,,,,107.0,,,,,,,,,,,,,,,,,,,,,,,,,,,,,,,,,,,,,,,,,,,,,,,,,,,,,,10.1016/j.actamat.2019.06.032,,,,,,
Hf1Nb1Ta1Ti1Zr1,OTHER,,C,1000.0,,9.89,9.9,,BCC,BCC,,,,,,,295.0,,,,,107.0,,,,,,,,,,,,,,,,,,,,,,,,,,,,,,,,,,,,,,,,,,,,,,,,,,,,,,10.1016/j.actamat.2019.06.032,,,,,,
Hf1Nb1Ta1Ti1Zr1,OTHER,,C,1200.0,,9.89,9.9,,BCC,BCC,,,,,,,92.0,,,,,107.0,,,,,,,,,,,,,,,,,,,,,,,,,,,,,,,,,,,,,,,,,,,,,,,,,,,,,,10.1016/j.actamat.2019.06.032,,,,,,
Hf1Nb1Ta1Ti1Zr1,WROUGHT,,T,25.0,,,9.9,,BCC,BCC,,,,,,,940.0,1080.0,,109.0909091,,107.0,,,,,,,,,,,,,,,,,,,,,,,,,,,,,,,,,,,,,,,,,,,,,,,,,,,,,,10.1016/j.actamat.2017.09.062,,,,,,
Hf1Nb1Ta1Ti1Zr1,OTHER,,T,25.0,,,9.9,,BCC,BCC,,,,,,420.0,1900.0,,,,,107.0,,,,,,,,,,,,,,,,,,,,,,,,,,,,,,,,,,,,,,,,,,,,,,,,,,,,,,10.1016/j.actamat.2017.09.035,,,,420,,
Hf1Nb1Ta1Ti1Zr1,OTHER,,T,25.0,,,9.9,,other,BCC+HCP,,,,,,530.0,1520.0,,,,,107.0,,,,,,,,,,,,,,,,,,,,,,,,,,,,,,,,,,,,,,,,,,,,,,,,,,,,,,10.1016/j.actamat.2017.09.035,,,,530,,
Hf1Nb1Ta1Ti1Zr1,OTHER,,T,25.0,,,9.9,,other,BCC+BCC+HCP,,,,,,340.0,795.0,,,,,107.0,,,,,,,,,,,,,,,,,,,,,,,,,,,,,,,,,,,,,,,,,,,,,,,,,,,,,,10.1016/j.actamat.2017.09.035,,,,340,,
Hf1Nb1Ta1Ti1Zr1,WROUGHT,,T,25.0,,,9.9,,BCC,BCC,,,,,,309.0,830.0,840.0,,84.84848485,,107.0,,,,,,,,,,,,,,,,,,,,,,,,,,,,,,,,,,,,,,,,,,,,,,,,,,,,,,10.1016/j.actamat.2017.09.035,,,,309,,
Hf1Nb1Ta1Ti1Zr1,OTHER,,T,25.0,,,9.9,,BCC,BCC,,,,,,,1438.0,,,,91.5,107.0,,,,,,,,,,,,,,,,,,,,,,,,,,,,,,,,,,,,,,,,,,,,,,,,,,,,,,10.1007/s11661-018-4646-8,,,,,91.5,
Hf1Nb1Ta1Ti1Zr1,OTHER,,T,25.0,,,9.9,,BCC,BCC,,,,,,,1159.0,,,,99.2,107.0,,,,,,,,,,,,,,,,,,,,,,,,,,,,,,,,,,,,,,,,,,,,,,,,,,,,,,10.1007/s11661-018-4646-8,,,,,99.2,
Hf1Nb1Ta1Ti1Zr1,OTHER,,T,25.0,,,9.9,,BCC,BCC,,,,,,,1134.0,,,,109.1,107.0,,,,,,,,,,,,,,,,,,,,,,,,,,,,,,,,,,,,,,,,,,,,,,,,,,,,,,10.1007/s11661-018-4646-8,,,,,109.1,
Hf1Nb1Ta1Ti1Zr1,OTHER,,T,25.0,,,9.9,,BCC,BCC,,,,,,,1094.0,,,,105.3,107.0,,,,,,,,,,,,,,,,,,,,,,,,,,,,,,,,,,,,,,,,,,,,,,,,,,,,,,10.1007/s11661-018-4646-8,,,,,105.3,
Hf1Nb1Ta1Ti1Zr1,OTHER,,T,25.0,,,9.9,,BCC,BCC,,,,,,,1071.0,,,,91.6,107.0,,,,,,,,,,,,,,,,,,,,,,,,,,,,,,,,,,,,,,,,,,,,,,,,,,,,,,10.1007/s11661-018-4646-8,,,,,91.6,
Hf1Nb1Ta1Ti1Zr1,OTHER,,T,25.0,,,9.9,,BCC,BCC,,,,,,,1107.0,,,,92.6,107.0,,,12.3,,,,,,,,,,,,,,,,,,,,,,,,,,,,,,,,,,,,,,,,,,,,,,,,,,,10.1007/s11661-018-4646-8,,,,,92.6,
Hf1Nb1Ta1Ti1Zr1,OTHER,,T,25.0,,,9.9,,BCC,BCC,,,,,,,1115.0,,,,92.6,107.0,,,,,,,,,,,,,,,,,,,,,,,,,,,,,,,,,,,,,,,,,,,,,,,,,,,,,,10.1007/s11661-018-4646-8,,,,,92.6,
Hf1Nb1Ta1Ti1Zr1,OTHER,,T,25.0,,,9.9,,BCC,BCC,,,,,,,1114.0,,,,101.3,107.0,,,,,,,,,,,,,,,,,,,,,,,,,,,,,,,,,,,,,,,,,,,,,,,,,,,,,,10.1007/s11661-018-4646-8,,,,,101.3,
Hf1Nb1Ta1Ti1Zr1,OTHER,,,,,,9.9,,BCC,BCC,,,,,,,,,,,,107.0,,,,,,,,,,,,,,,,,,,,,,,,,,,,,,,,,,,,,,,,,,,,,,,,,,,,,,10.1007/s11661-018-4646-8,,,,,,
Hf1Nb1Ta1Ti1Zr1,OTHER,,C,25.0,,,9.9,,BCC,BCC,,,,,,,929.0,,,,,107.0,,,,,,,,,,,,,,,,,,,,,,,,,,,,,,,,,,,,,,,,,,,,,,,,,,,,,,10.1007/s10853-012-6260-2,,,Elongation>50,,,
Hf1Nb1Ta1Ti1Zr1,OTHER,,C,400.0,,,9.9,,BCC,BCC,,,,,,,790.0,,,,,107.0,,,,,,,,,,,,,,,,,,,,,,,,,,,,,,,,,,,,,,,,,,,,,,,,,,,,,,10.1007/s10853-012-6260-2,,,Elongation>50,,,
Hf1Nb1Ta1Ti1Zr1,OTHER,,C,600.0,,,9.9,,BCC,BCC,,,,,,,675.0,,,,,107.0,,,,,,,,,,,,,,,,,,,,,,,,,,,,,,,,,,,,,,,,,,,,,,,,,,,,,,10.1007/s10853-012-6260-2,,,Elongation>50,,,
Hf1Nb1Ta1Ti1Zr1,OTHER,,C,800.0,,,9.9,,BCC,BCC,,,,,,,535.0,,,,,107.0,,,,,,,,,,,,,,,,,,,,,,,,,,,,,,,,,,,,,,,,,,,,,,,,,,,,,,10.1007/s10853-012-6260-2,,,Elongation>50,,,
Hf1Nb1Ta1Ti1Zr1,OTHER,,C,1000.0,,,9.9,,BCC,BCC,,,,,,,295.0,,,,,107.0,,,,,,,,,,,,,,,,,,,,,,,,,,,,,,,,,,,,,,,,,,,,,,,,,,,,,,10.1007/s10853-012-6260-2,,,Elongation>50,,,
Hf1Nb1Ta1Ti1Zr1,OTHER,,C,1200.0,,,9.9,,BCC,BCC,,,,,,,92.0,,,,,107.0,,,,,,,,,,,,,,,,,,,,,,,,,,,,,,,,,,,,,,,,,,,,,,,,,,,,,,10.1007/s10853-012-6260-2,,,Elongation>50,,,
Hf1Nb1Ta1Zr1,ANNEAL,,C,25.0,,,11.1,,other,BCC+HCP,,,,,,571.0,2310.0,,,,,,,,0.3,,,,,,,,,,,,,,,,,,,,,,,,,,,,,,,,,,,,,,,,,,,,,,,,,,,10.1016/j.actamat.2016.01.018,,,,571,,
Hf1Nb1Ta1Zr1,ANNEAL,,C,25.0,,,11.1,,other,BCC+HCP,,,,,,536.0,2100.0,2200.0,,198.1981982,,,,,3.5,,,,,,,,,,,,,,,,,,,,,,,,,,,,,,,,,,,,,,,,,,,,,,,,,,,10.1016/j.actamat.2016.01.018,,,,536,,
Hf1Nb1Ta1Zr1,ANNEAL,,C,25.0,,,11.1,,other,BCC+HCP,,,,,,,2020.0,2030.0,,182.8828829,,,,,1.7,,,,,,,,,,,,,,,,,,,,,,,,,,,,,,,,,,,,,,,,,,,,,,,,,,,10.1016/j.actamat.2016.01.018,,,,,,
Hf1Nb1Ta1Zr1,ANNEAL,,C,25.0,,,11.1,,other,BCC+HCP,,,,,,550.0,1950.0,2010.0,,181.0810811,,,,,2.2,,,,,,,,,,,,,,,,,,,,,,,,,,,,,,,,,,,,,,,,,,,,,,,,,,,10.1016/j.actamat.2016.01.018,,,,550,,
Hf1Nb1Ta1Zr1,CAST,,C,25.0,,,11.1,,BCC,BCC,,,,,,365.0,1315.0,1800.0,,162.1621622,,105.0,,,21.6,,,,,,,,,,,,,,,,,,,,,,,,,,,,,,,,,,,,,,,,,,,,,,,,,,,10.1016/j.actamat.2016.01.018,,,,365,,
Hf1Nb1Ti1V1Zr1,ANNEAL,,C,25.0,,,8.1,,other,BCC+Laves,,,,,,,1157.0,1468.0,,181.2345679,,,,,,,,,,,,,,,,,,,,,,,,,,,,,,,,,,,,,,,,,,,,,,,,,,,,,,,,10.1016/j.ijrmhm.2014.07.009,,,,,,
Hf1Nb1Ti1V1Zr1,ANNEAL,,C,25.0,,,8.1,,BCC,BCC,,,,,,,1253.0,1393.0,,171.9753086,,95.0,,,,,,,,,,,,,,,,,,,,,,,,,,,,,,,,,,,,,,,,,,,,,,,,,,,,,,10.1016/j.ijrmhm.2014.07.009,,,,,,
Hf1Nb1Ti1V1Zr1,ANNEAL,,C,25.0,,,8.1,,BCC,BCC,,,,,,,1140.0,1463.0,,180.617284,,95.0,,,,,,,,,,,,,,,,,,,,,,,,,,,,,,,,,,,,,,,,,,,,,,,,,,,,,,10.1016/j.ijrmhm.2014.07.009,,,,,,
Hf1Nb1Ti1V1Zr1,ANNEAL,,C,25.0,,,8.1,,BCC,BCC,,,,,,,1120.0,1376.0,,169.8765432,,95.0,,,30.0,,,,,,,,,,,,,,,,,,,,,,,,,,,,,,,,,,,,,,,,,,,,,,,,,,,10.1016/j.ijrmhm.2014.07.009,,,,,,
Hf1Nb1Ti1V1Zr1,CAST,,C,25.0,,,8.1,,other,BCC+Laves,,,,,,,1170.0,1463.0,,180.617284,,,,,29.6,,,,,,,,,,,,,,,,,,,,,,,,,,,,,,,,,,,,,,,,,,,,,,,,,,,10.1016/j.ijrmhm.2014.07.009,,,,,,
Hf1Nb1Ti1Zr1,CAST,,T,25.0,,,8.4,,BCC,BCC,,,,,,,879.0,969.0,,115.3571429,,89.0,,,,14.9,,,,,,,,,,,,,,,,,,,,,,,,,,,,,,,,,,,,,,,,,,,,,,,,,,10.1016/j.matlet.2014.05.134,,,,,,
Hf1Nb1Ti1Zr1,WROUGHT,,,,,,8.4,,BCC,BCC,,,,,,,,,,,69.7,89.0,,,,,,,,,,,,,,,,,,,,,,,,,,,,,,,,,,,,,,,,,,,,,,,,,,,,,,10.1016/j.intermet.2019.04.003,,,,,69.7,
Hf1Nb1Ti1Zr1,CAST,,C,25.0,,,8.4,,BCC,BCC,,,,,,351.0,1000.0,,,,,89.0,,,52.0,,,,,,,,,,,,,,,,,,,,,,,,,,,,,,,,,,,,,,,,,,,,,,,,,,,10.1007/s12598-019-01310-6,,,,351,,
Hf1Nb1Ti1Zr1,ANNEAL,,,,,,8.4,,BCC,BCC,,,,,,,,,,,,89.0,,,,,,,,,,,,,,,,,,,,,,,,,,,,,,,,,,,,,,,,,,,,,,,,,,,,,,10.1007/s12598-019-01310-6,,,,,,
Hf1Nb1Ti1Zr1,CAST,,C,800.0,,,8.4,,BCC,BCC,,,,,,,303.0,,,,,89.0,,,51.0,,,,,,,,,,,,,,,,,,,,,,,,,,,,,,,,,,,,,,,,,,,,,,,,,,,10.1007/s12598-019-01310-6,,,,,,
Hf1Nb1Ti1Zr1,CAST,,C,1000.0,,,8.4,,BCC,BCC,,,,,,,154.0,,,,,89.0,,,51.0,,,,,,,,,,,,,,,,,,,,,,,,,,,,,,,,,,,,,,,,,,,,,,,,,,,10.1007/s12598-019-01310-6,,,,,,
Hf1Sc1Ti1Y1Zr1,CAST,,C,25.0,,,6.2,,other,Other,,,,,,256.0,793.0,,,,,,,,15.7,,,,,,,,,,,,,,,,,,,,,,,,,,,,,,,,,,,,,,,,,,,,,,,,,,,10.1007/s00339-019-2484-1,,,,256,,
Hf1Sc1Ti1Zr1,CAST,,C,25.0,,,6.8,,other,Other,,,,,,233.0,1001.0,,,,,,,,21.9,,,,,,,,,,,,,,,,,,,,,,,,,,,,,,,,,,,,,,,,,,,,,,,,,,,10.1007/s00339-019-2484-1,,,,233,,
Hf1Ta0.4Ti1Zr1,CAST,,T,25.0,,,9.2,,other,BCC+HCP,,,,,,,400.0,1100.0,,119.5652174,,,,,,,,,,,,,,,,,,,,,,,,,,,,,,,,,,,,,,,,,,,,,,,,,,,,,,,,10.1002/adma.201701678,,,,,,
Hf1Ta0.5Ti1Zr1,CAST,,T,25.0,,,9.4,,other,BCC+HCP,,,,,,,700.0,1100.0,,117.0212766,,,,,,,,,,,,,,,,,,,,,,,,,,,,,,,,,,,,,,,,,,,,,,,,,,,,,,,,10.1002/adma.201701678,,,,,,
Hf1Ta0.6Ti1Zr1,CAST,,T,25.0,,,9.6,,other,BCC+HCP,,,,,,,800.0,1100.0,,114.5833333,,,,,,,,,,,,,,,,,,,,,,,,,,,,,,,,,,,,,,,,,,,,,,,,,,,,,,,,10.1002/adma.201701678,,,,,,
Hf1Ta1Ti1Zr1,CAST,,T,25.0,,,10.2,,BCC,BCC,,,,,,,1500.0,1500.0,,147.0588235,,107.0,,,,,,,,,,,,,,,,,,,,,,,,,,,,,,,,,,,,,,,,,,,,,,,,,,,,,,10.1002/adma.201701678,,,,,,
Hf1Ti1Y1Zr1,CAST,,C,25.0,,,7.0,,other,Other,,,,,,241.0,554.0,,,,,,,,17.7,,,,,,,,,,,,,,,,,,,,,,,,,,,,,,,,,,,,,,,,,,,,,,,,,,,10.1007/s00339-019-2484-1,,,,241,,
Hf1Ti1Zr1,CAST,,C,25.0,,,8.3,,other,Other,,,,,,211.0,773.0,,,,,,,,17.0,,,,,,,,,,,,,,,,,,,,,,,,,,,,,,,,,,,,,,,,,,,,,,,,,,,10.1007/s00339-019-2484-1,,,,211,,
HfMo0.25NbTaTiZr,,,C,25.0,,9.9,9.906161127,,BCC,BCC,,,,,,395.0,1112.0,,,,121.0,115.2945674,,,50.0,,,,,,,,,,,,,,,,,,,,,,,,,,,,,,,,,,,,,,,,,,,,,,,,,,,https://doi.org/10.1016/j.dib.2018.11.111,Data in Brief 21 (2018) 2664¡V2678,BCC,Elongation>50,395,121,
HfMo0.25NbTaTiZr,CAST,,C,25.0,,9.94,9.906161127,,BCC,BCC,,,,,,,1110.0,,,,96.0,115.2945674,,,50.0,50.0,,,,,,,,,,,,,,,,,,,,,,,,,,,,,,,,,,,,,,,,,,,,,,,,,,,Prof.Yeh-RHEA,-,Elongation>50,,96,
HfMo0.5NbSi0.3TiV0.5,CAST,,C,25.0,,8.75,8.466583224,,other,BCC+Sec.,,,,,,,1620.0,,,,,119.575457,,,18.5,12.5,,,,,,,,,,,,,,,,,,,,,,,,,,,,,,,,,,,,,,,,,,,,,,,,,,,Prof.Yeh-RHEA,-,,,,
HfMo0.5NbSi0.5TiV0.5,CAST,,C,25.0,,8.6,8.169248443,,other,BCC+Sec.,,,,,,,1790.0,,,,,116.0596505,,,11.9,5.2,,,,,,,,,,,,,,,,,,,,,,,,,,,,,,,,,,,,,,,,,,,,,,,,,,,Prof.Yeh-RHEA,-,,,,
HfMo0.5NbSi0.7TiV0.5,CAST,,C,25.0,,8.49,7.899390445,,other,BCC+Sec.,,,,,,,2130.0,,,,,112.8687407,,,9.2,0.8,,,,,,,,,,,,,,,,,,,,,,,,,,,,,,,,,,,,,,,,,,,,,,,,,,,Prof.Yeh-RHEA,-,,,,
HfMo0.5NbTaTiZr,,,C,25.0,,9.9,9.917872809,,BCC,BCC,,,,,,480.0,1317.0,,,,130.0,123.0677835,,,50.0,,,,,,,,,,,,,,,,,,,,,,,,,,,,,,,,,,,,,,,,,,,,,,,,,,,https://doi.org/10.1016/j.dib.2018.11.111,Data in Brief 21 (2018) 2664¡V2678,BCC,Elongation>50,480,130,
HfMo0.5NbTaTiZr,CAST,,C,25.0,,9.96,9.917872809,,BCC,BCC,,,,,,,1320.0,,,,102.0,123.0677835,,,50.0,50.0,,,,,,,,,,,,,,,,,,,,,,,,,,,,,,,,,,,,,,,,,,,,,,,,,,,Prof.Yeh-RHEA,-,Elongation>50,,102,
HfMo0.5NbTiV0.5,CAST,,C,25.0,,9.02,8.97404319,,BCC,BCC,,,,,,,1260.0,,,,,125.5758684,,,35.0,35.0,,,,,,,,,,,,,,,,,,,,,,,,,,,,,,,,,,,,,,,,,,,,,,,,,,,Prof.Yeh-RHEA,>35%,,,,
HfMo0.75NbTaTiZr,,,C,25.0,,9.9,9.928762404,,BCC,BCC,,,,,,492.0,1373.0,,,,139.0,130.2953678,,,50.0,,,,,,,,,,,,,,,,,,,,,,,,,,,,,,,,,,,,,,,,,,,,,,,,,,,https://doi.org/10.1016/j.dib.2018.11.111,Data in Brief 21 (2018) 2664¡V2678,BCC,Elongation>50,492,139,
HfMo0.75NbTaTiZr,CAST,,C,25.0,,9.97,9.928762404,,BCC,BCC,,,,,,,1370.0,,,,109.0,130.2953678,,,50.0,50.0,,,,,,,,,,,,,,,,,,,,,,,,,,,,,,,,,,,,,,,,,,,,,,,,,,,Prof.Yeh-RHEA,-,Elongation>50,,109,
HfMo1NbTaTiZr,CAST,,C,25.0,,9.97,9.938913534,,BCC,BCC,,,,,,,1512.0,,,,115.0,137.0328224,,,12.0,10.0,,,,,,,,,,,,,,,,,,,,,,,,,,,,,,,,,,,,,,,,,,,,,,,,,,,Prof.Yeh-RHEA,-,,,115,
HfMoNbTaTiWZr,CAST,,C,25.0,,11.06,11.07993463,,BCC,BCC,,,,,,,1637.0,,,,,170.0287422,,,15.5,13.0,,,,,,,,,,,,,,,,,,,,,,,,,,,,,,,,,,,,,,,,,,,,,,,,,,,Prof.Yeh-RHEA,,,,,
HfMoNbTaTiZr,,,,25.0,,9.95,9.938913534,,BCC,BCC,,,,,,,1512.0,,,,,137.0328224,,,12.0,,,,,,,,,,,,,,,,,,,,,,,,,,,,,,,,,,,,,,,,,,,,,,,,,,,https://doi.org/10.1016/j.dib.2018.11.111,Data in Brief 21 (2018) 2664¡V2678,BCC,,,,
HfMoNbTaTiZr,,,,800.0,,9.95,9.938913534,,BCC,BCC,,,,,,,1007.0,,,,,137.0328224,,,23.0,,,,,,,,,,,,,,,,,,,,,,,,,,,,,,,,,,,,,,,,,,,,,,,,,,,https://doi.org/10.1016/j.dib.2018.11.111,Data in Brief 21 (2018) 2664¡V2678,BCC,,,,
HfMoNbTaTiZr,,,,1000.0,,9.95,9.938913534,,BCC,BCC,,,,,,,814.0,,,,,137.0328224,,,30.0,,,,,,,,,,,,,,,,,,,,,,,,,,,,,,,,,,,,,,,,,,,,,,,,,,,https://doi.org/10.1016/j.dib.2018.11.111,Data in Brief 21 (2018) 2664¡V2678,BCC,,,,
HfMoNbTaTiZr,,,,1200.0,,9.95,9.938913534,,BCC,BCC,,,,,,,556.0,,,,,137.0328224,,,30.0,,,,,,,,,,,,,,,,,,,,,,,,,,,,,,,,,,,,,,,,,,,,,,,,,,,https://doi.org/10.1016/j.dib.2018.11.111,Data in Brief 21 (2018) 2664¡V2678,BCC,,,,
HfMoNbTaTiZr,,,C,25.0,,10.0,9.938913534,,BCC,BCC,,,,,,505.0,1512.0,,,,,137.0328224,,,12.0,,,,,,,,,,,,,,,,,,,,,,,,,,,,,,,,,,,,,,,,,,,,,,,,,,,https://doi.org/10.1016/j.dib.2018.11.111,Data in Brief 21 (2018) 2664¡V2678,BCC,,505,0,
HfMoNbTaTiZr,,,C,25.0,,9.9,9.938913534,,BCC,BCC,,,,,,505.0,1512.0,,,,147.0,137.0328224,,,12.0,,,,,,,,,,,,,,,,,,,,,,,,,,,,,,,,,,,,,,,,,,,,,,,,,,,https://doi.org/10.1016/j.dib.2018.11.111,Data in Brief 21 (2018) 2664¡V2678,BCC,,505,147,
HfMoNbTiZr,,,,25.0,,8.7,8.685086263,,BCC,BCC,,,,,,,1575.0,,,,,127.9212828,,,9.0,,,,,,,,,,,,,,,,,,,,,,,,,,,,,,,,,,,,,,,,,,,,,,,,,,,https://doi.org/10.1016/j.dib.2018.11.111,Data in Brief 21 (2018) 2664¡V2678,BCC,,,,
HfMoNbTiZr,,,,800.0,,8.7,8.685086263,,BCC,BCC,,,,,,,825.0,,,,,127.9212828,,,50.0,,,,,,,,,,,,,,,,,,,,,,,,,,,,,,,,,,,,,,,,,,,,,,,,,,,https://doi.org/10.1016/j.dib.2018.11.111,Data in Brief 21 (2018) 2664¡V2678,BCC,Elongation>50,,,
HfMoNbTiZr,,,,1000.0,,8.7,8.685086263,,BCC,BCC,,,,,,,635.0,,,,,127.9212828,,,50.0,,,,,,,,,,,,,,,,,,,,,,,,,,,,,,,,,,,,,,,,,,,,,,,,,,,https://doi.org/10.1016/j.dib.2018.11.111,Data in Brief 21 (2018) 2664¡V2678,BCC,Elongation>50,,,
HfMoNbTiZr,,,,1200.0,,8.7,8.685086263,,BCC,BCC,,,,,,,187.0,,,,,127.9212828,,,50.0,,,,,,,,,,,,,,,,,,,,,,,,,,,,,,,,,,,,,,,,,,,,,,,,,,,https://doi.org/10.1016/j.dib.2018.11.111,Data in Brief 21 (2018) 2664¡V2678,BCC,Elongation>50,,,
HfMoNbZrTi,,,C,25.0,,8.7,8.685086263,,BCC,BCC,,,,,,,1803.0,1719.0,,197.5862069,,127.9212828,,,10.0,,,,,,,,,,,,,,,,,,,,,,,,,,,,,,,,,,,,,,,,,,,,,,,,,,,https://doi.org/10.1016/j.dib.2018.11.111,Data in Brief 21 (2018) 2664¡V2678,BCC,,,0,
HfMoTaTiZr,,,,25.0,,10.21,10.19147746,,BCC,BCC,,,,,,,1600.0,,,,,142.9802846,,,4.0,,,,,,,,,,,,,,,,,,,,,,,,,,,,,,,,,,,,,,,,,,,,,,,,,,,https://doi.org/10.1016/j.dib.2018.11.111,Data in Brief 21 (2018) 2664¡V2678,BCC,,,,
HfMoTaTiZr,,,,800.0,,10.21,10.19147746,,BCC,BCC,,,,,,,1045.0,,,,,142.9802846,,,19.0,,,,,,,,,,,,,,,,,,,,,,,,,,,,,,,,,,,,,,,,,,,,,,,,,,,https://doi.org/10.1016/j.dib.2018.11.111,Data in Brief 21 (2018) 2664¡V2678,BCC,,,,
HfMoTaTiZr,,,,1000.0,,10.21,10.19147746,,BCC,BCC,,,,,,,855.0,,,,,142.9802846,,,30.0,,,,,,,,,,,,,,,,,,,,,,,,,,,,,,,,,,,,,,,,,,,,,,,,,,,https://doi.org/10.1016/j.dib.2018.11.111,Data in Brief 21 (2018) 2664¡V2678,BCC,,,,
HfMoTaTiZr,,,,1200.0,,10.21,10.19147746,,BCC,BCC,,,,,,,404.0,,,,,142.9802846,,,30.0,,,,,,,,,,,,,,,,,,,,,,,,,,,,,,,,,,,,,,,,,,,,,,,,,,,https://doi.org/10.1016/j.dib.2018.11.111,Data in Brief 21 (2018) 2664¡V2678,BCC,,,,
HfMoTaTiZr,,,C,25.0,,10.2,10.19147746,,BCC,BCC,,,,,,542.0,1600.0,,,,,142.9802846,,,4.0,,,,,,,,,,,,,,,,,,,,,,,,,,,,,,,,,,,,,,,,,,,,,,,,,,,https://doi.org/10.1016/j.dib.2018.11.111,Data in Brief 21 (2018) 2664¡V2678,BCC,,542,0,
HfNb0.5Ta0.5Ti ZrO0.1,CAST,,C,25.0,,9.29,9.000474978,,BCC,BCC,,,,,,,1100.0,,,,,,,,50.0,50.0,,,,,,,,,,,,,,,,,,,,,,,,,,,,,,,,,,,,,,,,,,,,,,,,,,,Prof.Yeh-RHEA,,Elongation>50,,,
HfNb0.5Ta0.5TiZrO0.05,CAST,,C,25.0,,9.29,9.141264456,,BCC,BCC,,,,,,,955.0,,,,,,,,50.0,50.0,,,,,,,,,,,,,,,,,,,,,,,,,,,,,,,,,,,,,,,,,,,,,,,,,,,Prof.Yeh-RHEA,-,Elongation>50,,,
HfNb0.5Ta0.5TiZrO0.2,CAST,,C,25.0,,9.29,8.73288579,,BCC,BCC,,,,,,,1390.0,,,,,,,,8.2,5.0,,,,,,,,,,,,,,,,,,,,,,,,,,,,,,,,,,,,,,,,,,,,,,,,,,,Prof.Yeh-RHEA,-,,,,
HfNbSi0.5TiV,,,,25.0,,7.8,7.800398498,,other,BCC+Sec.,,,,,,,1399.0,,,,,96.79415347,,,11.0,,,,,,,,,,,,,,,,,,,,,,,,,,,,,,,,,,,,,,,,,,,,,,,,,,,https://doi.org/10.1016/j.dib.2018.11.111,Data in Brief 21 (2018) 2664¡V2678,BCC + lm,,,,
HfNbSi0.5TiV,,,,800.0,,7.8,7.800398498,,other,BCC+Sec.,,,,,,,875.0,,,,,96.79415347,,,50.0,,,,,,,,,,,,,,,,,,,,,,,,,,,,,,,,,,,,,,,,,,,,,,,,,,,https://doi.org/10.1016/j.dib.2018.11.111,Data in Brief 21 (2018) 2664¡V2678,BCC + lm,Elongation>50,,,
