Repository: azuredg01/alloy-textualization

本專案用於將合金（Alloy）資料集轉換為可供 Transformer-based 模型
（如 RoBERTa、MatSciBERT）進行 **性質回歸（Regression）**
與 **結構分類（Classification）** 的訓練資料，
並透過 **HuggingFace Accelerate + Distributed Data Parallel (DDP)** 進行多 GPU 訓練。

## Pipeline
                                 Dataset
                               (CSV files)
                                    │
                                    ▼
        ┌──────────────────────────────────────────────────────────┐
        │               Step 1: **data_process.ipynb**             │
        │               - 資料清理                                 │
        │               - 欄位命名統一（PROPERTY: ...）             │

File: data/all_data/all_data_manual_copy.csv (part 15 of 16)
HfNbSi0.5TiV,,,,1000.0,,7.8,7.800398498,,other,BCC+Sec.,,,,,,,240.0,,,,,96.79415347,,,50.0,,,,,,,,,,,,,,,,,,,,,,,,,,,,,,,,,,,,,,,,,,,,,,,,,,,https://doi.org/10.1016/j.dib.2018.11.111,Data in Brief 21 (2018) 2664¡V2678,BCC + lm,Elongation>50,,,
HfNbSi0.5TiV,,,C,25.0,,7.8,7.800398498,,other,BCC+Sec.,,,,,,490.0,1399.0,1608.0,,206.1538462,,96.79415347,,,11.0,,,,,,,,,,,,,,,,,,,,,,,,,,,,,,,,,,,,,,,,,,,,,,,,,,,https://doi.org/10.1016/j.dib.2018.11.111,Data in Brief 21 (2018) 2664¡V2678,BCC + lm,,490,,
HfNbSi0.5TiV,CAST,,C,25.0,,8.6,7.800398498,,other,BCC+Sec.,,,,,,,1400.0,1608.0,,186.9767442,,96.79415347,,,10.9,4.0,,,,,,,,,,,,,,,,,,,,,,,,,,,,,,,,,,,,,,,,,,,,,,,,,,,Prof.Yeh-RHEA,-,,,,
HfNbSi0.5TiVZr,,,,0.0,,7.5,7.513774178,,other,BCC+Sec.,,,,,,,1540.0,,,,,90.41466498,,,17.0,,,,,,,,,,,,,,,,,,,,,,,,,,,,,,,,,,,,,,,,,,,,,,,,,,,https://doi.org/10.1016/j.dib.2018.11.111,Data in Brief 21 (2018) 2664¡V2678,BCC + lm,,,,
HfNbSi0.5TiVZr,,,,600.0,,7.5,7.513774178,,other,BCC+Sec.,,,,,,,1252.0,,,,,90.41466498,,,50.0,,,,,,,,,,,,,,,,,,,,,,,,,,,,,,,,,,,,,,,,,,,,,,,,,,,https://doi.org/10.1016/j.dib.2018.11.111,Data in Brief 21 (2018) 2664¡V2678,BCC + lm,Elongation>50,,,
HfNbSi0.5TiVZr,,,,800.0,,7.5,7.513774178,,other,BCC+Sec.,,,,,,,427.0,,,,,90.41466498,,,50.0,,,,,,,,,,,,,,,,,,,,,,,,,,,,,,,,,,,,,,,,,,,,,,,,,,,https://doi.org/10.1016/j.dib.2018.11.111,Data in Brief 21 (2018) 2664¡V2678,BCC + lm,Elongation>50,,,
HfNbSi0.5TiVZr,,,C,25.0,,7.5,7.513774178,,other,BCC+Sec.,,,,,,464.0,1540.0,1643.0,,219.0666667,,90.41466498,,,17.0,,,,,,,,,,,,,,,,,,,,,,,,,,,,,,,,,,,,,,,,,,,,,,,,,,,https://doi.org/10.1016/j.dib.2018.11.111,Data in Brief 21 (2018) 2664¡V2678,BCC + lm,,464,,
HfNbSi0.5TiVZr,CAST,,C,25.0,,7.8,7.513774178,,other,BCC+Laves+Sec.,,,,,,464.0,1540.0,1643.0,,210.6410256,,90.41466498,,,17.0,4.0,,,,,,,,,,,,,,,,,,,,,,,,,,,,,,,,,,,,,,,,,,,,,,,,,,,Prof.Yeh-RHEA,,,464,,
HfNbTaTiWZr,CAST,,C,25.0,,11.23,11.19531061,,BCC,BCC,,,,,,,1550.0,,,,,148.4958845,,,26.3,24.5,,,,,,,,,,,,,,,,,,,,,,,,,,,,,,,,,,,,,,,,,,,,,,,,,,,Prof.Yeh-RHEA,,,,,
HfNbTaTiZr,,,,25.0,,9.9,9.893530612,,BCC,BCC,,,,,,,929.0,,,,,106.9115089,,,50.0,,,,,,,,,,,,,,,,,,,,,,,,,,,,,,,,,,,,,,,,,,,,,,,,,,,https://doi.org/10.1016/j.dib.2018.11.111,Data in Brief 21 (2018) 2664¡V2678,BCC,Elongation>50,,,
HfNbTaTiZr,,,,600.0,,9.9,9.893530612,,BCC,BCC,,,,,,,675.0,,,,,106.9115089,,,50.0,,,,,,,,,,,,,,,,,,,,,,,,,,,,,,,,,,,,,,,,,,,,,,,,,,,https://doi.org/10.1016/j.dib.2018.11.111,Data in Brief 21 (2018) 2664¡V2678,BCC,Elongation>50,,,
HfNbTaTiZr,,,,800.0,,9.9,9.893530612,,BCC,BCC,,,,,,,535.0,,,,,106.9115089,,,50.0,,,,,,,,,,,,,,,,,,,,,,,,,,,,,,,,,,,,,,,,,,,,,,,,,,,https://doi.org/10.1016/j.dib.2018.11.111,Data in Brief 21 (2018) 2664¡V2678,BCC,Elongation>50,,,
HfNbTaTiZr,,,,1000.0,,9.9,9.893530612,,BCC,BCC,,,,,,,295.0,,,,,106.9115089,,,50.0,,,,,,,,,,,,,,,,,,,,,,,,,,,,,,,,,,,,,,,,,,,,,,,,,,,https://doi.org/10.1016/j.dib.2018.11.111,Data in Brief 21 (2018) 2664¡V2678,BCC,Elongation>50,,,
HfNbTaTiZr,,,,1200.0,,9.9,9.893530612,,BCC,BCC,,,,,,,92.0,,,,,106.9115089,,,50.0,,,,,,,,,,,,,,,,,,,,,,,,,,,,,,,,,,,,,,,,,,,,,,,,,,,https://doi.org/10.1016/j.dib.2018.11.111,Data in Brief 21 (2018) 2664¡V2678,BCC,Elongation>50,,,
HfNbTaTiZr,,,,1400.0,,9.9,9.893530612,,BCC,BCC,,,,,,,790.0,,,,,106.9115089,,,50.0,,,,,,,,,,,,,,,,,,,,,,,,,,,,,,,,,,,,,,,,,,,,,,,,,,,https://doi.org/10.1016/j.dib.2018.11.111,Data in Brief 21 (2018) 2664¡V2678,BCC,Elongation>50,,,
HfNbTaTiZr,,,C,25.0,,9.9,9.893530612,,BCC,BCC,,,,,,335.0,1015.0,,,,111.0,106.9115089,,,50.0,,,,,,,,,,,,,,,,,,,,,,,,,,,,,,,,,,,,,,,,,,,,,,,,,,,https://doi.org/10.1016/j.dib.2018.11.111,Data in Brief 21 (2018) 2664¡V2678,BCC,Elongation>50,335,111,
HfNbTaTiZr,,,C,25.0,,9.9,9.893530612,,BCC,BCC,,,,,,295.0,1073.0,,,,111.0,106.9115089,,,50.0,,,,,,,,,,,,,,,,,,,,,,,,,,,,,,,,,,,,,,,,,,,,,,,,,,,https://doi.org/10.1016/j.dib.2018.11.111,Data in Brief 21 (2018) 2664¡V2678,BCC,Elongation>50,295,111,
HfNbTaTiZr,,,C,25.0,,9.9,9.893530612,,BCC,BCC,,,,,,390.0,929.0,,,,,106.9115089,,,50.0,,,,,,,,,,,,,,,,,,,,,,,,,,,,,,,,,,,,,,,,,,,,,,,,,,,https://doi.org/10.1016/j.dib.2018.11.111,Data in Brief 21 (2018) 2664¡V2678,BCC,Elongation>50,390,0,
HfNbTaTiZr,OTHER,,C,25.0,,9.94,9.893530612,,BCC,BCC,,,,,,390.0,929.0,,,,,106.9115089,,,50.0,50.0,,,,,,,,,,,,,,,,,,,,,,,,,,,,,,,,,,,,,,,,,,,,,,,,,,,Prof.Yeh-RHEA,-,Elongation>50,390,,
HfNbTaZr,,,C,25.0,,11.1,11.06162515,,BCC,BCC,,,,,,365.0,1315.0,,,,,104.9436304,,,,,,,,,,,,,,,,,,,,,,,,,,,,,,,,,,,,,,,,,,,,,,,,,,,,,,https://doi.org/10.1016/j.dib.2018.11.111,Data in Brief 21 (2018) 2664¡V2678,BCC,,365,0,
HfNbTaZr,CAST,,C,25.0,,11.3,11.06162515,,BCC,BCC,,,,,,,1320.0,,,,,104.9436304,,,34.0,32.0,,,,,,,,,,,,,,,,,,,,,,,,,,,,,,,,,,,,,,,,,,,,,,,,,,,Prof.Yeh-RHEA,-,,,,
HfNbTiVZr,,,,25.0,,8.1,8.0598931,,other,BCC+Sec.,,,,,,,1170.0,,,,,94.98742358,,,30.0,,,,,,,,,,,,,,,,,,,,,,,,,,,,,,,,,,,,,,,,,,,,,,,,,,,https://doi.org/10.1016/j.dib.2018.11.111,Data in Brief 21 (2018) 2664¡V2678,BCC + lm,,,,
HfNbTiVZr,,,,300.0,,8.1,8.0598931,,other,BCC+Sec.,,,,,,,1120.0,,,,,94.98742358,,,30.0,,,,,,,,,,,,,,,,,,,,,,,,,,,,,,,,,,,,,,,,,,,,,,,,,,,https://doi.org/10.1016/j.dib.2018.11.111,Data in Brief 21 (2018) 2664¡V2678,BCC + lm,,,,
HfNbTiVZr,,,,500.0,,8.1,8.0598931,,other,BCC+Sec.,,,,,,,1253.0,,,,,94.98742358,,,38.0,,,,,,,,,,,,,,,,,,,,,,,,,,,,,,,,,,,,,,,,,,,,,,,,,,,https://doi.org/10.1016/j.dib.2018.11.111,Data in Brief 21 (2018) 2664¡V2678,BCC + lm,,,,
HfNbTiVZr,,,,700.0,,8.1,8.0598931,,other,BCC+Sec.,,,,,,,1140.0,,,,,94.98742358,,,30.0,,,,,,,,,,,,,,,,,,,,,,,,,,,,,,,,,,,,,,,,,,,,,,,,,,,https://doi.org/10.1016/j.dib.2018.11.111,Data in Brief 21 (2018) 2664¡V2678,BCC + lm,,,,
HfNbTiVZr,,,,900.0,,8.1,8.0598931,,other,BCC+Sec.,,,,,,,1157.0,,,,,94.98742358,,,40.0,,,,,,,,,,,,,,,,,,,,,,,,,,,,,,,,,,,,,,,,,,,,,,,,,,,https://doi.org/10.1016/j.dib.2018.11.111,Data in Brief 21 (2018) 2664¡V2678,BCC + lm,,,,
HfNbTiVZr,,,C,25.0,,8.1,8.0598931,,other,BCC+Sec.,,,,,,388.0,1170.0,1463.0,,180.617284,,94.98742358,,,30.0,,,,,,,,,,,,,,,,,,,,,,,,,,,,,,,,,,,,,,,,,,,,,,,,,,,https://doi.org/10.1016/j.dib.2018.11.111,Data in Brief 21 (2018) 2664¡V2678,BCC + lm,,388,0,
HfNbTiVZr,CAST,,C,25.0,,8.1,8.0598931,,BCC,BCC,,,,,,388.0,1170.0,1463.0,,180.617284,128.0,94.98742358,,,30.0,30.0,,,,,,,,,,,,,,,,,,,,,,,,,,,,,,,,,,,,,,,,,,,,,,,,,,,Prof.Yeh-RHEA,,,388,128,
HfNbTiZr,,,T,25.0,,8.4,8.389278152,,BCC,BCC,,,,,,,879.0,969.0,,115.3571429,,89.37400368,,,15.0,,,,,,,,,,,,,,,,,,,,,,,,,,,,,,,,,,,,,,,,,,,,,,,,,,,https://doi.org/10.1016/j.dib.2018.11.111,Data in Brief 21 (2018) 2664¡V2678,BCC,,,0,
HfNbTiZr,ANNEAL,,T,25.0,,8.395,8.389278152,,BCC,BCC,,,,,,,879.0,,,,,89.37400368,,,14.9,,,,,,,,,,,,,,,,,,,,,,,,,,,,,,,,,,,,,,,,,,,,,,,,,,,,Prof.Yeh-RHEA,Tensile,,,,
Mo0.135Nb0.205Ti0.24V0.20Zr0.22,CAST,,C,25.0,,6.845,6.835399701,,BCC,BCC,,,,,,,1475.5,,,,,126.8650501,,,29.75,22.0,,,,,,,,,,,,,,,,,,,,,,,,,,,,,,,,,,,,,,,,,,,,,,,,,,,Prof.Yeh-RHEA,,,,,
Mo0.13Si0.05Ti0.35V0.31Zr0.16,CAST,,C,25.0,,5.91,5.88473401,,other,BCC+Sec.,,,,,,,1432.0,,,,,129.6372579,,,23.7,16.1,,,,,,,,,,,,,,,,,,,,,,,,,,,,,,,,,,,,,,,,,,,,,,,,,,,Prof.Yeh-RHEA,,,,,
Mo0.15Nb0.095Ti0.325V0.27Zr0.16,CAST,,C,25.0,,6.46,6.464510938,,BCC,BCC,,,,,,,1526.0,,,,,135.9988299,,,26.9,18.9,,,,,,,,,,,,,,,,,,,,,,,,,,,,,,,,,,,,,,,,,,,,,,,,,,,Prof.Yeh-RHEA,,,,,
Mo0.1Nb1Ti1V0.3Zr1,ANNEAL,,C,25.0,,,6.6,,BCC,BCC,,,,,,,932.0,,,,,102.0,,,,45.0,,,,,,,,,,,,,,,,,,,,,,,,,,,,,,,,,,,,,,,,,,,,,,,,,,10.1016/j.matdes.2015.06.072,,,,,,
Mo0.333Nb0.333Ti0.333V1Zr0.333,CAST,,C,25.0,,,6.9,,BCC,BCC,,,,,,,1418.0,2508.0,,363.4782609,,138.0,,,24.0,,,,,,,,,,,,,,,,,,,,,,,,,,,,,,,,,,,,,,,,,,,,,,,,,,,10.1007/s11837-012-0366-5,,,,,,
Mo0.3Nb1Ti1V0.3Zr1,ANNEAL,,C,25.0,,,6.8,,BCC,BCC,,,,,,,1312.0,,,,,112.0,,,,50.0,,,,,,,,,,,,,,,,,,,,,,,,,,,,,,,,,,,,,,,,,,,,,,,,,,10.1016/j.matdes.2015.06.072,,,,,,
Mo0.3Nb1Ti1V1Zr1,ANNEAL,,C,25.0,,,6.7,,BCC,BCC,,,,,,,1289.0,,,,,114.0,,,,42.0,,,,,,,,,,,,,,,,,,,,,,,,,,,,,,,,,,,,,,,,,,,,,,,,,,10.1016/j.matdes.2015.06.072,,,,,,
Mo0.3NbTiVZr,,,C,25.0,,6.7,6.685845916,,BCC,BCC,,,,,,,1289.0,,,,,114.0081503,,,42.0,,,,,,,,,,,,,,,,,,,,,,,,,,,,,,,,,,,,,,,,,,,,,,,,,,,https://doi.org/10.1016/j.dib.2018.11.111,Data in Brief 21 (2018) 2664¡V2678,BCC,,,,
Mo0.3NbTiVZr,CAST,,C,25.0,,6.7,6.685845916,,BCC,BCC,,,,,,,1289.0,,,,,114.0081503,,,42.0,42.0,,,,,,,,,,,,,,,,,,,,,,,,,,,,,,,,,,,,,,,,,,,,,,,,,,,Prof.Yeh-RHEA,,,,,
Mo0.5Nb0.5Ti0.5V1Zr0.5,CAST,,C,25.0,,,7.0,,BCC,BCC,,,,,,,1538.0,3176.0,,453.7142857,,139.0,,,23.0,,,,,,,,,,,,,,,,,,,,,,,,,,,,,,,,,,,,,,,,,,,,,,,,,,,10.1007/s11837-012-0366-5,,,,,,
Mo0.5Nb1Ti1V0.3Zr1,ANNEAL,,C,25.0,,,6.9,,BCC,BCC,,,,,,,1301.0,,,,,122.0,,,,43.0,,,,,,,,,,,,,,,,,,,,,,,,,,,,,,,,,,,,,,,,,,,,,,,,,,10.1016/j.matdes.2015.06.072,,,,,,
Mo0.5Nb1Ti1V1Zr1,ANNEAL,,C,25.0,,,6.8,,BCC,BCC,,,,,,,1473.0,,,,,122.0,,,,32.0,,,,,,,,,,,,,,,,,,,,,,,,,,,,,,,,,,,,,,,,,,,,,,,,,,10.1016/j.matdes.2015.06.072,,,,,,
Mo0.5NbTiV,OTHER,,C,25.0,,6.897,6.951417633,,BCC,BCC,,,,,,,1135.0,1631.0,,236.4796288,,144.412993,,,20.7,19.0,,,,,,,,,,,,,,,,,,,,,,,,,,,,,,,,,,,,,,,,,,,,,,,,,,,Prof.Yeh-RHEA,,,,,
Mo0.5NbTiVZr,,,C,25.0,,6.8,6.822863505,,BCC,BCC,,,,,,,1473.0,,,,,122.3241237,,,32.0,,,,,,,,,,,,,,,,,,,,,,,,,,,,,,,,,,,,,,,,,,,,,,,,,,,https://doi.org/10.1016/j.dib.2018.11.111,Data in Brief 21 (2018) 2664¡V2678,BCC,,,,
Mo0.5NbTiVZr,CAST,,C,25.0,,6.8,6.822863505,,BCC,BCC,,,,,,,1473.0,,,,,122.3241237,,,32.0,32.0,,,,,,,,,,,,,,,,,,,,,,,,,,,,,,,,,,,,,,,,,,,,,,,,,,,Prof.Yeh-RHEA,,,,,
Mo0.667Nb0.667Ti0.667V1Zr0.667,CAST,,C,25.0,,,7.1,,BCC,BCC,,,,,,,1735.0,3300.0,,464.7887324,,140.0,,,20.0,,,,,,,,,,,,,,,,,,,,,,,,,,,,,,,,,,,,,,,,,,,,,,,,,,,10.1007/s11837-012-0366-5,,,,,,
Mo0.7Nb1Ti1V0.3Zr1,ANNEAL,,C,25.0,,,7.1,,BCC,BCC,,,,,,,1436.0,,,,,130.0,,,,27.0,,,,,,,,,,,,,,,,,,,,,,,,,,,,,,,,,,,,,,,,,,,,,,,,,,10.1016/j.matdes.2015.06.072,,,,,,
Mo0.7Nb1Ti1V1Zr1,ANNEAL,,C,25.0,,,6.9,,BCC,BCC,,,,,,,1706.0,,,,,130.0,,,,32.0,,,,,,,,,,,,,,,,,,,,,,,,,,,,,,,,,,,,,,,,,,,,,,,,,,10.1016/j.matdes.2015.06.072,,,,,,
Mo0.7NbTiVZr,,,C,25.0,,7.0,6.949676036,,BCC,BCC,,,,,,,1706.0,,,,,130.0207242,,,32.0,,,,,,,,,,,,,,,,,,,,,,,,,,,,,,,,,,,,,,,,,,,,,,,,,,,https://doi.org/10.1016/j.dib.2018.11.111,Data in Brief 21 (2018) 2664¡V2678,BCC,,,,
Mo0.7NbTiVZr,CAST,,C,25.0,,7.0,6.949676036,,BCC,BCC,,,,,,,1706.0,,,,,130.0207242,,,32.0,32.0,,,,,,,,,,,,,,,,,,,,,,,,,,,,,,,,,,,,,,,,,,,,,,,,,,,Prof.Yeh-RHEA,,,,,
Mo1.3NbTiVZr,,,C,25.0,,7.3,7.279138633,,BCC,BCC,,,,,,,1496.0,,,,,150.0167131,,,30.0,,,,,,,,,,,,,,,,,,,,,,,,,,,,,,,,,,,,,,,,,,,,,,,,,,,https://doi.org/10.1016/j.dib.2018.11.111,Data in Brief 21 (2018) 2664¡V2678,BCC,,,,
Mo1.3NbTiVZr,CAST,,C,25.0,,7.3,7.279138633,,BCC,BCC,,,,,,,1496.0,,,,,150.0167131,,,30.0,30.0,,,,,,,,,,,,,,,,,,,,,,,,,,,,,,,,,,,,,,,,,,,,,,,,,,,Prof.Yeh-RHEA,,,,,
Mo1.5NbTiVZr,,,C,25.0,,7.4,7.374721493,,BCC,BCC,,,,,,,1603.0,,,,,155.8178991,,,20.0,,,,,,,,,,,,,,,,,,,,,,,,,,,,,,,,,,,,,,,,,,,,,,,,,,,https://doi.org/10.1016/j.dib.2018.11.111,Data in Brief 21 (2018) 2664¡V2678,BCC,,,,
Mo1.5NbTiVZr,CAST,,C,25.0,,7.4,7.374721493,,BCC,BCC,,,,,,,1603.0,,,,,155.8178991,,,20.0,20.0,,,,,,,,,,,,,,,,,,,,,,,,,,,,,,,,,,,,,,,,,,,,,,,,,,,Prof.Yeh-RHEA,,,,,
Mo1.7NbTiVZr,,,C,25.0,,7.5,7.464302832,,BCC,BCC,,,,,,,1645.0,,,,,161.2548363,,,15.0,,,,,,,,,,,,,,,,,,,,,,,,,,,,,,,,,,,,,,,,,,,,,,,,,,,https://doi.org/10.1016/j.dib.2018.11.111,Data in Brief 21 (2018) 2664¡V2678,BCC,,,,
Mo1.7NbTiVZr,CAST,,C,25.0,,7.5,7.464302832,,BCC,BCC,,,,,,,1645.0,,,,,161.2548363,,,15.0,15.0,,,,,,,,,,,,,,,,,,,,,,,,,,,,,,,,,,,,,,,,,,,,,,,,,,,Prof.Yeh-RHEA,,,,,
Mo1Nb0.588Ti0.588V0.588Zr0.588,ANNEAL,,C,25.0,,,7.5,,BCC,BCC,,,,,,,1645.0,,,,,161.0,,,,15.0,,,,,,,,,,,,,,,,,,,,,,,,,,,,,,,,,,,,,,,,,,,,,,,,,,10.1016/j.matdes.2015.06.072,,,,,,
Mo1Nb0.5Ti0.5V0.5Zr0.5,ANNEAL,,C,25.0,,,7.6,,BCC,BCC,,,,,,,1765.0,,,,,169.0,,,,12.0,,,,,,,,,,,,,,,,,,,,,,,,,,,,,,,,,,,,,,,,,,,,,,,,,,10.1016/j.matdes.2015.06.072,,,,,,
Mo1Nb0.667Ti0.667V0.2Zr0.667,ANNEAL,,C,25.0,,,7.5,,BCC,BCC,,,,,,,1576.0,,,,,159.0,,,,8.0,,,,,,,,,,,,,,,,,,,,,,,,,,,,,,,,,,,,,,,,,,,,,,,,,,10.1016/j.matdes.2015.06.072,,,,,,
Mo1Nb0.667Ti0.667V0.667Zr0.667,ANNEAL,,C,25.0,,,7.4,,BCC,BCC,,,,,,,1603.0,,,,,156.0,,,,20.0,,,,,,,,,,,,,,,,,,,,,,,,,,,,,,,,,,,,,,,,,,,,,,,,,,10.1016/j.matdes.2015.06.072,,,,,,
Mo1Nb0.769Ti0.769V0.231Zr0.769,ANNEAL,,C,25.0,,,7.4,,BCC,BCC,,,,,,,1603.0,,,,,153.0,,,,20.0,,,,,,,,,,,,,,,,,,,,,,,,,,,,,,,,,,,,,,,,,,,,,,,,,,10.1016/j.matdes.2015.06.072,,,,,,
Mo1Nb0.769Ti0.769V0.769Zr0.769,ANNEAL,,C,25.0,,,7.3,,BCC,BCC,,,,,,,1496.0,,,,,150.0,,,,30.0,,,,,,,,,,,,,,,,,,,,,,,,,,,,,,,,,,,,,,,,,,,,,,,,,,10.1016/j.matdes.2015.06.072,,,,,,
Mo1Nb1Re0.5W1,CAST,,C,25.0,,,13.7,,BCC,BCC,,,,,,473.0,896.0,,,,,298.0,,,10.4,7.08,,,,,,,,,,,,,,,,,,,,,,,,,,,,,,,,,,,,,,,,,,,,,,,,,,10.1016/j.jallcom.2018.11.111,,,,473,,
Mo1Nb1Si0.25Ta1W1,POWDER,,C,25.0,,,12.9,,other,BCC+Sec.,,,,,,567.0,1826.0,,,,,,,,16.5,10.5,,,,,,,,,,,,,,,,,,,,,,,,,,,,,,,,,,,,,,,,,,,,,,,,,,10.1007/s10853-019-03567-9,,,,567,,
Mo1Nb1Si0.25Ta1W1,POWDER,,,200.0,,,12.9,,other,BCC+Sec.,,,,,,425.0,,,,,,,,,,,,,,,,,,,,,,,,,,,,,,,,,,,,,,,,,,,,,,,,,,,,,,,,,,,,10.1007/s10853-019-03567-9,,,,425,,
Mo1Nb1Si0.25Ta1W1,POWDER,,,400.0,,,12.9,,other,BCC+Sec.,,,,,,420.0,,,,,,,,,,,,,,,,,,,,,,,,,,,,,,,,,,,,,,,,,,,,,,,,,,,,,,,,,,,,10.1007/s10853-019-03567-9,,,,420,,
Mo1Nb1Si0.25Ta1W1,POWDER,,,600.0,,,12.9,,other,BCC+Sec.,,,,,,425.0,,,,,,,,,,,,,,,,,,,,,,,,,,,,,,,,,,,,,,,,,,,,,,,,,,,,,,,,,,,,10.1007/s10853-019-03567-9,,,,425,,
Mo1Nb1Si0.25Ta1W1,POWDER,,,800.0,,,12.9,,other,BCC+Sec.,,,,,,399.2,,,,,,,,,,,,,,,,,,,,,,,,,,,,,,,,,,,,,,,,,,,,,,,,,,,,,,,,,,,,10.1007/s10853-019-03567-9,,,,399.2,,
Mo1Nb1Si0.5Ta1W1,POWDER,,C,25.0,,,12.2,,other,BCC+Sec.,,,,,,697.0,1883.0,,,,,,,,11.0,5.8,,,,,,,,,,,,,,,,,,,,,,,,,,,,,,,,,,,,,,,,,,,,,,,,,,10.1007/s10853-019-03567-9,,,,697,,
Mo1Nb1Si0.5Ta1W1,POWDER,,,200.0,,,12.2,,other,BCC+Sec.,,,,,,535.0,,,,,,,,,,,,,,,,,,,,,,,,,,,,,,,,,,,,,,,,,,,,,,,,,,,,,,,,,,,,10.1007/s10853-019-03567-9,,,,535,,
Mo1Nb1Si0.5Ta1W1,POWDER,,,400.0,,,12.2,,other,BCC+Sec.,,,,,,560.0,,,,,,,,,,,,,,,,,,,,,,,,,,,,,,,,,,,,,,,,,,,,,,,,,,,,,,,,,,,,10.1007/s10853-019-03567-9,,,,560,,
Mo1Nb1Si0.5Ta1W1,POWDER,,,600.0,,,12.2,,other,BCC+Sec.,,,,,,540.0,,,,,,,,,,,,,,,,,,,,,,,,,,,,,,,,,,,,,,,,,,,,,,,,,,,,,,,,,,,,10.1007/s10853-019-03567-9,,,,540,,
Mo1Nb1Si0.5Ta1W1,POWDER,,,800.0,,,12.2,,other,BCC+Sec.,,,,,,550.5,,,,,,,,,,,,,,,,,,,,,,,,,,,,,,,,,,,,,,,,,,,,,,,,,,,,,,,,,,,,10.1007/s10853-019-03567-9,,,,550.5,,
Mo1Nb1Si0.75Ta1W1,POWDER,,C,25.0,,,11.6,,other,BCC+Sec.,,,,,,682.6,2483.0,,,,,,,,6.2,1.6,,,,,,,,,,,,,,,,,,,,,,,,,,,,,,,,,,,,,,,,,,,,,,,,,,10.1007/s10853-019-03567-9,,,,682.6,,
Mo1Nb1Si0.75Ta1W1,POWDER,,,200.0,,,11.6,,other,BCC+Sec.,,,,,,640.0,,,,,,,,,,,,,,,,,,,,,,,,,,,,,,,,,,,,,,,,,,,,,,,,,,,,,,,,,,,,10.1007/s10853-019-03567-9,,,,640,,
Mo1Nb1Si0.75Ta1W1,POWDER,,,400.0,,,11.6,,other,BCC+Sec.,,,,,,600.0,,,,,,,,,,,,,,,,,,,,,,,,,,,,,,,,,,,,,,,,,,,,,,,,,,,,,,,,,,,,10.1007/s10853-019-03567-9,,,,600,,
Mo1Nb1Si0.75Ta1W1,POWDER,,,600.0,,,11.6,,other,BCC+Sec.,,,,,,650.0,,,,,,,,,,,,,,,,,,,,,,,,,,,,,,,,,,,,,,,,,,,,,,,,,,,,,,,,,,,,10.1007/s10853-019-03567-9,,,,650,,
Mo1Nb1Si0.75Ta1W1,POWDER,,,800.0,,,11.6,,other,BCC+Sec.,,,,,,597.3,,,,,,,,,,,,,,,,,,,,,,,,,,,,,,,,,,,,,,,,,,,,,,,,,,,,,,,,,,,,10.1007/s10853-019-03567-9,,,,597.3,,
Mo1Nb1Si0.75Ta1W1,POWDER,,C,1200.0,,,11.6,,other,BCC+Sec.,,,,,,,960.0,,,,,,,,22.7,,,,,,,,,,,,,,,,,,,,,,,,,,,,,,,,,,,,,,,,,,,,,,,,,,,10.1007/s10853-019-03567-9,,,,,,
Mo1Nb1Ta1Ti0.25W1,CAST,,C,25.0,,,13.1,,BCC,BCC,,,,,,478.3,1109.0,1197.0,,91.3740458,,242.0,,,,,,,,,,,,,,,,,,,,,,,,,,,,,,,,,,,,,,,,,,,,,,,,,,,,,,10.1016/j.msea.2017.12.004,,,,478.3,,
Mo1Nb1Ta1Ti0.5W1,CAST,,C,25.0,,,12.6,,BCC,BCC,,,,,,481.2,1211.0,1578.0,,125.2380952,,234.0,,,,,,,,,,,,,,,,,,,,,,,,,,,,,,,,,,,,,,,,,,,,,,,,,,,,,,10.1016/j.msea.2017.12.004,,,,481.2,,
Mo1Nb1Ta1Ti0.75W1,CAST,,C,25.0,,,12.2,,BCC,BCC,,,,,,495.6,1304.0,1593.0,,130.5737705,,228.0,,,,,,,,,,,,,,,,,,,,,,,,,,,,,,,,,,,,,,,,,,,,,,,,,,,,,,10.1016/j.msea.2017.12.004,,,,495.6,,
Mo1Nb1Ta1Ti1,ANNEAL,,,,,,10.0,,BCC,BCC,,,,,,407.0,,,,,,179.0,,,,,,,,,,,,,,,,,,,,,,,,,,,,,,,,,,,,,,,,,,,,,,,,,,,,,,10.1016/j.matdes.2018.06.003,,,,407,,
Mo1Nb1Ta1Ti1,CAST,,,,,,10.0,,BCC,BCC,,,,,,431.0,,,,,,179.0,,,,,,,,,,,,,,,,,,,,,,,,,,,,,,,,,,,,,,,,,,,,,,,,,,,,,,10.1016/j.matdes.2018.06.003,,,,431,,
Mo1Nb1Ta1Ti1,ANNEAL,,C,20.0,,,10.0,,BCC,BCC,,,,,,,1210.0,,,,,179.0,,,,,,,,,,,,,,,,,,,,,,,,,,,,,,,,,,,,,,,,,,,,,,,,,,,,,,10.1016/j.actamat.2019.06.006,,,,,,
Mo1Nb1Ta1Ti1,ANNEAL,,C,60.0,,,10.0,,BCC,BCC,,,,,,,1071.0,,,,,179.0,,,,,,,,,,,,,,,,,,,,,,,,,,,,,,,,,,,,,,,,,,,,,,,,,,,,,,10.1016/j.actamat.2019.06.006,,,,,,
Mo1Nb1Ta1Ti1,ANNEAL,,C,100.0,,,10.0,,BCC,BCC,,,,,,,1029.0,,,,,179.0,,,,,,,,,,,,,,,,,,,,,,,,,,,,,,,,,,,,,,,,,,,,,,,,,,,,,,10.1016/j.actamat.2019.06.006,,,,,,
Mo1Nb1Ta1Ti1,ANNEAL,,C,200.0,,,10.0,,BCC,BCC,,,,,,,868.0,,,,,179.0,,,,,,,,,,,,,,,,,,,,,,,,,,,,,,,,,,,,,,,,,,,,,,,,,,,,,,10.1016/j.actamat.2019.06.006,,,,,,
Mo1Nb1Ta1Ti1,ANNEAL,,C,300.0,,,10.0,,BCC,BCC,,,,,,,732.0,,,,,179.0,,,,,,,,,,,,,,,,,,,,,,,,,,,,,,,,,,,,,,,,,,,,,,,,,,,,,,10.1016/j.actamat.2019.06.006,,,,,,
Mo1Nb1Ta1Ti1,ANNEAL,,C,400.0,,,10.0,,BCC,BCC,,,,,,,685.0,,,,,179.0,,,,,,,,,,,,,,,,,,,,,,,,,,,,,,,,,,,,,,,,,,,,,,,,,,,,,,10.1016/j.actamat.2019.06.006,,,,,,
Mo1Nb1Ta1Ti1,ANNEAL,,C,600.0,,,10.0,,BCC,BCC,,,,,,,593.0,,,,,179.0,,,,,,,,,,,,,,,,,,,,,,,,,,,,,,,,,,,,,,,,,,,,,,,,,,,,,,10.1016/j.actamat.2019.06.006,,,,,,
Mo1Nb1Ta1Ti1,ANNEAL,,C,800.0,,,10.0,,BCC,BCC,,,,,,,564.0,,,,,179.0,,,,,,,,,,,,,,,,,,,,,,,,,,,,,,,,,,,,,,,,,,,,,,,,,,,,,,10.1016/j.actamat.2019.06.006,,,,,,
Mo1Nb1Ta1Ti1,ANNEAL,,C,1000.0,,,10.0,,BCC,BCC,,,,,,,539.0,,,,,179.0,,,,,,,,,,,,,,,,,,,,,,,,,,,,,,,,,,,,,,,,,,,,,,,,,,,,,,10.1016/j.actamat.2019.06.006,,,,,,
Mo1Nb1Ta1Ti1V1,CAST,,C,25.0,,,9.4,,BCC,BCC,,,,,,,1400.0,2450.0,,260.6382979,,171.0,,,,,,,,,,,,,,,,,,,,,,,,,,,,,,,,,,,,,,,,,,,,,,,,,,,,,,10.1016/j.jallcom.2016.11.188,,,,,,
Mo1Nb1Ta1Ti1V1W1,CAST,,C,600.0,,,11.0,,BCC,BCC,,,,,,,973.0,1590.0,,144.5454545,,209.0,,,,,,,,,,,,,,,,,,,,,,,,,,,,,,,,,,,,,,,,,,,,,,,,,,,,,,10.1016/j.intermet.2017.01.007,,,,,,
Mo1Nb1Ta1Ti1V1W1,CAST,,C,800.0,,,11.0,,BCC,BCC,,,,,,,791.3,1180.0,,107.2727273,,209.0,,,,,,,,,,,,,,,,,,,,,,,,,,,,,,,,,,,,,,,,,,,,,,,,,,,,,,10.1016/j.intermet.2017.01.007,,,,,,
Mo1Nb1Ta1Ti1V1W1,CAST,,C,1000.0,,,11.0,,BCC,BCC,,,,,,,752.8,1105.0,,100.4545455,,209.0,,,,,,,,,,,,,,,,,,,,,,,,,,,,,,,,,,,,,,,,,,,,,,,,,,,,,,10.1016/j.intermet.2017.01.007,,,,,,
Mo1Nb1Ta1Ti1V1W1,CAST,,C,1200.0,,,11.0,,BCC,BCC,,,,,,,659.0,696.0,,63.27272727,,209.0,,,,,,,,,,,,,,,,,,,,,,,,,,,,,,,,,,,,,,,,,,,,,,,,,,,,,,10.1016/j.intermet.2017.01.007,,,,,,
Mo1Nb1Ta1Ti1V1W1,CAST,,C,25.0,,,11.0,,BCC,BCC,,,,,,,1515.0,2135.0,,194.0909091,,209.0,,,,,,,,,,,,,,,,,,,,,,,,,,,,,,,,,,,,,,,,,,,,,,,,,,,,,,10.1016/j.intermet.2017.01.007,,,,,,
Mo1Nb1Ta1Ti1V1W1,CAST,,C,23.0,,10.91,11.0,,BCC,BCC,,,,,,,1515.0,,,,,209.0,,,,,,,,,,,,,,,,,,,,,,,,,,,,,,,,,,,,,,,,,,,,,,,,,,,,,,10.1016/j.actamat.2019.06.032,,,,,,
Mo1Nb1Ta1Ti1V1W1,CAST,,C,1000.0,,10.91,11.0,,BCC,BCC,,,,,,,753.0,,,,,209.0,,,,,,,,,,,,,,,,,,,,,,,,,,,,,,,,,,,,,,,,,,,,,,,,,,,,,,10.1016/j.actamat.2019.06.032,,,,,,
Mo1Nb1Ta1Ti1V1W1,CAST,,C,1200.0,,10.91,11.0,,BCC,BCC,,,,,,,659.0,,,,,209.0,,,,,,,,,,,,,,,,,,,,,,,,,,,,,,,,,,,,,,,,,,,,,,,,,,,,,,10.1016/j.actamat.2019.06.032,,,,,,
Mo1Nb1Ta1Ti1W1,CAST,,C,25.0,,,11.8,,BCC,BCC,,,,,,507.5,1455.0,1910.0,,161.8644068,,222.0,,,,,,,,,,,,,,,,,,,,,,,,,,,,,,,,,,,,,,,,,,,,,,,,,,,,,,10.1016/j.msea.2017.12.004,,,,507.5,,
Mo1Nb1Ta1Ti1W1,ANNEAL,,,,,,11.8,,BCC,BCC,,,,,,482.0,,,,,,222.0,,,,,,,,,,,,,,,,,,,,,,,,,,,,,,,,,,,,,,,,,,,,,,,,,,,,,,10.1016/j.matdes.2018.06.003,,,,482,,
Mo1Nb1Ta1Ti1W1,CAST,,,,,,11.8,,BCC,BCC,,,,,,446.0,,,,,,222.0,,,,,,,,,,,,,,,,,,,,,,,,,,,,,,,,,,,,,,,,,,,,,,,,,,,,,,10.1016/j.matdes.2018.06.003,,,,446,,
Mo1Nb1Ta1Ti1W1,CAST,,C,600.0,,,11.8,,BCC,BCC,,,,,,,689.0,1681.0,,142.4576271,,222.0,,,,,,,,,,,,,,,,,,,,,,,,,,,,,,,,,,,,,,,,,,,,,,,,,,,,,,10.1016/j.intermet.2017.01.007,,,,,,
Mo1Nb1Ta1Ti1W1,CAST,,C,800.0,,,11.8,,BCC,BCC,,,,,,,674.0,1618.0,,137.1186441,,222.0,,,,,,,,,,,,,,,,,,,,,,,,,,,,,,,,,,,,,,,,,,,,,,,,,,,,,,10.1016/j.intermet.2017.01.007,,,,,,
Mo1Nb1Ta1Ti1W1,CAST,,C,1000.0,,,11.8,,BCC,BCC,,,,,,,620.0,1426.0,,120.8474576,,222.0,,,,,,,,,,,,,,,,,,,,,,,,,,,,,,,,,,,,,,,,,,,,,,,,,,,,,,10.1016/j.intermet.2017.01.007,,,,,,
Mo1Nb1Ta1Ti1W1,CAST,,C,1200.0,,,11.8,,BCC,BCC,,,,,,,586.0,814.0,,68.98305085,,222.0,,,,,,,,,,,,,,,,,,,,,,,,,,,,,,,,,,,,,,,,,,,,,,,,,,,,,,10.1016/j.intermet.2017.01.007,,,,,,
Mo1Nb1Ta1Ti1W1,CAST,,C,25.0,,,11.8,,BCC,BCC,,,,,,,1343.0,2005.0,,169.9152542,,222.0,,,,,,,,,,,,,,,,,,,,,,,,,,,,,,,,,,,,,,,,,,,,,,,,,,,,,,10.1016/j.intermet.2017.01.007,,,,,,
Mo1Nb1Ta1Ti1W1,CAST,,C,23.0,,11.72,11.8,,BCC,BCC,,,,,,,1343.0,,,,,222.0,,,,,,,,,,,,,,,,,,,,,,,,,,,,,,,,,,,,,,,,,,,,,,,,,,,,,,10.1016/j.actamat.2019.06.032,,,,,,
Mo1Nb1Ta1Ti1W1,CAST,,C,1000.0,,11.72,11.8,,BCC,BCC,,,,,,,620.0,,,,,222.0,,,,,,,,,,,,,,,,,,,,,,,,,,,,,,,,,,,,,,,,,,,,,,,,,,,,,,10.1016/j.actamat.2019.06.032,,,,,,
Mo1Nb1Ta1Ti1W1,CAST,,C,1200.0,,11.72,11.8,,BCC,BCC,,,,,,,586.0,,,,,222.0,,,,,,,,,,,,,,,,,,,,,,,,,,,,,,,,,,,,,,,,,,,,,,,,,,,,,,10.1016/j.actamat.2019.06.032,,,,,,
Mo1Nb1Ta1Ti1Zr1,ANNEAL,,C,25.0,,,9.1,,other,BCC+BCC,,,,,,,1100.0,1200.0,,131.8681319,,,,,,,,,,,,,,,,,,,,,,,,,,,,,,,,,,,,,,,,,,,,,,,,,,,,,,,,10.1016/j.scriptamat.2016.10.028,,,,,,
Mo1Nb1Ta1Ti1Zr1,CAST,,C,25.0,,,9.1,,other,BCC+BCC,,,,,,,1375.0,1450.0,,159.3406593,,,,,,,,,,,,,,,,,,,,,,,,,,,,,,,,,,,,,,,,,,,,,,,,,,,,,,,,10.1016/j.scriptamat.2016.10.028,,,,,,
Mo1Nb1Ta1Ti1Zr1,CAST,,C,25.0,,,9.1,,other,BCC+BCC,,,,,,,1390.0,,,,,,,,,,,,,,,,,,,,,,,,,,,,,,,,,,,,,,,,,,,,,,,,,,,,,,,,,,,10.1016/j.msec.2016.12.057,,,,,,
Mo1Nb1Ta1V1,ANNEAL,,C,25.0,,,10.7,,BCC,BCC,,,,,,504.0,1525.0,2400.0,,224.2990654,,186.0,,,21.0,,,,,,,,,,,,,,,,,,,,,,,,,,,,,,,,,,,,,,,,,,,,,,,,,,,10.3390/e18050189,,,,504,,
Mo1Nb1Ta1V1W1,POWDER,,C,25.0,,,12.4,,BCC,BCC,,,,,,,2612.0,3472.0,,280.0,,229.0,,,2.0,,,,,,,,,,,,,,,,,,,,,,,,,,,,,,,,,,,,,,,,,,,,,,,,,,,10.1016/j.msea.2017.12.021,,,,,,
Mo1Nb1Ta1V1W1,CAST,,C,25.0,,,12.4,,BCC,BCC,,,,,,536.0,1246.0,1270.0,,102.4193548,,229.0,,,13.0,,,,,,,,,,,,,,,,,,,,,,,,,,,,,,,,,,,,,,,,,,,,,,,,,,,10.1016/j.intermet.2011.01.004,,,,536,,
Mo1Nb1Ta1V1W1,CAST,,C,600.0,,,12.4,,BCC,BCC,,,,,,,862.0,,,,,229.0,,,17.0,,,,,,,,,,,,,,,,,,,,,,,,,,,,,,,,,,,,,,,,,,,,,,,,,,,10.1016/j.intermet.2011.01.004,,,,,,
Mo1Nb1Ta1V1W1,CAST,,C,800.0,,,12.4,,BCC,BCC,,,,,,,846.0,,,,,229.0,,,19.0,,,,,,,,,,,,,,,,,,,,,,,,,,,,,,,,,,,,,,,,,,,,,,,,,,,10.1016/j.intermet.2011.01.004,,,,,,
Mo1Nb1Ta1V1W1,CAST,,C,1000.0,,,12.4,,BCC,BCC,,,,,,,842.0,,,,,229.0,,,7.5,,,,,,,,,,,,,,,,,,,,,,,,,,,,,,,,,,,,,,,,,,,,,,,,,,,10.1016/j.intermet.2011.01.004,,,,,,
Mo1Nb1Ta1V1W1,CAST,,C,1200.0,,,12.4,,BCC,BCC,,,,,,,735.0,,,,,229.0,,,40.0,,,,,,,,,,,,,,,,,,,,,,,,,,,,,,,,,,,,,,,,,,,,,,,,,,,10.1016/j.intermet.2011.01.004,,,,,,
Mo1Nb1Ta1V1W1,CAST,,C,1400.0,,,12.4,,BCC,BCC,,,,,,,656.0,,,,,229.0,,,40.0,,,,,,,,,,,,,,,,,,,,,,,,,,,,,,,,,,,,,,,,,,,,,,,,,,,10.1016/j.intermet.2011.01.004,,,,,,
Mo1Nb1Ta1V1W1,CAST,,C,1600.0,,,12.4,,BCC,BCC,,,,,,,477.0,,,,,229.0,,,,,,,,,,,,,,,,,,,,,,,,,,,,,,,,,,,,,,,,,,,,,,,,,,,,,,10.1016/j.intermet.2011.01.004,,,,,,
Mo1Nb1Ta1V1W1,OTHER,,C,23.0,,12.29,12.4,,BCC,BCC,,,,,,,1246.0,,,,,229.0,,,,,,,,,,,,,,,,,,,,,,,,,,,,,,,,,,,,,,,,,,,,,,,,,,,,,,10.1016/j.actamat.2019.06.032,,,,,,
Mo1Nb1Ta1V1W1,OTHER,,C,1000.0,,12.29,12.4,,BCC,BCC,,,,,,,842.0,,,,,229.0,,,,,,,,,,,,,,,,,,,,,,,,,,,,,,,,,,,,,,,,,,,,,,,,,,,,,,10.1016/j.actamat.2019.06.032,,,,,,
Mo1Nb1Ta1V1W1,OTHER,,C,1200.0,,12.29,12.4,,BCC,BCC,,,,,,,735.0,,,,,229.0,,,,,,,,,,,,,,,,,,,,,,,,,,,,,,,,,,,,,,,,,,,,,,,,,,,,,,10.1016/j.actamat.2019.06.032,,,,,,
Mo1Nb1Ta1W1,CAST,,C,25.0,,,13.7,,BCC,BCC,,,,,,,996.0,1148.0,,83.79562044,,250.0,,,2.0,,,,,,,,,,,,,,,,,,,,,,,,,,,,,,,,,,,,,,,,,,,,,,,,,,,10.1016/j.msea.2017.12.004,,,,,,
Mo1Nb1Ta1W1,CAST,,C,25.0,,,13.7,,BCC,BCC,,,,,,454.0,1058.0,1211.0,,88.39416058,,250.0,,,40.0,,,,,,,,,,,,,,,,,,,,,,,,,,,,,,,,,,,,,,,,,,,,,,,,,,,10.1016/j.intermet.2011.01.004,,,,454,,
Mo1Nb1Ta1W1,CAST,,C,600.0,,,13.7,,BCC,BCC,,,,,,,561.0,,,,,250.0,,,40.0,,,,,,,,,,,,,,,,,,,,,,,,,,,,,,,,,,,,,,,,,,,,,,,,,,,10.1016/j.intermet.2011.01.004,,,,,,
Mo1Nb1Ta1W1,CAST,,C,800.0,,,13.7,,BCC,BCC,,,,,,,552.0,,,,,250.0,,,40.0,,,,,,,,,,,,,,,,,,,,,,,,,,,,,,,,,,,,,,,,,,,,,,,,,,,10.1016/j.intermet.2011.01.004,,,,,,
Mo1Nb1Ta1W1,CAST,,C,1000.0,,,13.7,,BCC,BCC,,,,,,,548.0,,,,,250.0,,,40.0,,,,,,,,,,,,,,,,,,,,,,,,,,,,,,,,,,,,,,,,,,,,,,,,,,,10.1016/j.intermet.2011.01.004,,,,,,
Mo1Nb1Ta1W1,CAST,,C,1200.0,,,13.7,,BCC,BCC,,,,,,,506.0,,,,,250.0,,,40.0,,,,,,,,,,,,,,,,,,,,,,,,,,,,,,,,,,,,,,,,,,,,,,,,,,,10.1016/j.intermet.2011.01.004,,,,,,
Mo1Nb1Ta1W1,CAST,,C,1400.0,,,13.7,,BCC,BCC,,,,,,,421.0,,,,,250.0,,,40.0,,,,,,,,,,,,,,,,,,,,,,,,,,,,,,,,,,,,,,,,,,,,,,,,,,,10.1016/j.intermet.2011.01.004,,,,,,
Mo1Nb1Ta1W1,CAST,,C,1600.0,,,13.7,,BCC,BCC,,,,,,,405.0,,,,,250.0,,,,,,,,,,,,,,,,,,,,,,,,,,,,,,,,,,,,,,,,,,,,,,,,,,,,,,10.1016/j.intermet.2011.01.004,,,,,,
Mo1Nb1Ta1W1,OTHER,,C,23.0,,13.6,13.7,,BCC,BCC,,,,,,,996.0,,,,,250.0,,,,,,,,,,,,,,,,,,,,,,,,,,,,,,,,,,,,,,,,,,,,,,,,,,,,,,10.1016/j.actamat.2019.06.032,,,,,,
Mo1Nb1Ta1W1,OTHER,,C,1000.0,,13.6,13.7,,BCC,BCC,,,,,,,548.0,,,,,250.0,,,,,,,,,,,,,,,,,,,,,,,,,,,,,,,,,,,,,,,,,,,,,,,,,,,,,,10.1016/j.actamat.2019.06.032,,,,,,
Mo1Nb1Ta1W1,OTHER,,C,1200.0,,13.6,13.7,,BCC,BCC,,,,,,,506.0,,,,,250.0,,,,,,,,,,,,,,,,,,,,,,,,,,,,,,,,,,,,,,,,,,,,,,,,,,,,,,10.1016/j.actamat.2019.06.032,,,,,,
Mo1Nb1Ta1W1,POWDER,,C,25.0,,,13.7,,BCC,BCC,,,,,,504.5,1217.0,,,,,250.0,,,7.5,3.8,,,,,,,,,,,,,,,,,,,,,,,,,,,,,,,,,,,,,,,,,,,,,,,,,,10.1007/s10853-019-03567-9,,,,504.5,,
Mo1Nb1Ta1W1,POWDER,,,200.0,,,13.7,,BCC,BCC,,,,,,420.0,,,,,,250.0,,,,,,,,,,,,,,,,,,,,,,,,,,,,,,,,,,,,,,,,,,,,,,,,,,,,,,10.1007/s10853-019-03567-9,,,,420,,
Mo1Nb1Ta1W1,POWDER,,,400.0,,,13.7,,BCC,BCC,,,,,,425.0,,,,,,250.0,,,,,,,,,,,,,,,,,,,,,,,,,,,,,,,,,,,,,,,,,,,,,,,,,,,,,,10.1007/s10853-019-03567-9,,,,425,,
Mo1Nb1Ta1W1,POWDER,,,600.0,,,13.7,,BCC,BCC,,,,,,340.0,,,,,,250.0,,,,,,,,,,,,,,,,,,,,,,,,,,,,,,,,,,,,,,,,,,,,,,,,,,,,,,10.1007/s10853-019-03567-9,,,,340,,
Mo1Nb1Ta1W1,POWDER,,,800.0,,,13.7,,BCC,BCC,,,,,,335.5,,,,,,250.0,,,,,,,,,,,,,,,,,,,,,,,,,,,,,,,,,,,,,,,,,,,,,,,,,,,,,,10.1007/s10853-019-03567-9,,,,335.5,,
Mo1Nb1Ti1,OTHER,,C,23.0,,7.67,7.7,,BCC,BCC,,,,,,,1100.0,,,,,177.0,,,,,,,,,,,,,,,,,,,,,,,,,,,,,,,,,,,,,,,,,,,,,,,,,,,,,,10.1016/j.actamat.2019.06.032,,,,,,
Mo1Nb1Ti1,OTHER,,C,1000.0,,7.67,7.7,,BCC,BCC,,,,,,,504.0,,,,,177.0,,,,,,,,,,,,,,,,,,,,,,,,,,,,,,,,,,,,,,,,,,,,,,,,,,,,,,10.1016/j.actamat.2019.06.032,,,,,,
Mo1Nb1Ti1,OTHER,,C,1200.0,,7.67,7.7,,BCC,BCC,,,,,,,324.0,,,,,177.0,,,,,,,,,,,,,,,,,,,,,,,,,,,,,,,,,,,,,,,,,,,,,,,,,,,,,,10.1016/j.actamat.2019.06.032,,,,,,
Mo1Nb1Ti1V0.25Zr1,CAST,,C,25.0,,,7.3,,BCC,BCC,,,,,,,1776.0,3893.0,,533.2876712,,142.0,,,30.0,,,,,,,,,,,,,,,,,,,,,,,,,,,,,,,,,,,,,,,,,,,,,,,,,,,10.1007/s11837-012-0366-5,,,,,,
Mo1Nb1Ti1V0.3Zr1,ANNEAL,,C,25.0,,,7.2,,BCC,BCC,,,,,,,1455.0,,,,,142.0,,,,25.0,,,,,,,,,,,,,,,,,,,,,,,,,,,,,,,,,,,,,,,,,,,,,,,,,,10.1016/j.matdes.2015.06.072,,,,,,
Mo1Nb1Ti1V0.5Zr1,CAST,,C,25.0,,,7.2,,BCC,BCC,,,,,,,1647.0,3307.0,,459.3055556,,142.0,,,28.0,,,,,,,,,,,,,,,,,,,,,,,,,,,,,,,,,,,,,,,,,,,,,,,,,,,10.1007/s11837-012-0366-5,,,,,,
Mo1Nb1Ti1V0.75Zr1,CAST,,C,25.0,,,7.2,,BCC,BCC,,,,,,,1708.0,3929.0,,545.6944444,,141.0,,,29.0,,,,,,,,,,,,,,,,,,,,,,,,,,,,,,,,,,,,,,,,,,,,,,,,,,,10.1007/s11837-012-0366-5,,,,,,
Mo1Nb1Ti1V1,CAST,,C,25.0,,,7.3,,BCC,BCC,,,,,,441.0,1200.0,2050.0,,280.8219178,,167.0,,,26.0,,,,,,,,,,,,,,,,,,,,,,,,,,,,,,,,,,,,,,,,,,,,,,,,,,,10.3390/e16020870,,,,441,,
Mo1Nb1Ti1V1Zr1,ANNEAL,,C,25.0,,,7.1,,BCC,BCC,,,,,,,1779.0,,,,,141.0,,,,32.0,,,,,,,,,,,,,,,,,,,,,,,,,,,,,,,,,,,,,,,,,,,,,,,,,,10.1016/j.matdes.2015.06.072,,,,,,
Mo1Nb1Ti1V1Zr1,OTHER,,C,23.0,,7.27,7.1,,other,BCC+Laves,,,,,,,1706.0,,,,,141.0,,,26.0,,,,,,,,,,,,,,,,,,,,,,,,,,,,,,,,,,,,,,,,,,,,,,,,,,,10.1016/j.actamat.2019.06.032,,,,,,
Mo1Nb1Ti1V1Zr1,OTHER,,C,1000.0,,7.27,7.1,,other,BCC+Laves,,,,,,,467.0,,,,,,,,,,,,,,,,,,,,,,,,,,,,,,,,,,,,,,,,,,,,,,,,,,,,,,,,,,,10.1016/j.actamat.2019.06.032,,,,,,
Mo1Nb1Ti1V1Zr1,OTHER,,C,1200.0,,7.27,7.1,,other,BCC+Laves,,,,,,,116.0,,,,,,,,,,,,,,,,,,,,,,,,,,,,,,,,,,,,,,,,,,,,,,,,,,,,,,,,,,,10.1016/j.actamat.2019.06.032,,,,,,
Mo1Nb1Ti1V1Zr1,CAST,,C,25.0,,,7.1,,BCC,BCC,,,,,,,1786.0,3828.0,,539.1549296,,,,,,,,,,,,,,,,,,,,,,,,,,,,,,,,,,,,,,,,,,,,,,,,,,,,,,,,10.1007/s11837-012-0366-5,,,,,,
Mo1Nb1Ti1Zr1,CAST,,C,25.0,,,7.3,,BCC,BCC,,,,,,,1592.0,3450.0,,472.6027397,,143.0,,,34.0,,,,,,,,,,,,,,,,,,,,,,,,,,,,,,,,,,,,,,,,,,,,,,,,,,,10.1007/s11837-012-0366-5,,,,,,
Mo1Ta1Ti1V1,CAST,,C,25.0,,,9.6,,BCC,BCC,,,,,,,1221.0,1454.0,,151.4583333,,189.0,,,,,,,,,,,,,,,,,,,,,,,,,,,,,,,,,,,,,,,,,,,,,,,,,,,,,,10.4028/www.scientific.net/MSF.898.638,,,,,,
Mo2NbTiVZr,,,C,25.0,,7.6,7.588602845,,BCC,BCC,,,,,,,1765.0,,,,,168.7989452,,,12.0,,,,,,,,,,,,,,,,,,,,,,,,,,,,,,,,,,,,,,,,,,,,,,,,,,,https://doi.org/10.1016/j.dib.2018.11.111,Data in Brief 21 (2018) 2664¡V2678,BCC,,,,
Mo2NbTiVZr,CAST,,C,25.0,,7.6,7.588602845,,BCC,BCC,,,,,,,1765.0,,,,,168.7989452,,,12.0,12.0,,,,,,,,,,,,,,,,,,,,,,,,,,,,,,,,,,,,,,,,,,,,,,,,,,,Prof.Yeh-RHEA,,,,,
MoNbReTaW,CAST,,C,25.0,,15.138,14.97957603,,BCC,BCC,,,,,,,1000.0,1320.0,,87.19778042,,288.2287913,,,1.7,1.7,,,,,,,,,,,,,,,,,,,,,,,,,,,,,,,,,,,,,,,,,,,,,,,,,,,Prof.Yeh-RHEA,,,,,
MoNbTaTi0.25W,CAST,,C,25.0,,13.15,13.09564737,,BCC,BCC,,,,,,,1110.0,,,,,241.768928,,,2.5,2.5,,,,,,,,,,,,,,,,,,,,,,,,,,,,,,,,,,,,,,,,,,,,,,,,,,,Prof.Yeh-RHEA,-,,,,
MoNbTaTi0.5W,CAST,,C,25.0,,12.7,12.59689771,,BCC,BCC,,,,,,,1210.0,,,,,234.47241,,,5.9,5.9,,,,,,,,,,,,,,,,,,,,,,,,,,,,,,,,,,,,,,,,,,,,,,,,,,,Prof.Yeh-RHEA,-,,,,
MoNbTaTi0.75W,CAST,,C,25.0,,12.2,12.15284498,,BCC,BCC,,,,,,,1300.0,,,,,227.9760874,,,8.4,8.4,,,,,,,,,,,,,,,,,,,,,,,,,,,,,,,,,,,,,,,,,,,,,,,,,,,Prof.Yeh-RHEA,-,,,,
MoNbTaTiV,CAST,,C,25.0,,9.29,9.368307877,,BCC,BCC,,,,,,,1400.0,,,,,170.7411036,,,33.0,33.0,,,,,,,,,,,,,,,,,,,,,,,,,,,,,,,,,,,,,,,,,,,,,,,,,,,Prof.Yeh-RHEA,-,,,,
MoNbTaTiVW,CAST,,C,25.0,,10.9,10.96726778,,BCC,BCC,,,,,,,1520.0,,,,,208.9870566,,,10.6,10.6,,,,,,,,,,,,,,,,,,,,,,,,,,,,,,,,,,,,,,,,,,,,,,,,,,,Prof.Yeh-RHEA,-,,,,
MoNbTaTiW,CAST,,C,25.0,,11.9,11.75495916,,BCC,BCC,,,,,,,1340.0,,,,,222.155169,,,14.1,14.1,,,,,,,,,,,,,,,,,,,,,,,,,,,,,,,,,,,,,,,,,,,,,,,,,,,Prof.Yeh-RHEA,-,,,,
MoNbTaTiZr,CAST,,C,25.0,,9.315,9.132901292,,other,BCC+HCP,,,,,,,1390.0,,,,,151.2718952,,,6.0,2.0,,,,,,,,,,,,,,,,,,,,,,,,,,,,,,,,,,,,,,,,,,,,,,,,,,,Prof.Yeh-RHEA,-,,,,
MoNbTaV,,,C,25.0,,10.7,10.68399594,,BCC,BCC,,,,,,504.0,1525.0,2400.0,,224.2990654,,185.5314881,,,21.0,,,,,,,,,,,,,,,,,,,,,,,,,,,,,,,,,,,,,,,,,,,,,,,,,,,https://doi.org/10.1016/j.dib.2018.11.111,Data in Brief 21 (2018) 2664¡V2678,BCC,,504,0,
MoNbTaV,CAST,,C,25.0,,10.35,10.68399594,,BCC,BCC,,,,,,,1530.0,,,,,185.5314881,,,21.8,20.0,,,,,,,,,,,,,,,,,,,,,,,,,,,,,,,,,,,,,,,,,,,,,,,,,,,Prof.Yeh-RHEA,-,,,,
MoNbTaVW,,,,25.0,,12.4,12.37616704,,BCC,BCC,,,,,,,1246.0,,,,,229.2405322,,,2.0,,,,,,,,,,,,,,,,,,,,,,,,,,,,,,,,,,,,,,,,,,,,,,,,,,,https://doi.org/10.1016/j.dib.2018.11.111,Data in Brief 21 (2018) 2664¡V2678,BCC,,,,
MoNbTaVW,,,,600.0,,12.4,12.37616704,,BCC,BCC,,,,,,,862.0,,,,,229.2405322,,,13.0,,,,,,,,,,,,,,,,,,,,,,,,,,,,,,,,,,,,,,,,,,,,,,,,,,,https://doi.org/10.1016/j.dib.2018.11.111,Data in Brief 21 (2018) 2664¡V2678,BCC,,,,
MoNbTaVW,,,,800.0,,12.4,12.37616704,,BCC,BCC,,,,,,,846.0,,,,,229.2405322,,,17.0,,,,,,,,,,,,,,,,,,,,,,,,,,,,,,,,,,,,,,,,,,,,,,,,,,,https://doi.org/10.1016/j.dib.2018.11.111,Data in Brief 21 (2018) 2664¡V2678,BCC,,,,
MoNbTaVW,,,,1000.0,,12.4,12.37616704,,BCC,BCC,,,,,,,842.0,,,,,229.2405322,,,19.0,,,,,,,,,,,,,,,,,,,,,,,,,,,,,,,,,,,,,,,,,,,,,,,,,,,https://doi.org/10.1016/j.dib.2018.11.111,Data in Brief 21 (2018) 2664¡V2678,BCC,,,,
MoNbTaVW,,,,1200.0,,12.4,12.37616704,,BCC,BCC,,,,,,,735.0,,,,,229.2405322,,,8.0,,,,,,,,,,,,,,,,,,,,,,,,,,,,,,,,,,,,,,,,,,,,,,,,,,,https://doi.org/10.1016/j.dib.2018.11.111,Data in Brief 21 (2018) 2664¡V2678,BCC,,,,
MoNbTaVW,,,,1400.0,,12.4,12.37616704,,BCC,BCC,,,,,,,656.0,,,,,229.2405322,,,40.0,,,,,,,,,,,,,,,,,,,,,,,,,,,,,,,,,,,,,,,,,,,,,,,,,,,https://doi.org/10.1016/j.dib.2018.11.111,Data in Brief 21 (2018) 2664¡V2678,BCC,,,,
MoNbTaVW,,,,1600.0,,12.4,12.37616704,,BCC,BCC,,,,,,,477.0,,,,,229.2405322,,,40.0,,,,,,,,,,,,,,,,,,,,,,,,,,,,,,,,,,,,,,,,,,,,,,,,,,,https://doi.org/10.1016/j.dib.2018.11.111,Data in Brief 21 (2018) 2664¡V2678,BCC,,,,
MoNbTaVW,,,C,25.0,,12.4,12.37616704,,BCC,BCC,,,,,,536.0,1246.0,1270.0,,102.4193548,,229.2405322,,,2.0,,,,,,,,,,,,,,,,,,,,,,,,,,,,,,,,,,,,,,,,,,,,,,,,,,,https://doi.org/10.1016/j.dib.2018.11.111,Data in Brief 21 (2018) 2664¡V2678,BCC,,536,0,
MoNbTaVW,CAST,,C,25.0,,12.4,12.37616704,,BCC,BCC,,,,,,535.5,1246.0,,,,,229.2405322,,,1.7,1.7,,,,,,,,,,,,,,,,,,,,,,,,,,,,,,,,,,,,,,,,,,,,,,,,,,,Prof.Yeh-RHEA,-,,535 - 536  ,,
MoNbTaW,,,,25.0,,13.8,13.65986331,,BCC,BCC,,,,,,,1058.0,,,,,250.0231927,,,3.0,,,,,,,,,,,,,,,,,,,,,,,,,,,,,,,,,,,,,,,,,,,,,,,,,,,https://doi.org/10.1016/j.dib.2018.11.111,Data in Brief 21 (2018) 2664¡V2678,BCC,,,,
MoNbTaW,,,,600.0,,13.8,13.65986331,,BCC,BCC,,,,,,,561.0,,,,,250.0231927,,,40.0,,,,,,,,,,,,,,,,,,,,,,,,,,,,,,,,,,,,,,,,,,,,,,,,,,,https://doi.org/10.1016/j.dib.2018.11.111,Data in Brief 21 (2018) 2664¡V2678,BCC,,,,
MoNbTaW,,,,800.0,,13.8,13.65986331,,BCC,BCC,,,,,,,552.0,,,,,250.0231927,,,40.0,,,,,,,,,,,,,,,,,,,,,,,,,,,,,,,,,,,,,,,,,,,,,,,,,,,https://doi.org/10.1016/j.dib.2018.11.111,Data in Brief 21 (2018) 2664¡V2678,BCC,,,,
MoNbTaW,,,,1000.0,,13.8,13.65986331,,BCC,BCC,,,,,,,548.0,,,,,250.0231927,,,40.0,,,,,,,,,,,,,,,,,,,,,,,,,,,,,,,,,,,,,,,,,,,,,,,,,,,https://doi.org/10.1016/j.dib.2018.11.111,Data in Brief 21 (2018) 2664¡V2678,BCC,,,,
MoNbTaW,,,,1200.0,,13.8,13.65986331,,BCC,BCC,,,,,,,506.0,,,,,250.0231927,,,40.0,,,,,,,,,,,,,,,,,,,,,,,,,,,,,,,,,,,,,,,,,,,,,,,,,,,https://doi.org/10.1016/j.dib.2018.11.111,Data in Brief 21 (2018) 2664¡V2678,BCC,,,,
MoNbTaW,,,,1400.0,,13.8,13.65986331,,BCC,BCC,,,,,,,421.0,,,,,250.0231927,,,40.0,,,,,,,,,,,,,,,,,,,,,,,,,,,,,,,,,,,,,,,,,,,,,,,,,,,https://doi.org/10.1016/j.dib.2018.11.111,Data in Brief 21 (2018) 2664¡V2678,BCC,,,,
MoNbTaW,,,,1600.0,,13.8,13.65986331,,BCC,BCC,,,,,,,405.0,,,,,250.0231927,,,40.0,,,,,,,,,,,,,,,,,,,,,,,,,,,,,,,,,,,,,,,,,,,,,,,,,,,https://doi.org/10.1016/j.dib.2018.11.111,Data in Brief 21 (2018) 2664¡V2678,BCC,,,,
MoNbTaW,,,C,25.0,,13.7,13.65986331,,BCC,BCC,,,,,,454.0,1058.0,1211.0,,88.39416058,,250.0231927,,,2.0,,,,,,,,,,,,,,,,,,,,,,,,,,,,,,,,,,,,,,,,,,,,,,,,,,,https://doi.org/10.1016/j.dib.2018.11.111,Data in Brief 21 (2018) 2664¡V2678,BCC,,454,0,
MoNbTaW,CAST,,C,25.0,,13.8,13.65986331,,BCC,BCC,,,,,,454.0,1058.0,,,,,250.0231927,,,2.1,2.1,,,,,,,,,,,,,,,,,,,,,,,,,,,,,,,,,,,,,,,,,,,,,,,,,,,Prof.Yeh-RHEA,-,,454,,
MoNbTiV,,,C,25.0,,7.3,7.343754914,,BCC,BCC,,,,,,441.0,1200.0,,,,,166.5144243,,,26.0,,,,,,,,,,,,,,,,,,,,,,,,,,,,,,,,,,,,,,,,,,,,,,,,,,,https://doi.org/10.1016/j.dib.2018.11.111,Data in Brief 21 (2018) 2664¡V2678,BCC,,441,0,
MoNbTiV,CAST,,C,25.0,,7.3,7.343754914,,BCC,BCC,,,,,,441.0,1200.0,,,,170.0,166.5144243,,,26.0,25.0,,,,,,,,,,,,,,,,,,,,,,,,,,,,,,,,,,,,,,,,,,,,,,,,,,,Prof.Yeh-RHEA,,,441,170,
MoNbTiV0.25Zr,,,C,25.0,,7.3,7.256075719,,BCC,BCC,,,,,,,1776.0,3893.0,,533.2876712,,142.2153355,,,30.0,,,,,,,,,,,,,,,,,,,,,,,,,,,,,,,,,,,,,,,,,,,,,,,,,,,https://doi.org/10.1016/j.dib.2018.11.111,Data in Brief 21 (2018) 2664¡V2678,BCC,,,0,
MoNbTiV0.25Zr,CAST,,C,25.0,,7.255,7.256075719,,BCC,BCC,,,,,,,1780.0,,,,,142.2153355,,,30.1,19.3,,,,,,,,,,,,,,,,,,,,,,,,,,,,,,,,,,,,,,,,,,,,,,,,,,,Prof.Yeh-RHEA,-,,,,
MoNbTiV0.50Zr,,,C,25.0,,7.2,7.207997756,,BCC,BCC,,,,,,,1647.0,3307.0,,459.3055556,,141.6122782,,,28.0,,,,,,,,,,,,,,,,,,,,,,,,,,,,,,,,,,,,,,,,,,,,,,,,,,,https://doi.org/10.1016/j.dib.2018.11.111,Data in Brief 21 (2018) 2664¡V2678,BCC,,,0,
MoNbTiV0.50Zr,CAST,,C,25.0,,7.205,7.207997756,,BCC,BCC,,,,,,,1650.0,,,,,141.6122782,,,28.1,18.0,,,,,,,,,,,,,,,,,,,,,,,,,,,,,,,,,,,,,,,,,,,,,,,,,,,Prof.Yeh-RHEA,-,,,,
MoNbTiV0.75Zr,,,C,25.0,,7.2,7.163833007,,BCC,BCC,,,,,,,1708.0,3929.0,,545.6944444,,141.0583056,,,29.0,,,,,,,,,,,,,,,,,,,,,,,,,,,,,,,,,,,,,,,,,,,,,,,,,,,https://doi.org/10.1016/j.dib.2018.11.111,Data in Brief 21 (2018) 2664¡V2678,BCC,,,0,
MoNbTiV0.75Zr,CAST,,C,25.0,,7.165,7.163833007,,BCC,BCC,,,,,,,1710.0,,,,,141.0583056,,,29.3,15.5,,,,,,,,,,,,,,,,,,,,,,,,,,,,,,,,,,,,,,,,,,,,,,,,,,,Prof.Yeh-RHEA,-,,,,
MoNbTiV1.0Zr,,,C,25.0,,7.1,7.123122391,,BCC,BCC,,,,,,,1786.0,3828.0,,539.1549296,,140.5476593,,,26.0,,,,,,,,,,,,,,,,,,,,,,,,,,,,,,,,,,,,,,,,,,,,,,,,,,,https://doi.org/10.1016/j.dib.2018.11.111,Data in Brief 21 (2018) 2664¡V2678,BCC,,,0,
MoNbTiV1.0Zr,CAST,,C,25.0,,7.125,7.123122391,,BCC,BCC,,,,,,,1790.0,,,,,140.5476593,,,25.9,16.7,,,,,,,,,,,,,,,,,,,,,,,,,,,,,,,,,,,,,,,,,,,,,,,,,,,Prof.Yeh-RHEA,-,,,,
MoNbTiV1.5Zr,,,C,25.0,,7.1,7.050560244,,BCC,BCC,,,,,,,1735.0,3300.0,,464.7887324,,139.6374891,,,20.0,,,,,,,,,,,,,,,,,,,,,,,,,,,,,,,,,,,,,,,,,,,,,,,,,,,https://doi.org/10.1016/j.dib.2018.11.111,Data in Brief 21 (2018) 2664¡V2678,BCC,,,0,
MoNbTiV1.5Zr,CAST,,C,25.0,,7.055,7.050560244,,BCC,BCC,,,,,,,1735.0,,,,,139.6374891,,,20.1,13.2,,,,,,,,,,,,,,,,,,,,,,,,,,,,,,,,,,,,,,,,,,,,,,,,,,,Prof.Yeh-RHEA,-,,,,
MoNbTiV2.0Zr,,,C,25.0,,7.0,6.987813039,,BCC,BCC,,,,,,,1538.0,3176.0,,453.7142857,,138.8504308,,,23.0,,,,,,,,,,,,,,,,,,,,,,,,,,,,,,,,,,,,,,,,,,,,,,,,,,,https://doi.org/10.1016/j.dib.2018.11.111,Data in Brief 21 (2018) 2664¡V2678,BCC,,,0,
MoNbTiV2.0Zr,CAST,,C,25.0,,6.985,6.987813039,,BCC,BCC,,,,,,,1540.0,,,,,138.8504308,,,23.2,15.5,,,,,,,,,,,,,,,,,,,,,,,,,,,,,,,,,,,,,,,,,,,,,,,,,,,Prof.Yeh-RHEA,-,,,,
MoNbTiV3.0Zr,,,C,25.0,,6.9,6.884746957,,BCC,BCC,,,,,,,1418.0,2508.0,,363.4782609,,137.55764,,,24.0,,,,,,,,,,,,,,,,,,,,,,,,,,,,,,,,,,,,,,,,,,,,,,,,,,,https://doi.org/10.1016/j.dib.2018.11.111,Data in Brief 21 (2018) 2664¡V2678,BCC,,,0,
MoNbTiV3.0Zr,CAST,,C,25.0,,6.885,6.884746957,,BCC,BCC,,,,,,,1420.0,,,,,137.55764,,,23.6,16.4,,,,,,,,,,,,,,,,,,,,,,,,,,,,,,,,,,,,,,,,,,,,,,,,,,,Prof.Yeh-RHEA,-,,,,
MoNbTiVZr,,,C,25.0,,7.1,7.123122391,,BCC,BCC,,,,,,,1779.0,,,,,140.5476593,,,32.0,,,,,,,,,,,,,,,,,,,,,,,,,,,,,,,,,,,,,,,,,,,,,,,,,,,https://doi.org/10.1016/j.dib.2018.11.111,Data in Brief 21 (2018) 2664¡V2678,BCC,,,,
MoNbTiVZr,CAST,,C,25.0,,7.1,7.123122391,,BCC,BCC,,,,,,,1779.0,,,,,140.5476593,,,32.0,32.0,,,,,,,,,,,,,,,,,,,,,,,,,,,,,,,,,,,,,,,,,,,,,,,,,,,Prof.Yeh-RHEA,,,,,
MoNbTiZr,,,C,25.0,,7.3,7.308611099,,BCC,BCC,,,,,,,1592.0,3450.0,,472.6027397,,142.8743035,,,34.0,,,,,,,,,,,,,,,,,,,,,,,,,,,,,,,,,,,,,,,,,,,,,,,,,,,https://doi.org/10.1016/j.dib.2018.11.111,Data in Brief 21 (2018) 2664¡V2678,BCC,,,0,
MoNbTiZr,CAST,,C,25.0,,7.305,7.308611099,,BCC,BCC,,,,,,,1590.0,,,,,142.8743035,,,33.5,21.9,,,,,,,,,,,,,,,,,,,,,,,,,,,,,,,,,,,,,,,,,,,,,,,,,,,Prof.Yeh-RHEA,-,,,,
Nb0.105Si0.065Ti0.35V0.13Zr0.35,CAST,,C,25.0,,5.687,5.749268063,,other,BCC+Sec.,,,,,,,1110.5,,,,,91.14498459,,,21.7,15.6,,,,,,,,,,,,,,,,,,,,,,,,,,,,,,,,,,,,,,,,,,,,,,,,,,,Prof.Yeh-RHEA,,,,,
Nb0.333Ta0.667Ti0.667Zr1,CAST,,T,25.0,,,8.6,,other,BCC+Sec.,,,,,,489.0,,843.0,,98.02325581,93.0,,,,0.0,,,,,,,,,,,,,,,,,,,,,,,,,,,,,,,,,,,,,,,,,,,,,,,,,,,10.3390/e21020114,,,,489,93,
Nb0.5Ti0.5V1Zr0.5,OTHER,,C,25.0,,,6.4,,BCC,BCC,,,,,,304.0,918.0,,,,,105.0,,,50.0,,,,,,,,,,,,,,,,,,,,,,,,,,,,,,,,,,,,,,,,,,,,,,,,,,,10.1016/j.msea.2012.12.018,,,Elongation>50,304,,
Nb0.5Ti0.5V1Zr0.5,OTHER,,C,600.0,,,6.4,,BCC,BCC,,,,,,,571.0,,,,,105.0,,,50.0,,,,,,,,,,,,,,,,,,,,,,,,,,,,,,,,,,,,,,,,,,,,,,,,,,,10.1016/j.msea.2012.12.018,,,Elongation>50,,,
Nb0.5Ti0.5V1Zr0.5,OTHER,,C,800.0,,,6.4,,BCC,BCC,,,,,,,240.0,,,,,105.0,,,50.0,,,,,,,,,,,,,,,,,,,,,,,,,,,,,,,,,,,,,,,,,,,,,,,,,,,10.1016/j.msea.2012.12.018,,,Elongation>50,,,
Nb0.5Ti0.5V1Zr0.5,OTHER,,C,1000.0,,,6.4,,BCC,BCC,,,,,,,72.0,,,,,105.0,,,50.0,,,,,,,,,,,,,,,,,,,,,,,,,,,,,,,,,,,,,,,,,,,,,,,,,,,10.1016/j.msea.2012.12.018,,,Elongation>50,,,
Nb1Re0.3Ti1Zr1,OTHER,,C,23.0,,7.81,7.5,,other,BCC+Laves,,,,,,,1244.0,,,,,,,,,,,,,,,,,,,,,,,,,,,,,,,,,,,,,,,,,,,,,,,,,,,,,,,,,,,10.1016/j.actamat.2019.06.032,,,,,,
Nb1Re0.3Ti1Zr1,OTHER,,C,1000.0,,7.81,7.5,,other,BCC+Laves,,,,,,,323.0,,,,,,,,,,,,,,,,,,,,,,,,,,,,,,,,,,,,,,,,,,,,,,,,,,,,,,,,,,,10.1016/j.actamat.2019.06.032,,,,,,
Nb1Re0.3Ti1Zr1,OTHER,,C,1200.0,,7.81,7.5,,other,BCC+Laves,,,,,,,89.0,,,,,,,,,,,,,,,,,,,,,,,,,,,,,,,,,,,,,,,,,,,,,,,,,,,,,,,,,,,10.1016/j.actamat.2019.06.032,,,,,,
