Repository: azuredg01/alloy-textualization

本專案用於將合金（Alloy）資料集轉換為可供 Transformer-based 模型
（如 RoBERTa、MatSciBERT）進行 **性質回歸（Regression）**
與 **結構分類（Classification）** 的訓練資料，
並透過 **HuggingFace Accelerate + Distributed Data Parallel (DDP)** 進行多 GPU 訓練。

## Pipeline
                                 Dataset
                               (CSV files)
                                    │
                                    ▼
        ┌──────────────────────────────────────────────────────────┐
        │               Step 1: **data_process.ipynb**             │
        │               - 資料清理                                 │
        │               - 欄位命名統一（PROPERTY: ...）             │

File: data/all_data/all_data_manual_copy.csv (part 16 of 16)
Nb1Ta0.3Ti1Zr1,OTHER,,C,23.0,,7.81,7.4,,BCC,BCC,,,,,,,882.0,,,,,101.0,,,,,,,,,,,,,,,,,,,,,,,,,,,,,,,,,,,,,,,,,,,,,,,,,,,,,,10.1016/j.actamat.2019.06.032,,,,,,
Nb1Ta0.3Ti1Zr1,OTHER,,C,1000.0,,7.81,7.4,,BCC,BCC,,,,,,,274.0,,,,,101.0,,,,,,,,,,,,,,,,,,,,,,,,,,,,,,,,,,,,,,,,,,,,,,,,,,,,,,10.1016/j.actamat.2019.06.032,,,,,,
Nb1Ta0.3Ti1Zr1,OTHER,,C,1200.0,,7.81,7.4,,BCC,BCC,,,,,,,102.0,,,,,101.0,,,,,,,,,,,,,,,,,,,,,,,,,,,,,,,,,,,,,,,,,,,,,,,,,,,,,,10.1016/j.actamat.2019.06.032,,,,,,
Nb1Ta0.667Ti0.667Zr0.333,CAST,,T,25.0,,,9.2,,other,BCC+Sec.,,,,,,294.0,822.0,852.0,,92.60869565,127.0,,,,0.33,,,,,,,,,,,,,,,,,,,,,,,,,,,,,,,,,,,,,,,,,,,,,,,,,,,10.3390/e21020114,,,,294,127,
Nb1Ta1Ti1,CAST,,T,25.0,,,10.0,,BCC,BCC,,,,,,246.0,620.0,683.0,,68.3,143.0,136.0,,,,,,,,,,,,,,,,,,,,,,,,,,,,,,,,,,,,,,,,,,,,,,,,,,,,,,10.3390/e21020114,,,,246,143,
Nb1Ta1Ti1,WROUGHT,,C,20.0,,,10.0,,BCC,BCC,,,,,,,573.0,,,,,136.0,,,,,,,,,,,,,,,,,,,,,,,,,,,,,,,,,,,,,,,,,,,,,,,,,,,,,,10.1016/j.actamat.2019.06.006,,,,,,
Nb1Ta1Ti1,WROUGHT,,C,100.0,,,10.0,,BCC,BCC,,,,,,,486.0,,,,,136.0,,,,,,,,,,,,,,,,,,,,,,,,,,,,,,,,,,,,,,,,,,,,,,,,,,,,,,10.1016/j.actamat.2019.06.006,,,,,,
Nb1Ta1Ti1,WROUGHT,,C,200.0,,,10.0,,BCC,BCC,,,,,,,378.0,,,,,136.0,,,,,,,,,,,,,,,,,,,,,,,,,,,,,,,,,,,,,,,,,,,,,,,,,,,,,,10.1016/j.actamat.2019.06.006,,,,,,
Nb1Ta1Ti1,WROUGHT,,C,300.0,,,10.0,,BCC,BCC,,,,,,,314.0,,,,,136.0,,,,,,,,,,,,,,,,,,,,,,,,,,,,,,,,,,,,,,,,,,,,,,,,,,,,,,10.1016/j.actamat.2019.06.006,,,,,,
Nb1Ta1Ti1,WROUGHT,,C,400.0,,,10.0,,BCC,BCC,,,,,,,232.0,,,,,136.0,,,,,,,,,,,,,,,,,,,,,,,,,,,,,,,,,,,,,,,,,,,,,,,,,,,,,,10.1016/j.actamat.2019.06.006,,,,,,
Nb1Ta1Ti1,WROUGHT,,C,600.0,,,10.0,,BCC,BCC,,,,,,,222.0,,,,,136.0,,,,,,,,,,,,,,,,,,,,,,,,,,,,,,,,,,,,,,,,,,,,,,,,,,,,,,10.1016/j.actamat.2019.06.006,,,,,,
Nb1Ta1Ti1,WROUGHT,,C,800.0,,,10.0,,BCC,BCC,,,,,,,210.0,,,,,136.0,,,,,,,,,,,,,,,,,,,,,,,,,,,,,,,,,,,,,,,,,,,,,,,,,,,,,,10.1016/j.actamat.2019.06.006,,,,,,
Nb1Ta1Ti1,WROUGHT,,C,1000.0,,,10.0,,BCC,BCC,,,,,,,160.0,,,,,136.0,,,18.5,,,,,,,,,,,,,,,,,,,,,,,,,,,,,,,,,,,,,,,,,,,,,,,,,,,10.1016/j.actamat.2019.06.006,,,,,,
Nb1Ta1Ti1V1,CAST,,C,25.0,,,9.2,,BCC,BCC,,,,,,,1092.0,,,,,134.0,,,,,,,,,,,,,,,,,,,,,,,,,,,,,,,,,,,,,,,,,,,,,,,,,,,,,,10.1016/j.proeng.2012.03.043,,,,,,
Nb1Ta1Ti1V1,CAST,,C,25.0,,,9.2,,BCC,BCC,,,,,,,965.0,,,,,134.0,,,,,,,,,,,,,,,,,,,,,,,,,,,,,,,,,,,,,,,,,,,,,,,,,,,,,,10.1016/j.msea.2016.07.102,,,,,,
Nb1Ta1Ti1V1,POWDER,,C,25.0,,,9.2,,BCC,BCC,,,,,,427.9,1108.0,,,,,134.0,,,28.3,,,,,,,,,,,,,,,,,,,,,,,,,,,,,,,,,,,,,,,,,,,,,,,,,,,10.1016/j.jallcom.2018.10.230,,,,427.9,,
Nb1Ta1Ti1V1,POWDER,,C,25.0,,,9.2,,BCC,BCC,,,,,,444.3,1308.0,,,,,134.0,,,27.9,,,,,,,,,,,,,,,,,,,,,,,,,,,,,,,,,,,,,,,,,,,,,,,,,,,10.1016/j.jallcom.2018.10.230,,,,444.3,,
Nb1Ta1Ti1V1,POWDER,,C,25.0,,,9.2,,BCC,BCC,,,,,,510.9,1373.0,,,,,134.0,,,29.5,,,,,,,,,,,,,,,,,,,,,,,,,,,,,,,,,,,,,,,,,,,,,,,,,,,10.1016/j.jallcom.2018.10.230,,,,510.9,,
Nb1Ta1Ti1V1W1,CAST,,C,25.0,,,11.1,,BCC,BCC,,,,,,,1420.0,1800.0,,162.1621622,,187.0,,,20.0,,,,,,,,,,,,,,,,,,,,,,,,,,,,,,,,,,,,,,,,,,,,,,,,,,,10.1016/j.msea.2016.07.102,,,,,,
Nb1Ta1Ti1V1Zr1,OTHER,,C,23.0,,8.43,8.5,,other,BCC+BCC,,,,,,,1395.0,,,,,,,,,,,,,,,,,,,,,,,,,,,,,,,,,,,,,,,,,,,,,,,,,,,,,,,,,,,10.1016/j.actamat.2019.06.032,,,,,,
Nb1Ta1Ti1V1Zr1,OTHER,,C,1000.0,,8.43,8.5,,other,BCC+BCC,,,,,,,190.0,,,,,,,,,,,,,,,,,,,,,,,,,,,,,,,,,,,,,,,,,,,,,,,,,,,,,,,,,,,10.1016/j.actamat.2019.06.032,,,,,,
Nb1Ta1Ti1V1Zr1,OTHER,,C,1200.0,,8.43,8.5,,other,BCC+BCC,,,,,,,78.0,,,,,,,,,,,,,,,,,,,,,,,,,,,,,,,,,,,,,,,,,,,,,,,,,,,,,,,,,,,10.1016/j.actamat.2019.06.032,,,,,,
Nb1Ta1Ti1W1,ANNEAL,,C,20.0,,,12.1,,BCC,BCC,,,,,,,1054.0,,,,,198.0,,,,,,,,,,,,,,,,,,,,,,,,,,,,,,,,,,,,,,,,,,,,,,,,,,,,,,10.1016/j.actamat.2019.06.006,,,,,,
Nb1Ta1Ti1W1,ANNEAL,,C,100.0,,,12.1,,BCC,BCC,,,,,,,968.0,,,,,198.0,,,,,,,,,,,,,,,,,,,,,,,,,,,,,,,,,,,,,,,,,,,,,,,,,,,,,,10.1016/j.actamat.2019.06.006,,,,,,
Nb1Ta1Ti1W1,ANNEAL,,C,200.0,,,12.1,,BCC,BCC,,,,,,,869.0,,,,,198.0,,,,,,,,,,,,,,,,,,,,,,,,,,,,,,,,,,,,,,,,,,,,,,,,,,,,,,10.1016/j.actamat.2019.06.006,,,,,,
Nb1Ta1Ti1W1,ANNEAL,,C,300.0,,,12.1,,BCC,BCC,,,,,,,754.0,,,,,198.0,,,,,,,,,,,,,,,,,,,,,,,,,,,,,,,,,,,,,,,,,,,,,,,,,,,,,,10.1016/j.actamat.2019.06.006,,,,,,
Nb1Ta1Ti1W1,ANNEAL,,C,400.0,,,12.1,,BCC,BCC,,,,,,,627.0,,,,,198.0,,,,,,,,,,,,,,,,,,,,,,,,,,,,,,,,,,,,,,,,,,,,,,,,,,,,,,10.1016/j.actamat.2019.06.006,,,,,,
Nb1Ta1Ti1W1,ANNEAL,,C,600.0,,,12.1,,BCC,BCC,,,,,,,596.0,,,,,198.0,,,,,,,,,,,,,,,,,,,,,,,,,,,,,,,,,,,,,,,,,,,,,,,,,,,,,,10.1016/j.actamat.2019.06.006,,,,,,
Nb1Ta1Ti1W1,ANNEAL,,C,800.0,,,12.1,,BCC,BCC,,,,,,,564.0,,,,,198.0,,,,,,,,,,,,,,,,,,,,,,,,,,,,,,,,,,,,,,,,,,,,,,,,,,,,,,10.1016/j.actamat.2019.06.006,,,,,,
Nb1Ta1Ti1W1,ANNEAL,,C,1000.0,,,12.1,,BCC,BCC,,,,,,,459.0,,,,,198.0,,,,,,,,,,,,,,,,,,,,,,,,,,,,,,,,,,,,,,,,,,,,,,,,,,,,,,10.1016/j.actamat.2019.06.006,,,,,,
Nb1Ta1Ti1Zr1,CAST,,T,25.0,,,8.9,,BCC,BCC,,,,,,358.0,1144.0,1205.0,,135.3932584,98.0,115.0,,,6.4,,,,,,,,,,,,,,,,,,,,,,,,,,,,,,,,,,,,,,,,,,,,,,,,,,,10.3390/e21020114,,,,358,98,
Nb1Ta1V1W1,CAST,,C,25.0,,,12.9,,BCC,BCC,,,,,,,1530.0,1700.0,,131.7829457,,206.0,,,12.0,,,,,,,,,,,,,,,,,,,,,,,,,,,,,,,,,,,,,,,,,,,,,,,,,,,10.1016/j.msea.2016.07.102,,,,,,
Nb1Ti1V0.3Zr1,ANNEAL,,C,25.0,,,6.5,,BCC,BCC,,,,,,,866.0,,,,,96.0,,,,45.0,,,,,,,,,,,,,,,,,,,,,,,,,,,,,,,,,,,,,,,,,,,,,,,,,,10.1016/j.matdes.2015.06.072,,,,,,
Nb1Ti1V1Zr1,OTHER,,C,25.0,,,6.5,,BCC,BCC,,,,,,335.0,1105.0,,,,,100.0,,,50.0,,,,,,,,,,,,,,,,,,,,,,,,,,,,,,,,,,,,,,,,,,,,,,,,,,,10.1016/j.msea.2012.12.018,,,Elongation>50,335,,
Nb1Ti1V1Zr1,OTHER,,C,600.0,,,6.5,,BCC,BCC,,,,,,,834.0,,,,,100.0,,,50.0,,,,,,,,,,,,,,,,,,,,,,,,,,,,,,,,,,,,,,,,,,,,,,,,,,,10.1016/j.msea.2012.12.018,,,Elongation>50,,,
Nb1Ti1V1Zr1,OTHER,,C,800.0,,,6.5,,BCC,BCC,,,,,,,187.0,,,,,100.0,,,50.0,,,,,,,,,,,,,,,,,,,,,,,,,,,,,,,,,,,,,,,,,,,,,,,,,,,10.1016/j.msea.2012.12.018,,,Elongation>50,,,
Nb1Ti1V1Zr1,OTHER,,C,1000.0,,,6.5,,BCC,BCC,,,,,,,58.0,,,,,100.0,,,50.0,,,,,,,,,,,,,,,,,,,,,,,,,,,,,,,,,,,,,,,,,,,,,,,,,,,10.1016/j.msea.2012.12.018,,,Elongation>50,,,
Nb1Ti1V1Zr1,ANNEAL,,C,25.0,,,6.5,,BCC,BCC,,,,,,,1104.0,,,,,100.0,,,,50.0,,,,,,,,,,,,,,,,,,,,,,,,,,,,,,,,,,,,,,,,,,,,,,,,,,10.1016/j.matdes.2015.06.072,,,,,,
Nb1Ti1V1Zr1,,,C,25.0,,6.52,6.5,,other,,,,,,,335.0,1105.0,,,,,,,,50.0,,,,,,,,,,,,,,,,,,,,,,,,,,,,,,,,,,,,,,,,,,,,,,,,,,,10.1016/j.actamat.2012.11.032,,,Elongation>50,335,,
Nb1Ti1Zr1,CAST,,T,25.0,,,6.5,,BCC,BCC,,,,,,295.0,956.0,991.0,,152.4615385,88.0,94.0,,,,,,,,,,,,,,,,,,,,,,,,,,,,,,,,,,,,,,,,,,,,,,,,,,,,,,10.3390/e21020114,,,,295,88,
Nb1Ti1Zr1,OTHER,,C,23.0,,6.63,6.5,,BCC,BCC,,,,,,,975.0,,,,,94.0,,,,,,,,,,,,,,,,,,,,,,,,,,,,,,,,,,,,,,,,,,,,,,,,,,,,,,10.1016/j.actamat.2019.06.032,,,,,,
Nb1Ti1Zr1,OTHER,,C,1000.0,,6.63,6.5,,BCC,BCC,,,,,,,141.0,,,,,94.0,,,,,,,,,,,,,,,,,,,,,,,,,,,,,,,,,,,,,,,,,,,,,,,,,,,,,,10.1016/j.actamat.2019.06.032,,,,,,
Nb1Ti1Zr1,OTHER,,C,1200.0,,6.63,6.5,,BCC,BCC,,,,,,,61.0,,,,,94.0,,,48.0,,,,,,,,,,,,,,,,,,,,,,,,,,,,,,,,,,,,,,,,,,,,,,,,,,,10.1016/j.actamat.2019.06.032,,,,,,
Nb1Ti1Zr1,CAST,,C,25.0,,,6.5,,BCC,BCC,,,,,,372.0,1223.0,,,,,94.0,,,,,,,,,,,,,,,,,,,,,,,,,,,,,,,,,,,,,,,,,,,,,,,,,,,,,,10.1007/s12598-019-01310-6,,,,372,,
Nb1Ti1Zr1,ANNEAL,,,,,,6.5,,BCC,BCC,,,,,,,,,,,,94.0,,,51.0,,,,,,,,,,,,,,,,,,,,,,,,,,,,,,,,,,,,,,,,,,,,,,,,,,,10.1007/s12598-019-01310-6,,,,,,
Nb1Ti1Zr1,CAST,,C,800.0,,,6.5,,BCC,BCC,,,,,,,462.0,,,,,94.0,,,51.0,,,,,,,,,,,,,,,,,,,,,,,,,,,,,,,,,,,,,,,,,,,,,,,,,,,10.1007/s12598-019-01310-6,,,,,,
Nb1Ti1Zr1,CAST,,C,1000.0,,,6.5,,BCC,BCC,,,,,,,218.0,,,,,94.0,,,14.2,,,,,,,,,,,,,,,,,,,,,,,,,,,,,,,,,,,,,,,,,,,,,,,,,,,10.1007/s12598-019-01310-6,,,,,,
NbRe0.33TiZr,OTHER,,C,25.0,,7.85,7.639069553,,other,BCC+Laves,,,,,,414.0,1244.0,,,,,121.7913719,,,41.0,40.0,,,,,,,,,,,,,,,,,,,,,,,,,,,,,,,,,,,,,,,,,,,,,,,,,,,Prof.Yeh-RHEA,,,414,,
NbTa0.33TiZr,OTHER,,C,25.0,,7.81,7.46625153,,BCC,BCC,,,,,,357.0,882.0,,,,,102.1415902,,,47.0,46.0,,,,,,,,,,,,,,,,,,,,,,,,,,,,,,,,,,,,,,,,,,,,,,,,,,,Prof.Yeh-RHEA,,,357,,
NbTaTiV,,,C,25.0,,9.2,9.169851378,,BCC,BCC,,,,,,,1092.0,,,,134.0,134.2138287,,,,,,,,,,,,,,,,,,,,,,,,,,,,,,,,,,,,,,,,,,,,,,,,,,,,,,https://doi.org/10.1016/j.dib.2018.11.111,Data in Brief 21 (2018) 2664¡V2678,BCC,,,134,
NbTaTiV,CAST,,C,25.0,,9.175,9.169851378,,BCC,BCC,,,,,,,1090.0,,,,106.0,134.2138287,,,50.0,50.0,,,,,,,,,,,,,,,,,,,,,,,,,,,,,,,,,,,,,,,,,,,,,,,,,,,Prof.Yeh-RHEA,-,Elongation>50,,106,
NbTaTiVW,,,C,25.0,,11.1,11.10562283,,other,BCC+HCP,,,,,,447.0,1420.0,,,,,186.5220515,,,20.0,,,,,,,,,,,,,,,,,,,,,,,,,,,,,,,,,,,,,,,,,,,,,,,,,,,https://doi.org/10.1016/j.dib.2018.11.111,Data in Brief 21 (2018) 2664¡V2678,BCC+HCP,,447,,
NbTaTiVW,CAST,,C,25.0,,11.0,11.10562283,,BCC,BCC,,,,,,,1420.0,,,,,186.5220515,,,20.0,16.0,,,,,,,,,,,,,,,,,,,,,,,,,,,,,,,,,,,,,,,,,,,,,,,,,,,Prof.Yeh-RHEA,-,,,,
NbTaTiVZr,OTHER,,C,25.0,,8.43,8.486768386,,BCC,BCC,,,,,,409.0,1395.0,,,,105.3,117.230333,,,19.1,18.0,,,,,,,,,,,,,,,,,,,,,,,,,,,,,,,,,,,,,,,,,,,,,,,,,,,Prof.Yeh-RHEA,,,409,105.3,
NbTaVW,,,C,25.0,,12.9,12.88664201,,BCC,BCC,,,,,,492.0,1530.0,,,,,205.5328097,,,12.0,,,,,,,,,,,,,,,,,,,,,,,,,,,,,,,,,,,,,,,,,,,,,,,,,,,https://doi.org/10.1016/j.dib.2018.11.111,Data in Brief 21 (2018) 2664¡V2678,BCC,,492,0,
NbTaVW,CAST,,C,25.0,,12.6,12.88664201,,BCC,BCC,,,,,,,1530.0,,,,,205.5328097,,,12.0,12.0,,,,,,,,,,,,,,,,,,,,,,,,,,,,,,,,,,,,,,,,,,,,,,,,,,,Prof.Yeh-RHEA,-,,,,
NbTiV0.3Mo,,,C,25.0,,7.3,7.557003239,,BCC,BCC,,,,,,,1455.0,,,,,173.2411084,,,25.0,,,,,,,,,,,,,,,,,,,,,,,,,,,,,,,,,,,,,,,,,,,,,,,,,,,https://doi.org/10.1016/j.dib.2018.11.111,Data in Brief 21 (2018) 2664¡V2678,BCC,,,,
NbTiV0.3Mo,CAST,,C,25.0,,7.3,7.557003239,,BCC,BCC,,,,,,,1455.0,,,,,173.2411084,,,25.0,25.0,,,,,,,,,,,,,,,,,,,,,,,,,,,,,,,,,,,,,,,,,,,,,,,,,,,Prof.Yeh-RHEA,,,,,
NbTiV0.3Mo0.1,,,C,25.0,,6.6,6.651535095,,BCC,BCC,,,,,,,932.0,,,,,120.4416961,,,45.0,,,,,,,,,,,,,,,,,,,,,,,,,,,,,,,,,,,,,,,,,,,,,,,,,,,https://doi.org/10.1016/j.dib.2018.11.111,Data in Brief 21 (2018) 2664¡V2678,BCC,,,,
NbTiV0.3Mo0.1,CAST,,C,25.0,,6.6,6.651535095,,BCC,BCC,,,,,,,932.0,,,,,120.4416961,,,45.0,45.0,,,,,,,,,,,,,,,,,,,,,,,,,,,,,,,,,,,,,,,,,,,,,,,,,,,Prof.Yeh-RHEA,,,,,
NbTiV0.3Mo0.3,,,C,25.0,,6.8,6.902084765,,BCC,BCC,,,,,,,1312.0,,,,,135.0516804,,,50.0,,,,,,,,,,,,,,,,,,,,,,,,,,,,,,,,,,,,,,,,,,,,,,,,,,,https://doi.org/10.1016/j.dib.2018.11.111,Data in Brief 21 (2018) 2664¡V2678,BCC,Elongation>50,,,
NbTiV0.3Mo0.3,CAST,,C,25.0,,6.8,6.902084765,,BCC,BCC,,,,,,,1312.0,,,,,135.0516804,,,50.0,50.0,,,,,,,,,,,,,,,,,,,,,,,,,,,,,,,,,,,,,,,,,,,,,,,,,,,Prof.Yeh-RHEA,,Elongation>50,,,
NbTiV0.3Mo0.5,,,C,25.0,,6.9,7.119829355,,BCC,BCC,,,,,,,1301.0,,,,,147.7487437,,,43.0,,,,,,,,,,,,,,,,,,,,,,,,,,,,,,,,,,,,,,,,,,,,,,,,,,,https://doi.org/10.1016/j.dib.2018.11.111,Data in Brief 21 (2018) 2664¡V2678,BCC,,,,
NbTiV0.3Mo0.5,CAST,,C,25.0,,6.9,7.119829355,,BCC,BCC,,,,,,,1301.0,,,,,147.7487437,,,43.0,43.0,,,,,,,,,,,,,,,,,,,,,,,,,,,,,,,,,,,,,,,,,,,,,,,,,,,Prof.Yeh-RHEA,,,,,
NbTiV0.3Mo0.7,,,C,25.0,,7.1,7.310815865,,BCC,BCC,,,,,,,1436.0,,,,,158.8854972,,,27.0,,,,,,,,,,,,,,,,,,,,,,,,,,,,,,,,,,,,,,,,,,,,,,,,,,,https://doi.org/10.1016/j.dib.2018.11.111,Data in Brief 21 (2018) 2664¡V2678,BCC,,,,
NbTiV0.3Mo0.7,CAST,,C,25.0,,7.1,7.310815865,,BCC,BCC,,,,,,,1436.0,,,,,158.8854972,,,27.0,27.0,,,,,,,,,,,,,,,,,,,,,,,,,,,,,,,,,,,,,,,,,,,,,,,,,,,Prof.Yeh-RHEA,,,,,
NbTiV0.3Mo1.3,,,C,25.0,,7.4,7.764873617,,BCC,BCC,,,,,,,1603.0,,,,,185.3623894,,,20.0,,,,,,,,,,,,,,,,,,,,,,,,,,,,,,,,,,,,,,,,,,,,,,,,,,,https://doi.org/10.1016/j.dib.2018.11.111,Data in Brief 21 (2018) 2664¡V2678,BCC,,,,
NbTiV0.3Mo1.3,CAST,,C,25.0,,7.4,7.764873617,,BCC,BCC,,,,,,,1603.0,,,,,185.3623894,,,20.0,20.0,,,,,,,,,,,,,,,,,,,,,,,,,,,,,,,,,,,,,,,,,,,,,,,,,,,Prof.Yeh-RHEA,,,,,
NbTiV0.3Mo1.5,,,C,25.0,,7.5,7.886366337,,BCC,BCC,,,,,,,1576.0,,,,,192.4468398,,,8.0,,,,,,,,,,,,,,,,,,,,,,,,,,,,,,,,,,,,,,,,,,,,,,,,,,,https://doi.org/10.1016/j.dib.2018.11.111,Data in Brief 21 (2018) 2664¡V2678,BCC,,,,
NbTiV0.3Mo1.5,CAST,,C,25.0,,7.5,7.886366337,,BCC,BCC,,,,,,,1576.0,,,,,192.4468398,,,8.0,8.0,,,,,,,,,,,,,,,,,,,,,,,,,,,,,,,,,,,,,,,,,,,,,,,,,,,Prof.Yeh-RHEA,,,,,
NbTiV0.3Zr,,,C,25.0,,6.5,6.509762281,,BCC,BCC,,,,,,,866.0,,,,,95.93634497,,,45.0,,,,,,,,,,,,,,,,,,,,,,,,,,,,,,,,,,,,,,,,,,,,,,,,,,,https://doi.org/10.1016/j.dib.2018.11.111,Data in Brief 21 (2018) 2664¡V2678,BCC,,,,
NbTiV0.3Zr,CAST,,C,25.0,,6.5,6.509762281,,BCC,BCC,,,,,,,866.0,,,,,95.93634497,,,45.0,45.0,,,,,,,,,,,,,,,,,,,,,,,,,,,,,,,,,,,,,,,,,,,,,,,,,,,Prof.Yeh-RHEA,,,,,
NbTiV2Zr,,,,25.0,,6.3,6.404764627,,BCC,BCC,,,,,,,918.0,,,,,104.6359102,,,50.0,,,,,,,,,,,,,,,,,,,,,,,,,,,,,,,,,,,,,,,,,,,,,,,,,,,https://doi.org/10.1016/j.dib.2018.11.111,Data in Brief 21 (2018) 2664¡V2678,BCC,Elongation>50,,,
NbTiV2Zr,,,,600.0,,6.3,6.404764627,,BCC,BCC,,,,,,,571.0,,,,,104.6359102,,,50.0,,,,,,,,,,,,,,,,,,,,,,,,,,,,,,,,,,,,,,,,,,,,,,,,,,,https://doi.org/10.1016/j.dib.2018.11.111,Data in Brief 21 (2018) 2664¡V2678,BCC,Elongation>50,,,
NbTiV2Zr,,,,800.0,,6.3,6.404764627,,BCC,BCC,,,,,,,240.0,,,,,104.6359102,,,50.0,,,,,,,,,,,,,,,,,,,,,,,,,,,,,,,,,,,,,,,,,,,,,,,,,,,https://doi.org/10.1016/j.dib.2018.11.111,Data in Brief 21 (2018) 2664¡V2678,BCC,Elongation>50,,,
NbTiV2Zr,,,,1000.0,,6.3,6.404764627,,BCC,BCC,,,,,,,72.0,,,,,104.6359102,,,50.0,,,,,,,,,,,,,,,,,,,,,,,,,,,,,,,,,,,,,,,,,,,,,,,,,,,https://doi.org/10.1016/j.dib.2018.11.111,Data in Brief 21 (2018) 2664¡V2678,BCC,Elongation>50,,,
NbTiV2Zr,,,C,25.0,,6.4,6.404764627,,BCC,BCC,,,,,,304.0,918.0,,,,,104.6359102,,,50.0,,,,,,,,,,,,,,,,,,,,,,,,,,,,,,,,,,,,,,,,,,,,,,,,,,,https://doi.org/10.1016/j.dib.2018.11.111,Data in Brief 21 (2018) 2664¡V2678,BCC,Elongation>50,304,0,
NbTiV2Zr,OTHER,,C,25.0,,6.34,6.404764627,,BCC,BCC,,,,,,304.0,918.0,,,,,104.6359102,,,50.0,50.0,,,,,,,,,,,,,,,,,,,,,,,,,,,,,,,,,,,,,,,,,,,,,,,,,,,Prof.Yeh-RHEA,-,Elongation>50,304,,
NbTiVZr,,,,25.0,,6.3,6.458317279,,BCC,BCC,,,,,,,1105.0,,,,,100.1988131,,,50.0,,,,,,,,,,,,,,,,,,,,,,,,,,,,,,,,,,,,,,,,,,,,,,,,,,,https://doi.org/10.1016/j.dib.2018.11.111,Data in Brief 21 (2018) 2664¡V2678,BCC,Elongation>50,,,
NbTiVZr,,,,600.0,,6.3,6.458317279,,BCC,BCC,,,,,,,834.0,,,,,100.1988131,,,50.0,,,,,,,,,,,,,,,,,,,,,,,,,,,,,,,,,,,,,,,,,,,,,,,,,,,https://doi.org/10.1016/j.dib.2018.11.111,Data in Brief 21 (2018) 2664¡V2678,BCC,Elongation>50,,,
NbTiVZr,,,,800.0,,6.3,6.458317279,,BCC,BCC,,,,,,,187.0,,,,,100.1988131,,,50.0,,,,,,,,,,,,,,,,,,,,,,,,,,,,,,,,,,,,,,,,,,,,,,,,,,,https://doi.org/10.1016/j.dib.2018.11.111,Data in Brief 21 (2018) 2664¡V2678,BCC,Elongation>50,,,
NbTiVZr,,,,1000.0,,6.3,6.458317279,,BCC,BCC,,,,,,,58.0,,,,,100.1988131,,,50.0,,,,,,,,,,,,,,,,,,,,,,,,,,,,,,,,,,,,,,,,,,,,,,,,,,,https://doi.org/10.1016/j.dib.2018.11.111,Data in Brief 21 (2018) 2664¡V2678,BCC,Elongation>50,,,
NbTiVZr,,,C,25.0,,6.5,6.458317279,,BCC,BCC,,,,,,,1104.0,,,,,100.1988131,,,50.0,,,,,,,,,,,,,,,,,,,,,,,,,,,,,,,,,,,,,,,,,,,,,,,,,,,https://doi.org/10.1016/j.dib.2018.11.111,Data in Brief 21 (2018) 2664¡V2678,BCC,Elongation>50,,,
NbTiVZr,,,C,25.0,,6.5,6.458317279,,BCC,BCC,,,,,,335.0,1105.0,,,,,100.1988131,,,50.0,,,,,,,,,,,,,,,,,,,,,,,,,,,,,,,,,,,,,,,,,,,,,,,,,,,https://doi.org/10.1016/j.dib.2018.11.111,Data in Brief 21 (2018) 2664¡V2678,BCC,Elongation>50,335,0,
NbTiVZr,OTHER,,C,25.0,,6.52,6.458317279,,BCC,BCC,,,,,,335.0,1110.0,,,,,100.1988131,,,50.0,50.0,,,,,,,,,,,,,,,,,,,,,,,,,,,,,,,,,,,,,,,,,,,,,,,,,,,Prof.Yeh-RHEA,-,Elongation>50,335,,
NbTiVZr,CAST,,C,25.0,,6.521,6.458317279,,BCC,BCC,,,,,,,1051.0,,,,,100.1988131,,,50.0,50.0,,,,,,,,,,,,,,,,,,,,,,,,,,,,,,,,,,,,,,,,,,,,,,,,,,,Prof.Yeh-RHEA,>50,Elongation>50,,,
NbTiZr,OTHER,,C,25.0,,6.527,6.536978867,,BCC,BCC,,,,,,,975.0,,,,,93.68131868,,,50.0,50.0,,,,,,,,,,,,,,,,,,,,,,,,,,,,,,,,,,,,,,,,,,,,,,,,,,,Prof.Yeh-RHEA,,Elongation>50,,,
Ni,,,C,25.0,,8.905,8.906433991,,FCC,FCC,,,,,,,90.0,,,,,200.0,,,26.8,,,,,,,,,,,,,,,,,,,,,,,,,,,,,,,,,,,,,,,,,,,,,,,,,,,,Prof.Yeh-3dtransitional,"{'Thermo-Calc TCHEA3 1000C': nan, 'FCC': 100.0, 'Cu-rich FCC': nan, 'BCC (FeCr-rich)': nan, 'BCC_B2 (NiAl-rich)': nan, 'Ni31Si12': nan, 'C14_Laves': nan, 'Sigma': nan, 'Cr3Si': nan, 'Mu phase': nan, 'M23C6': nan, 'M7C3': nan, 'Co2Si': nan, 'T6CuNiTi': nan, 'Graphite': nan}",,,,
NiCo,,,C,25.0,,8.875,8.870783937,,FCC,FCC,,,,,,,107.0,,,,,204.5271493,,,42.4,,,,,,,,,,,,,,,,,,,,,,,,,,,,,,,,,,,,,,,,,,,,,,,,,,,,Prof.Yeh-3dtransitional,"{'Thermo-Calc TCHEA3 1000C': nan, 'FCC': 100.0, 'Cu-rich FCC': nan, 'BCC (FeCr-rich)': nan, 'BCC_B2 (NiAl-rich)': nan, 'Ni31Si12': nan, 'C14_Laves': nan, 'Sigma': nan, 'Cr3Si': nan, 'Mu phase': nan, 'M23C6': nan, 'M7C3': nan, 'Co2Si': nan, 'T6CuNiTi': nan, 'Graphite': nan}",,,,
NiCoCr,,,C,25.0,,8.275,8.278316008,,FCC,FCC,,,,,,,300.0,,,,,230.8052709,,,59.7,,,,,,,,,,,,,,,,,,,,,,,,,,,,,,,,,,,,,,,,,,,,,,,,,,,,Prof.Yeh-3dtransitional,"{'Thermo-Calc TCHEA3 1000C': nan, 'FCC': 100.0, 'Cu-rich FCC': nan, 'BCC (FeCr-rich)': nan, 'BCC_B2 (NiAl-rich)': nan, 'Ni31Si12': nan, 'C14_Laves': nan, 'Sigma': nan, 'Cr3Si': nan, 'Mu phase': nan, 'M23C6': nan, 'M7C3': nan, 'Co2Si': nan, 'T6CuNiTi': nan, 'Graphite': nan}",,,,
NiCoCrMn,,,C,25.0,,8.065,8.066118534,,FCC,FCC,,,,,,,282.0,,,,,222.1443966,,,43.8,,,,,,,,,,,,,,,,,,,,,,,,,,,,,,,,,,,,,,,,,,,,,,,,,,,,Prof.Yeh-3dtransitional,"{'Thermo-Calc TCHEA3 1000C': nan, 'FCC': 100.0, 'Cu-rich FCC': nan, 'BCC (FeCr-rich)': nan, 'BCC_B2 (NiAl-rich)': nan, 'Ni31Si12': nan, 'C14_Laves': nan, 'Sigma': nan, 'Cr3Si': nan, 'Mu phase': nan, 'M23C6': nan, 'M7C3': nan, 'Co2Si': nan, 'T6CuNiTi': nan, 'Graphite': nan}",,,,
NiCoMn,,,C,25.0,,8.375,8.372859777,,FCC,FCC,,,,,,,231.0,,,,,202.1994178,,,38.3,,,,,,,,,,,,,,,,,,,,,,,,,,,,,,,,,,,,,,,,,,,,,,,,,,,,Prof.Yeh-3dtransitional,"{'Thermo-Calc TCHEA3 1000C': nan, 'FCC': 100.0, 'Cu-rich FCC': nan, 'BCC (FeCr-rich)': nan, 'BCC_B2 (NiAl-rich)': nan, 'Ni31Si12': nan, 'C14_Laves': nan, 'Sigma': nan, 'Cr3Si': nan, 'Mu phase': nan, 'M23C6': nan, 'M7C3': nan, 'Co2Si': nan, 'T6CuNiTi': nan, 'Graphite': nan}",,,,
Si0.1MoNbTiV,CAST,,C,25.0,,7.19,7.193962502,,other,BCC+Sec.,,,,,,,1543.0,,,,,162.9446206,,,20.4,12.4,,,,,,,,,,,,,,,,,,,,,,,,,,,,,,,,,,,,,,,,,,,,,,,,,,,Prof.Yeh-RHEA,,,,,
Si0.25Mo0.25NbTiVZr,CAST,,C,25.0,,6.38,6.384894346,,other,BCC+Sec.,,,,,,,1343.0,,,,,107.8486882,,,23.0,14.5,,,,,,,,,,,,,,,,,,,,,,,,,,,,,,,,,,,,,,,,,,,,,,,,,,,Prof.Yeh-RHEA,,,,,
Si0.2MoNbTiV,CAST,,C,25.0,,7.075,7.052858929,,other,BCC+Sec.,,,,,,,1768.0,,,,,159.5818864,,,16.5,8.2,,,,,,,,,,,,,,,,,,,,,,,,,,,,,,,,,,,,,,,,,,,,,,,,,,,Prof.Yeh-RHEA,,,,,
Si0.3MoNbTiV,CAST,,C,25.0,,6.965,6.919709498,,other,BCC+Sec.,,,,,,,2062.0,,,,,156.4087127,,,11.1,2.1,,,,,,,,,,,,,,,,,,,,,,,,,,,,,,,,,,,,,,,,,,,,,,,,,,,Prof.Yeh-RHEA,,,,,
Si0.4MoNbTiV,CAST,,C,25.0,,6.859,6.793860072,,other,BCC+Sec.,,,,,,,2093.0,,,,,153.4095104,,,10.9,1.4,,,,,,,,,,,,,,,,,,,,,,,,,,,,,,,,,,,,,,,,,,,,,,,,,,,Prof.Yeh-RHEA,,,,,
Si0.5NbTiVZr,CAST,,C,25.0,,5.94,5.958700441,,other,BCC+Sec.,,,,,,,1354.0,,,,,93.76243981,,,19.0,10.5,,,,,,,,,,,,,,,,,,,,,,,,,,,,,,,,,,,,,,,,,,,,,,,,,,,Prof.Yeh-RHEA,,,,,
Ta1Ti1Zr1,CAST,,T,25.0,,,9.0,,other,BCC+Sec.,,,,,,485.0,,284.0,,31.55555556,157.0,,,,0.0,,,,,,,,,,,,,,,,,,,,,,,,,,,,,,,,,,,,,,,,,,,,,,,,,,,10.3390/e21020114,,,,485,157,
Ti0.25NbMoTaW,,,C,25.0,,,13.09564737,,BCC,BCC,,,,,,478.3,1109.0,1197.0,,91.404416,,241.768928,,,2.5,,,,,,,,,,,,,,,,,,,,,,,,,,,,,,,,,,,,,,,,,,,,,,,,,,,https://doi.org/10.1016/j.dib.2018.11.111,Data in Brief 21 (2018) 2664¡V2678,BCC,,478.3,,
Ti0.5NbMoTaW,,,C,25.0,,,12.59689771,,BCC,BCC,,,,,,481.2,1211.0,1579.0,,125.3483228,,234.47241,,,5.9,,,,,,,,,,,,,,,,,,,,,,,,,,,,,,,,,,,,,,,,,,,,,,,,,,,https://doi.org/10.1016/j.dib.2018.11.111,Data in Brief 21 (2018) 2664¡V2678,BCC,,481.2,,
Ti0.75NbMoTaW,,,C,25.0,,,12.15284498,,BCC,BCC,,,,,,495.6,1305.0,1593.0,,131.080418,,227.9760874,,,8.4,,,,,,,,,,,,,,,,,,,,,,,,,,,,,,,,,,,,,,,,,,,,,,,,,,,https://doi.org/10.1016/j.dib.2018.11.111,Data in Brief 21 (2018) 2664¡V2678,BCC,,495.6,,
TiNbMoTaW,,,C,25.0,,,11.75495916,,BCC,BCC,,,,,,507.5,1455.0,1910.0,,162.4846139,,222.155169,,,11.5,,,,,,,,,,,,,,,,,,,,,,,,,,,,,,,,,,,,,,,,,,,,,,,,,,,https://doi.org/10.1016/j.dib.2018.11.111,Data in Brief 21 (2018) 2664¡V2678,BCC,,507.5,,
